Repository: fredporter/global-knowledge

# Global Vault

**Purpose:** Reference knowledge — public domain content, device specs, learning materials.

**Scope:** macOS → Linux only (read-only on Linux side).

**Contents:**
- `knowledge/` — Reference knowledge (survival, navigation, fire, water, tools, etc.)
- `concepts/` — System concepts and architecture docs
- `repos/` — Repository documentation (uDevFramework, etc.)
- `config/` — Configuration references
- `learning/` — Educational content and tutorials
- `tools/` — Utility scripts
- `handoff/` — Handoff data
- `system/` — System state data
- `data/` — Structured data (MCP, feeds, spools, workflows)
- `vault/` — Vault metadata
- `surfaces/` — Surface definitions

File: contributor/misc/Steel Heat Treatment_ Metallurgy and Technologies (Steel Heat Treatment Handbook, Second Edition).md (part 2 of 50)
deoxidizer is required and is formed without top scrap. 1 2 Killed Semikilled 3 4 5 Capped 6 7 8 Rimmed FIGURE 1.2 Eight typical conditions of commercial steel ingots, cast in identical bottle-top molds, in relation to the degree of suppression of gas evolution. The dotted line denotes the height to which the steel originally was poured in each ingot mold. Based on the carbon, and more significantly, the oxygen content of the steel, the ingot structures range from that of a completely killed ingot (No. 1) to that of a violently rimmed ingot (No. 8). (From W.D. Landford and H.E. McGannon, Eds., The Making, Shaping, and Treating of Steel, 10th ed., U.S. Steel, Pittsburgh, PA, 1985.) ß 2006 by Taylor & Francis Group, LLC. 1.3.1.4 Capped Steels Capped steel is a type of steel with characteristics similar to those of a rimmed steel but to a degree intermediate between that of rimmed and semikilled steels. Less deoxidizer is used to produce a capped ingot than to produce a semikilled ingot [29]. This induces a controlled rimming action when the ingot is cast. The gas entrapped during solidification is excess of that required to counteract normal shrinkage, resulting in a tendency for the steel to rise in the mold. Capping is a variation of rimmed steel practice. The capping operation confines the time of gas evolution and prevents the formation of an excessive number of gas voids within the ingot. The capped ingot process is usually applied to steels with carbon contents greater than 0.15% that are used for sheet, strip, tin plate, skelp, wire, and bars. Mechanically capped steel is poured into bottle-top molds using a heavy cast iron cap to seal the top of the ingot and to stop the rimming action [29]. Chemically capped steel is cast in open-top molds. The capping is accomplished by the addition of Al or ferrosilicon to the top of the ingot, causing the steel at the top surface to solidify rapidly. The top portion of the ingot is cropped and discarded. 1.3.2 QUALITY DESCRIPTORS AND CLASSIFICATIONS Quality descriptors are names applied to various steel products to indicate that a particular product possesses certain characteristics that make it especially well suited for specific applications or fabrication processes. The quality designations and descriptors for various carbon steel products and alloy steel plates are listed in Table 1.1. Forging quality and cold extrusion quality descriptors for carbon steels are self-explanatory. However, others are not explicit; for example, merchant quality hot-rolled carbon steel bars are made for noncritical applications requiring modest strength and mild bending or forming but not requiring forging or heat-treating operations. The quality classification for one steel commodity is not necessarily extended to subsequent products made from the same commodity; for example, standard quality cold-finished bars are produced from special quality hot-rolled carbon steel bars. Alloy steel plate qualities are described by structural, drawing, cold working, pressure vessel, and aircraft qualities [27]. The various physical and mechanical characteristics indicated by a quality descriptor result from the combined effects of several factors such as (1) the degree of internal soundness, (2) the relative uniformity of chemical composition, (3) the number, size, and distribution of nonmetallic inclusions, (4) the relative freedom from harmful surface imperfections, (5) extensive testing during manufacture, (6) the size of the discard cropped from the ingot, and (7) hardenability requirements. Control of these factors during manufacture is essential to achieve mill products with the desired characteristics. The degree of control over these and other related factors is another segment of information conveyed by the quality descriptor. Some, but not all, of the basic quality descriptors may be modified by one or more additional requirements as may be appropriate, namely macroetch test, special discard, restricted chemical composition, maximum incidental (residual) alloying elements, austenitic grain size, and special hardenability. These limitations could be applied forging quality alloy steel bars but not to merchant quality bars. Understanding the various quality descriptors is difficult because most of the prerequisites for qualifying steel for a specific descriptor are subjective. Only limitations on chemical composition ranges, residual alloying elements, nonmetallic inclusion count, austenitic grain size, and special hardenability are quantifiable. The subjective evaluation of the other attributes depends on the experience and the skill of the individuals who make the evaluation. Although the use of these subjective quality descriptors might appear impractical and imprecise, steel products made to meet the requirements of a specific quality descriptor can be relied upon to have those characteristics necessary for that product to be used in the suggested application or fabrication operation [6]. ß 2006 by Taylor & Francis Group, LLC. TABLE 1.1 Quality Descriptionsa of Carbon and Alloy Steels Carbon Steels Semifinished for forging Forging quality Special hardenability Special internal soundness Nonmetallic inclusion requirement Special surface Carbon steel structural sections Structural quality Carbon steel plates Regular quality Structural quality Cold-drawing quality Cold-pressing quality Cold-flanging quality Forging quality Pressure vessel quality Hot-rolled carbon steel bars Merchant quality Special quality Special hardenability Special internal soundness Nonmetallic inclusion requirement Special surface Scrapless nut quality Axle shaft quality Cold extrusion quality Cold-heading and coldforging quality Cold-finished carbon steel bars Standard quality Special hardenability Special internal soundness Nonmetallic inclusion requirement Special surface Cold-heading and coldforging quality Cold extrusion quality Hot-rolled sheets Commercial quality Drawing quality Drawing quality special killed Structural quality Cold-rolled sheets Commercial quality Drawing quality Drawing quality special killed Structural quality Porcelain enameling sheets Commercial quality Drawing quality Drawing quality special killed Long terne sheets Commercial quality Drawing quality Drawing quality special killed Structural quality Galvanized sheets Commercial quality Drawing quality Drawing quality special killed Lock-forming quality Electrolytic zinc coated sheets Commercial quality Drawing quality Drawing quality special killed Structural quality Hot-rolled strip Commercial quality Drawing quality Drawing quality special killed Structural quality Cold-rolled strip Specific quality descriptions are not ß 2006 by Taylor & Francis Group, LLC. Alloy Steels Mill products Specific quality descriptions are not applicable to tin mill products Alloy steel plates Drawing quality Pressure vessel quality Structural quality Aircraft physical quality Carbon steel wire Industrial quality wire Cold extrusion wires Heading, forging, and roll-threading wires Mechanical spring wires Upholstery spring construction wires Welding wire Hot-rolled alloy steel bars Regular quality Aircraft quality or steel subject to magnetic particle inspection Axle shaft quality Bearing quality Cold-heading quality Special cold-heading quality Rifle barrel quality, gun quality, shell or A.P. shot quality Carbon steel flut wire Stitching wire Stapling wire Carbon steel pipe Structural tubing Line pipe Oil country tubular goods Steel specialty tubular products Pressure tubing Mechanical tubing Aircraft tubing Hot-rolled carbon steel wire rods Industrial quality Rods for manufacture of wire intended for electric welded chain Rods for heading, forging, and rollthreading wire Rods for lock washer wire Rods for scrapless nut wire Rods for upholstery spring wire Rods for welding wire Alloy steel wire Aircraft quality Bearing quality Special surface quality Cold-finished alloy steel bars Regular quality Aircraft quality or steel subject to magnetic particle inspection Axle shaft quality Bearing shaft quality Cold-heading quality Special cold-heading quality Rifle barrel quality, gun quality, shell or A.P. shot quality Line pipe Oil country tubular goods Steel specialty tubular goods Pressure tubing Mechanical tubing Stainless and heatresisting pipe, pressure TABLE 1.1 (Continued ) Quality Descriptionsa of Carbon and Alloy Steels Carbon Steels provided in coldrolled strip because this product is largely produced for specific and use Alloy Steels tubing, and mechanical tubing Aircraft tubing pipe a In the case of certain qualities, P and S are usually finished to lower limits than the specified maximum. Source: From H. Okamoto, C–Fe, in Binary Alloy Phase Diagrams, 2nd ed., T.B. Massalski, Ed., ASM International, Materials Park, OH, 1990, pp. 842–848. 1.3.3 CLASSIFICATION OF STEEL BASED ON CHEMICAL COMPOSITION 1.3.3.1 Carbon and Carbon–Manganese Steels In addition to carbon, plain carbon steels contain the following other elements: Mn up to 1.65%, S up to 0.05%, P up to 0.04%, Si up to 0.60%, and Cu up to 0.60%. The effects of each of these elements in plain carbon steels have been summarized in Section 1.2. Carbon steel can be classified according to various deoxidation processes (see Section 1.3.1). Deoxidation practice and steelmaking process will have an effect on the characteristics and properties of the steel (see Section 1.2). However, variations in C content have the greatest effect on mechanical properties, with C additions leading to increased hardness and strength. As such, carbon steels are generally grouped according to their C content. In general, carbon steels contain up to 2% total alloying elements and can be subdivided into low-carbon, medium-carbon, highcarbon, and ultrahigh-carbon (UHC) steels; each of these designations is discussed below. As a group, carbon steels constitute the most frequently used steel. Table 1.2 lists various grades of standard carbon and low-alloy steels with the Society of Automotive Engineers and American Iron and Steel Institute (SAE-AISI) designations. Table 1.3 shows some representative standard carbon steel compositions with SAE-AISI and the corresponding Unified Numbering System (UNS) designations [6,8,30]. Low-carbon steels contain up to 0.25% C. The largest category of this class is flat-rolled products (sheet or strip), usually in the cold-rolled or subcritical annealed condition and usually with final temper-rolling treatment. The carbon content for high formability and high drawability steels is very low (<0.10% C) with up to 0.40% Mn. These lower carbon steels are used in automobile body panels, tin plates, appliances, and wire products. The low-carbon steels (0.10–0.25% C) have increased strength and hardness and reduced formability compared to the lowest carbon group. They are designated as carburizing or casehardening steels [9]. Selection of these grades for carburizing applications depends on the nature of the part, the properties required, and the processing practices preferred. An increase of carbon content of the base steel results in greater core hardness with a given quench. However, an increase in Mn increases the hardenability of both the core and the case. A typical application for carburized plain carbon steel is for parts with hard wear-resistant surface but without any need for increased mechanical properties in the core, e.g., small shafts, plunges, or highly loaded gearing [8]. Rolled structural steels in the form of plates and ß 2006 by Taylor & Francis Group, LLC. 14 ß 2006 by Taylor & Francis Group, LLC. TABLE 1.2 SAE-AISI Designation System for Carbon and Low-Alloy Steels Numerals and Digits Type of Steel and Nominal Alloy Content (%) Carbon steels 10xxa . . . . . . . . . Plain carbon (Mn 1.00 max) 11xx . . . . . . . . . Resulfurized 12xx . . . . . . . . . Resulfurized and rephosphorized 15xx . . . . . . . . . Plain carbon (max Mn range: 1.00–1.65) Manganese steels 13xx . . . . . . . . . Mn 1.75 Nickel steels 23xx . . . . . . . . . Ni 3.50 25xx . . . . . . . . . Ni 5.00 Molybdenum steels 40xx . . . . . . . . . Mo 0.20 and 0.25 44xx . . . . . . . . . Mo 0.40 and 0.52 Chromium–molybdenum steels 41xx . . . . . . . . . Cr 0.50, 0.80, and 0.95; Mo 0.12, 0.20, 0.25, and 0.30 a Type of Steel and Nominal Alloy Content (%) Nickel–chromium–molybdenum steels 43xx . . . . . . . . . Ni 1.82; Cr 0.50 and 0.80; Mo 0.25 43BVxx Ni 1.82; Cr 0.50; Mo 0.12 and 0.25; V 0.03 min 47xx . . . . . . . . . Ni 1.05; Cr 0.45; Mo 0.20 and 0.35 81xx . . . . . . . . . Ni 0.30; Cr 0.40; Mo 0.12 86xx . . . . . . . . . Ni 0.55; Cr 0.50; Mo 0.20 87xx . . . . . . . . . Ni 0.55; Cr 0.50; Mo 0.25 88xx . . . . . . . . . Ni 0.55; Cr 0.50; Mo 0.35 93xx . . . . . . . . . Ni 3.25; Cr 1.20; Mo 0.12 94xx . . . . . . . . . Ni 0.45; Cr 0.40; Mo 0.12 97xx . . . . . . . . . Ni 0.55; Cr 0.20; Mo 0.20 98xx . . . . . . . . . Ni 1.00; Cr 0.80; Mo 0.25 Nickel–molybdenum steels 46xx . . . . . . . . . Ni 0.85 and 1.82; Mo 0.20 and 0.25 48xx . . . . . . . . . Ni 3.50; Mo 0.25 Chromium steels 50xx . . . . . . . . . Cr 0.27, 0.40, 0.50, and 0.65 51xx . . . . . . . . . Cr 0.80, 0.87, 0.92, 0.95, 1.00, and 1.05 Numerals and Digits Type of Steel and Nominal Alloy Content (%) Chromium (bearing) steels ) 50xxx . . . . . . . . . . . . . . . . . . . . . . . . . . . Cr 0.50 51xxx . . . . . . . . . . . . . . . . . . . . . . . . . . . Cr 1.02 min C 1.00 52xxx . . . . . . . . . . . . . . . . . . . . . . . . . . . Cr 1.45 Chromium–vanadium steels 61xx . . . . . . . . . . . . . . . . . . . . . . . . . . . Cr 0.60, 0.80, and 0.95; V 0.10 and 0.15 min Tungsten–chromium steel 72xx . . . . . . . . . . . . . . . . . . . . . . . . . . . W 1.75; Cr 0.75 Silicon–manganese steels 92xx . . . . . . . . . . . . . . . . . . . . . . . . . . . Si 1.40 and 2.00; Mn 0.65, 0.82, and 0.85; High-strength low-alloy steels Cr 0 and 0.65 9xx Boron steels . . . . . . . . . . . . . . . . . . . . . . . . . . . Various SAE grades xxBxx Leaded steels . . . . . . . . . . . . . . . . . . . . . . . . . . . B denotes boron steel xxLxx . . . . . . . . . . . . . . . . . . . . . . . . . . . L denotes leaded steel The xx in the last two digits of these designations indicates that the carbon content (in hundredths of a percent) is to be inserted. Source: From Courtesy of ASM International, Materials Park, OH. With permission. Steel Heat Treatment: Metallurgy and Technologies Nickel–chromium steels 31xx . . . . . . . . . Ni 1.25; Cr 0.65 and 0.80 32xx . . . . . . . . . Ni 1.75; Cr 1.07 33xx . . . . . . . . . Ni 3.50; Cr 1.50 and 1.57 34xx . . . . . . . . . Ni 3.00; Cr 0.77 Numerals and Digits TABLE 1.3 Standard Carbon Steel Compositions with SAE-AISI and Corresponding UNS Designations Plain Carbon Steel (Nonresulfurized, 1.0% Mn Max)a Cast or Heat Chemical Ranges and Limits (%)a UNS Number SAE-AISI Number C Mn P max S max G10060 G10080 G10090 G10100 G10120 G10150 G10160 G10170 G10180 G10190 G10200 G10210 G10220 G10230 G10250 G10260 G10300 G10330 G10350 G10370 G10380 G10390 G10400 G10420 G10430 G10450 G10490 G10500 G10550 G10600 G10640 G10650 G10700 G10740 G10750 G10780 G10800 G10840 G10850 G10860 G10900 G10950 1006 1008 1009 1010 1012 1015 1016 1017 1018 1019 1020 1021 1022 1023 1025 1026 1030 1033 1035 1037 1038 1039 1040 1042 1043 1045 1049 1050 1055 1060 1064 1065 1070 1074 1075 1078 1080 1084 1085 1086 1090 1095 0.08 max 0.10 max 0.15 max 0.08–0.13 0.10–0.15 0.12–0.18 0.12–0.18 0.14–0.20 0.14–0.20 0.14–0.20 0.17–0.23 0.17–0.23 0.17–0.23 0.19–0.25 0.22–0.28 0.22–0.28 0.27–0.34 0.29–0.36 0.31–0.38 0.31–0.38 0.34–0.42 0.36–0.44 0.36–0.44 0.39–0.47 0.39–0.47 0.42–0.50 0.45–0.53 0.47–0.55 0.52–0.60 0.55–0.66 0.59–0.70 0.59–0.70 0.65–0.76 0.69–0.80 0.69–0.80 0.72–0.86 0.74–0.88 0.80–0.94 0.80–0.94 0.80–0.94 0.84–0.98 0.90–1.04 0.45 max 0.50 max 0.60 max 0.30–0.60 0.30–0.60 0.30–0.60 0.60–0.90 0.30–0.60 0.60–0.90 0.70–1.00 0.30–0.60 0.60–0.90 0.70–1.00 0.30–0.60 0.30–0.60 0.60–0.90 0.60–0.90 0.70–1.00 0.60–0.90 0.70–1.00 0.60–0.90 0.70–1.00 0.60–0.90 0.60–0.90 0.70–1.00 0.60–0.90 0.60–0.90 0.60–0.90 0.60–0.90 0.60–0.90 0.50–0.80 0.60–0.90 0.60–0.90 0.50–0.80 0.40–0.70 0.30–0.60 0.60–0.90 0.60–0.90 0.70–1.00 0.30–0.50 0.60–0.90 0.30–0.50 0.040 0.040 0.040 0.040 0.040 0.040 0.040 0.040 0.040 0.040 0.040 0.040 0.040 0.040 0.040 0.040 0.040 0.040 0.040 0.040 0.040 0.040 0.040 0.040 0.040 0.040 0.040 0.040 0.040 0.040 0.040 0.040 0.040 0.040 0.040 0.040 0.040 0.040 0.040 0.040 0.040 0.040 0.050 0.050 0.050 0.050 0.050 0.050 0.050 0.050 0.050 0.050 0.050 0.050 0.050 0.050 0.050 0.050 0.050 0.050 0.050 0.050 0.050 0.050 0.050 0.050 0.050 0.050 0.050 0.050 0.050 0.050 0.050 0.050 0.050 0.050 0.050 0.050 0.050 0.050 0.050 0.050 0.050 0.050 Continued ß 2006 by Taylor & Francis Group, LLC. TABLE 1.3 (Continued) Standard Carbon Steel Compositions with SAE-AISI and Corresponding UNS Designations Free-Cutting (Resulfurized) Carbon Steel Compositionsa Cast or Heat Chemical Ranges and Limits (%) UNS Number SAE-AISI Number C Mn P max S G11080 G11100 G11170 G11180 G11370 G11390 G11400 G11410 G11440 G11460 G11S10 1108 1110 1117 1118 1137 1139 1140 1141 1144 1146 1151 0.08–0.13 0.08–0.13 0.14–0.20 0.14–0.20 0.32–0.39 0.35–0.43 0.37–0.44 0.37–0.45 0.40–0.48 0.42–0.49 0.48–0.55 0.50–0.80 0.30–0.60 1.00–1.30 1.30–1.60 1.35–1.65 1.35–1.65 0.70–1.00 1.35–1.65 1.35–1.65 0.70–1.00 0.70–1.00 0.040 0.040 0.040 0.040 0.040 0.040 0.040 0.040 0.040 0.040 0.040 0.08–0.13 0.08–0.13 0.08–0.13 0.08–0.13 0.08–0.13 0.13–0.20 0.08–0.13 0.08–0.13 0.24–0.33 0.08–0.13 0.08–0.13 Standard Resulfurized and Rephosphorized Carbon Steelsa Cast or Heat Chemical Ranges and Limits, %(a) UNS Number SAE-AISI Number C max Mn P S Pb Gl2110 G12120 G12130 G12150 G12144 1211 . . . . . . . . . 1212 . . . . . . . . . 1213 . . . . . . . . . 1215 . . . . . . . . . 12L14b . . . . . . . . . 0.13 0.13 0.13 0.09 0.15 0.60–0.90 0.70–1.00 0.70–1.00 0.75–1.05 0.85–1.15 0.07–0.12 0.07–0.12 0.07–0.12 0.04–0.09 0.04–0.09 0.10–0.15 0.16–0.23 0.24–0.33 0.26–0.35 0.26–0.35 — — — — 0.15–0.35 Standard Nonresulfurized Carbon Steels (Over 1.0% Manganese) UNS Number G15130 G15220 G15240 G15260 G15270 G15360 G15410 G15480 G15510 G15520 G15610 G15660 SAE-AISI Number Cast or Heat Chemical Ranges and Limits, % C 1513 . . . . . . . . . . . . . . . . . . 0.10–0.16 1522 . . . . . . . . . . . . . . . . . . 0.18–0.24 1524 . . . . . . . . . . . . . . . . . . 0.19–0.25 1526 . . . . . . . . . . . . . . . . . . 0.22–0.29 1527 . . . . . . . . . . . . . . . . . . 0.22–0.29 1536 . . . . . . . . . . . . . . . . . . 0.30–0.37 1541 . . . . . . . . . . . . . . . . . . 0.36–0.44 1548 . . . . . . . . . . . . . . . . . . 0.44–0.52 1551 . . . . . . . . . . . . . . . . . . 0.45–0.56 1552 . . . . . . . . . . . . . . . . . . 0.47–0.55 1561 . . . . . . . . . . . . . . . . . . 0.55–0.65 1566 . . . . . . . . . . . . . . . . . . 0.60–0.71 Mn P max S max 1.10–1.40 1.10–1.40 1.35–1.65 1.10–1.40 1.20–1.50 1.20–1.50 1.35–1.65 1.10–1.40 0.85–1.15 1.20–1.50 0.75–1.05 0.85–1.15 0.040 0.040 0.040 0.040 0.040 0.040 0.040 0.040 0.040 0.040 0.040 0.040 0.050 0.050 0.050 0.050 0.050 0.050 0.050 0.050 0.050 0.050 0.050 0.050 Applicable to semifinished products for forging, hot-rolled and cold-finished bars, wire rods, and seamless tubing. It is not common practice to produce the 12xx series of steels to specified limits for silicon because of its adverse effect on machinability. b Contains 0.15–0.35% lead; other steels listed here can be produced with similar amounts of lead. Source: From Numbering System, Chemical Composition, 1993 SAE Handbook, Vol. 1, Materials Society of Automotive Engineers, Warrendale, PA, pp. 1.01–1.189. a ß 2006 by Taylor & Francis Group, LLC. sections containing ~0.25% C, with up to 1.5% Mn and Al are used if improved toughness is required. When used for stampings, forgings, seamless tubes, and boilerplate, Al addition should be avoided. An important type of this category is the low-carbon free-cutting steels containing up to 0.15% C and up to 1.2% Mn, a minimum of Si and up to 0.35% S with or without 0.30% Pb. These steels are suited for automotive mass production manufacturing methods [4]. Medium-carbon steels containing 0.30–0.55% C and 0.60–1.65% Mn are used where higher mechanical properties are desired. They are usually hardened and strengthened by heat treatment or by cold work. Low-carbon and manganese steels in this group find wide applications for certain types of cold-formed parts that need annealing, normalizing, or quenching and tempering treatment before use. The higher carbon grades are often cold drawn to specific mechanical properties for use without heat treatment for some applications. All of these steels can be used for forgings, and their selection is dependent on the section size and the mechanical properties needed after heat treatment [8]. These grades, generally produced as killed steels, are used for a wide range of applications that include automobile parts for body, engines, suspensions, steering, engine torque converter, and transmission [31]. Some Pb or S additions make them free-cutting grades, whereas Al addition produces grain refinement and improved toughness. In general, steels containing 0.40–0.60% C are used as rails, railway wheels, tires, and axles. High-carbon steels containing 0.55–1.00% C and 0.30–0.90% Mn have more restricted applications than the medium-carbon steels because of higher production cost and poor formability (or ductility) and weldability. High-carbon steels find applications in the spring industry (as light and thicker plat springs, laminated springs, and heavier coiled springs), farm implement industry (as plow beams, plowshares, scraper blades, discs, mowers, knives, and harrow teeth), and high-strength wires where improved wear characteristics and higher strength than those attainable with lower carbon grades are needed. UHC steels are experimental plain carbon steels with 1.0–2.1% C (15–32 vol% cementite) [32–34]. Optimum superplastic elongation has been found at about 1.6% C content [9]. These steels have the capability of emerging as important technological materials because they exhibit superplasticity. The superplastic behavior of these materials is attributed to the structure consisting of uniform distribution of very fine, spherical, discontinuous particles (0:1---1:5 mm diameter) in a very fine-grained ferrite matrix (0:5---2:0 mm diameter) that can be readily achieved by any of the four thermomechanical treatment routes described elsewhere [4]. 1.3.3.2 Low-Alloy Steels Alloy steels may be defined as those steels that owe their improved properties to the presence of one or more special elements or to the presence of large proportions of elements such as Mn and Si than are ordinarily present in carbon steels [26]. Alloy steels contain Mn, Si, or Cu in quantities greater than the maximum limits (e.g., 1.65% Mn, 0.60% Si, and 0.60% Cu) of carbon steels, or they contain special ranges or minimums of one or more alloying elements. However, in some countries Mn, Si, or Cu as an alloy element in low-alloy and alloy steels is only greater than 1.00% Mn, 0.50% Si, or 0.10% Cu [7]. The alloying elements increase the mechanical and fabrication properties. Broadly, alloy steels can be divided into (1) low-alloy steels containing less than 5 wt% total noncarbon alloy addition, (2) medium-alloy steels containing 5–10 wt% total noncarbon alloy addition, and (3) high-alloy steels with more than 10 wt% total noncarbon alloy addition. Table 1.4 lists some low-alloy steel compositions with SAE-AISI and corresponding UNS designations. Low-alloy steels constitute a group of steels that exhibit superior mechanical properties compared to plain carbon steels as the result of addition of such alloying elements as Ni, Cr, and Mo. For many low-alloy steels, the main function of the alloying elements is to increase ß 2006 by Taylor & Francis Group, LLC. 18 ß 2006 by Taylor & Francis Group, LLC. TABLE 1.4 Low-Alloy Steel Compositions Applicable to Billets, Blooms, Slabs, and Hot-Rolled and Cold-Finished Bars (Slightly Wider Ranges of Compositions Apply to Plates) Ladle Chemical Composition Limits (%)a SAE Number Corresponding AISI Number C Mn P S Si Ni Cr Mo V G13300 G13350 G13400 G13450 1330 1335 1340 1345 1330 1335 1340 1345 0.28–0.33 0.33–0.38 0.38–0.43 0.43–0.48 1.60–1.90 1.60–1.90 1.60–1.90 1.60–1.90 0.035 0.035 0.035 0.035 0.040 0.040 0.040 0.040 0.15–0.35 0.15–0.35 0.15–0.35 0.15–0.35 — — — — — — — — — — — — — — — — G40230 G40240 G40270 G40280 G40320 G40370 G40420 G40470 4023 4024 4027 4028 4032 4037 4042 4047 4023 4024 4027 4028 — 4037 — 4047 0.20–0.25 0.20–0.25 0.25–0.30 0.25–0.30 0.30–0.35 0.35–0.40 0.40–0.45 0.45–0.50 0.70–0.90 0.70–0.90 0.70–0.90 0.70–0.90 0.70–0.90 0.70–0.90 0.70–0.90 0.70–0.90 0.035 0.035 0.035 0.035 0.035 0.035 0.035 0.035 0.040 0.035–0.050 0.040 0.035–0.050 0.040 0.040 0.040 0.040 0.15–0.35 0.15–0.35 0.15–0.35 0.15–0.35 0.15–0.35 0.15–0.35 0.15–0.35 0.15–0.35 — — — — — — — — — — — — — — — — 0.20–0.30 0.20–0.30 0.20–0.30 0.20–0.30 0.20–0.30 0.20–0.30 0.20–0.30 — — — — — — — G41180 G41300 G41350 G41370 G41400 4118 4130 4135 4137 4140 4118 4130 — 4137 4140 0.18–0.23 0.28–0.33 0.33–0.38 0.35–0.40 0.38–0.43 0.70–0.90 0.40–0.60 0.70–0.90 0.70–0.90 0.75–1.00 0.035 0.035 0.035 0.035 0.035 0.040 0.040 0.040 0.040 0.040 0.15–0.35 0.15–0.35 0.15–0.35 0.15–0.35 0.15–0.35 — — — — — 0.40–0.60 0.80–1.10 0.80–1.10 0.80–1.10 0.80–1.10 0.08–0.15 0.15–0.25 0.15–0.25 0.15–0.25 0.15–0.25 — — — — — G41420 G41450 G41470 G41500 G41610 4142 4145 4147 4150 4161 4142 4145 4147 4150 4161 0.40–0.45 0.41–0.48 0.45–0.50 0.48–0.53 0.56–0.64 0.75–1.00 0.75–1.00 0.75–1.00 0.75–1.00 0.75–1.00 0.035 0.035 0.035 0.035 0.035 0.040 0.040 0.040 0.040 0.040 0.15–0.35 0.15–0.35 0.15–0.35 0.15–0.35 0.15–0.35 — — — — — 0.80–1.10 0.80–1.10 0.80–1.10 0.80–1.10 0.70–0.90 0.15–0.25 0.15–0.25 0.15–0.25 0.15–0.25 0.25–0.35 — — — — — G43200 G43400 G43406 G44220 G44270 4320 4340 E4340b 4422 4427 4320 4340 E4340 — — 0.17–0.22 0.38–0.43 0.38–0.43 0.20–0.25 0.24–0.29 0.45–0.65 0.60–0.80 0.65–0.85 0.70–0.90 0.70–0.90 0.035 0.035 0.025 0.035 0.035 0.040 0.040 0.025 0.040 0.040 0.15–0.35 0.15–0.35 0.15–0.35 0.15–0.35 0.15–0.35 1.65–2.00 1.65–2.00 1.65–2.00 — — 0.40–0.60 0.70–0.90 0.70–0.90 — — 0.20–0.30 0.20–0.30 0.20–0.30 0.35–0.45 0.35–0.45 — — — — — Steel Heat Treatment: Metallurgy and Technologies UNS Number 4615 4617 4620 4626 4615 — 4620 4626 0.13–0.18 0.15–0.20 0.17–0.22 0.24–0.29 0.45–0.65 0.45–0.65 0.45–0.65 0.45–0.65 0.035 0.035 0.035 0.035 0.040 0.040 0.040 0.040 max 0.15–0.25 0.15–0.35 0.15–0.35 0.15–0.35 1.65–2.00 1.65–2.00 1.65–2.00 0.70–1.00 — — — — 0.20–0.30 0.20–0.30 0.20–0.30 0.15–0.25 — — — — G47180 G47200 G48150 G48170 G48200 4718 4720 4815 4817 4820 4718 4720 4815 4817 4820 0.16–0.21 0.17–0.22 0.13–0.18 0.15–0.20 0.18–0.23 0.70–0.90 0.50–0.70 0.40–0.60 0.40–0.60 0.50–0.70 — 0.035 0.035 0.035 0.035 — 0.040 0.040 0.040 0.040 — 0.15–0.35 0.15–0.35 0.15–0.35 0.15–0.35 0.90–1.20 0.90–1.20 3.25–3.75 3.25–3.75 3.23–3.75 0.35–0.55 0.35–0.55 — — — 0.30–0.40 0.15–0.25 0.20–0.30 0.20–0.30 0.20–0.30 — — — — — G50401 G50441 G50460 G50461 G50501 G50600 G50601 50B40c 50B44c 5O46 50B46c 50B50c 5060 50B60c — 50B44 — 50B46 50B50 — 50B60 0.38–0.43 0.43–0.48 0.43–0.48 0.44–0.49 0.48–0.53 0.56–0.64 0.56–0.64 0.75–1.00 0.75–1.00 0.75–1.00 0.75–1.00 0.75–1.00 0.75–1.00 0.75–1.00 0.035 0.035 0.035 0.035 0.035 0.035 0.035 0.040 0.040 0.040 0.040 0.040 0.040 0.040 0.15–0.35 0.15–0.35 0.15–0.35 0.15–0.35 0.15–0.35 0.15–0.35 0.15–0.35 — — — — — — — 0.40–0.60 0.40–0.60 0.20–0.35 0.20–0.35 0.40–0.60 0.40–0.60 0.40–0.60 — — — — — — — — — — — — — — G51150 G51170 G51200 G51300 G51320 G51350 G51400 G51470 G51500 G51550 G51600 G51601 5115 5117 5120 5130 5132 5135 5140 5147 5150 5155 5160 51B60c — 5117 5120 5130 5132 5135 5140 5147 5150 5155 5160 51B60 0.13–0.18 0.15–0.20 0.17–0.22 0.28–0.33 0.30–0.35 0.33–0.38 0.38–0.43 0.46–0.51 0.48–0.53 0.51–0.59 0.56–0.64 0.56–0.64 0.70–0.90 0.70–1.90 0.70–0.90 0.70–0.90 0.60–0.80 0.60–0.80 0.70–0.90 0.70–0.95 0.70–0.90 0.70–0.90 0.75–1.00 0.75–1.00 0.035 0.040 0.035 0.035 0.035 0.035 0.035 0.035 0.035 0.035 0.035 0.035 0.040 0.040 0.040 0.040 0.040 0.040 0.040 0.040 0.040 0.040 0.040 0.040 0.15–0.35 0.15–0.35 0.15–0.35 0.15–0.35 0.15–0.35 0.15–3.35 0.15–0.35 0.15–0.35 0.15–0.35 0.15–0.35 0.15–0.35 0.15–0.35 — — — — — — — — — — — — 0.70–0.90 0.70–0.90 0.70–0.90 0.80–1.10 0.75–1.00 0.80–1.05 0.70–0.90 0.85–1.15 0.70–0.90 0.70–0.90 0.70–0.90 0.70–0.90 — — — — — — — — — — — — — — — — — — — — — — — — G50986 G51986 G52986 50100b 51100b 52100b — E51100 E52100 0.98–1.10 0.98–1.10 0.98–1.10 0.25–0.45 0.25–0.45 0.25–0.45 0.025 0.025 0.025 0.025 0.025 0.025 0.15–0.35 0.15–0.35 0.15–0.35 — — — 0.40–0.60 0.90–1.15 1.30–1.60 — — — — — — 19 Continued Steel Nomenclature ß 2006 by Taylor & Francis Group, LLC. G46150 G46170 G46200 G46260 20 ß 2006 by Taylor & Francis Group, LLC. TABLE 1.4 (Continued) Low-Alloy Steel Compositions Applicable to Billets, Blooms, Slabs, and Hot-Rolled and Cold-Finished Bars (Slightly Wider Ranges of Compositions Apply to Plates) Ladle Chemical Composition Limits (%)a SAE Number Corresponding AISI Number C Mn P S Si Ni Cr Mo V G61180 G61500 6118 6150 6118 6150 0.16–0.21 0.48–0.53 0.50–0.70 0.70–0.90 0.035 0.035 0.040 0.040 0.15–0.35 0.15–0.35 — — 0.50–0.70 0.80–1.10 — — 0.10–0.15 0.15 min G81150 G81451 G86150 G86170 G86200 G86220 G86250 G86270 G86300 G86370 G86400 8115 81B45c 8615 8617 8620 8622 8625 8627 8630 8637 8640 8115 81B45 8615 8617 8620 8622 8625 8627 8630 8637 8640 0.13–0.18 0.43–0.48 0.13–0.18 0.15–0.20 0.18–0.23 0.20–0.25 0.23–0.28 0.25–0.30 0.28–0.33 0.35–0.40 0.38–0.43 0.70–0.90 0.75–1.00 0.70–0.90 0.70–0.90 0.70–0.90 0.70–0.90 0.70–0.90 0.70–0.90 0.70–0.90 0.75–1.00 0.75–1.00 0.035 0.035 0.035 0.035 0.035 0.035 0.035 0.035 0.035 0.035 0.035 0.040 0.040 0.040 0.040 0.040 0.040 0.040 0.040 0.040 0.040 0.040 0.15–0.35 0.15–0.35 0.15–0.35 0.15–0.35 0.15–0.35 0.15–0.35 0.15–0.35 0.15–0.35 0.15–0.35 0.15–0.35 0.15–0.35 0.20–0.40 0.20–0.40 0.40–0.70 0.40–0.70 0.40–0.70 0.40–0.70 0.40–0.70 0.40–0.70 0.40–0.70 0.40–0.70 0.4O–0.70 0.30–0.50 0.35–0.55 0.40–0.60 0.40–0.60 0.40–0.60 0.40–0.60 0.40–0.60 0.40–0.60 0.40–0.60 0.40–0.60 0.40–0.60 0.08–0.15 0.08–0.15 0.15–0.25 0.15–0.25 0.15–0.25 0.15–0.25 0.15–0.25 0.15–0.25 0.15–0.25 0.15–0.25 0.15–0.25 — — — — — — — — — — — Steel Heat Treatment: Metallurgy and Technologies UNS Number 8642 8645 86B45c 8650 8655 8660 G87200 G87400 8720 8740 G88220 8642 8645 0.40–0.45 0.43–0.48 0.43–0.48 0.48–0.53 0.51–0.59 0.56–0.64 0.75–1.00 0.75–1.00 0.75–1.00 0.75–1.00 0.75–1.00 0.75–1.00 0.035 0.035 0.035 0.035 0.035 0.035 0.040 0.040 0.040 0.040 0.040 0.040 0.15–0.35 0.15–0.35 0.15–0.35 0.15–0.35 0.15–0.35 0.15–0.35 0.40–0.70 0.40–0.70 0.40–0.70 0.40–0.70 0.40–0.70 0.40–0.70 0.40–0.60 0.40–0.60 0.40–0.60 0.40–0.60 0.40–0.60 0.40–0.60 0.15–0.25 0.15–0.25 0.15–0.25 0.15–0.25 0.15–0.25 0.15–0.25 — — — — — — 8720 8740 0.18–0.23 0.38–0.43 0.70–0.90 0.75–1.00 0.035 0.035 0.040 0.040 0.15–0.35 0.15–0.35 0.40–0.70 0.40–0.70 0.40–0.60 0.40–0.60 0.20–0.30 0.20–0.30 — — 8822 8822 0.20–0.25 0.75–1.00 0.035 0.040 0.15–0.35 0.40–0.70 0.40–0.60 0.30–0.40 — G92540 G92600 G93106 9254 9260 9310b — 9260 — 0.51–0.59 0.56–0.64 0.08–0.13 0.60–0.80 0.75–1.00 0.45–0.65 0.035 0.035 0.025 0.040 0.040 0.025 1.20–1.60 1.80–2.20 0.15–0.35 — — 3.00–3.50 0.60–0.80 — 1.00–1.40 — — 0.08–0.15 — — — G94151 G94171 G94301 94B15c 94B17c 94B30c — 94B17 94B30 0.13–0.18 0.15–0.20 0.28–0.33 0.75–1.00 0.75–1.00 0.75–1.00 0.035 0.035 0.035 0.04 0.04 0.04 0.15–0.35 0.15–0.35 0.15–0.35 0.30–0.60 0.30–0.60 0.30–0.60 0.30–0.50 0.30–0.50 0.30–0.50 0.08–0.15 0.08–0.15 0.08–0.15 — — — — — 8655 — Steel Nomenclature ß 2006 by Taylor & Francis Group, LLC. G86420 G86450 G86451 G86500 G86550 G86600 a Small quantities of certain elements that are not specified or required may be found in alloy steels. These elements are to be considered as incidental and are acceptable to the following maximum amount, copper to 0.35%, nickel to 0.25%, chromium to 0.20%, and molybdenum to 0.06%. b Electric furnace steel. c Boron content is 0.0005–0.003%. Source: From Numbering System, Chemical Composition, 1993 SAE Handbook, Vol. 1, Materials Society of Automotive Engineers, Warrendale, PA, pp. 1.01–1.189. 21 the hardenability in order to optimize the strength and toughness after heat treatment. In some instances, however, alloying elements are used to reduce environmental degradation under certain specified conditions. Low-alloy steels can be classified according to: (1) chemical composition such as nickel steels, nickel–chromium steels, molybdenum steels, chromium–molybdenum steels, and so forth, based on the principal alloying elements present and as described in Table 1.2, (2) heat treatment such as quenched and tempered, normalized and tempered, annealed and so on, and (3) weldability. Because of the large variety of chemical compositions possible and the fact that some steels are employed in more than one heat-treated conditions some overlap exists among the low-alloy steel classifications. However, these grades can be divided into four major groups such as (1) low-carbon quenched and tempered (QT) steels, (2) medium-carbon ultrahighstrength steels, (3) bearing steels, and (4) heat-resistant Cr–Mo steels (see Table 1.5). Low-carbon QT steels (also called low-carbon martensitic steels) are characterized by relatively high yield strength with a minimum yield strength of 690 MPa (100 ksi) and good notch toughness, ductility, corrosion resistance, or weldability. The chemical compositions of low-carbon QT steels are listed in Table 1.5. These steels are not included in SAE-AISI classification. However, they are covered by ASTM designations, and a few steels, such as HY-80 and HY-100, are included in military (MIL) specifications. The steels listed are primarily available in the form of plate, sheet, bar, structural shape, or forged products. They are extensively used for a wide variety of applications such as pressure vessels, earthmoving, and mining equipment and as major members of large steel structures. They are also used for cold-headed and cold-forged parts as fasteners or pins and heat-treated to the desired properties [26]. Medium-carbon ultrahigh-strength steels are structural steels with very high strength. These steels exhibit a minimum yield strength of 1380 MPa (200 ksi). Table 1.5 lists typical compositions such as SAE-AISI 4130, high-strength 4140, deeper hardening higher-strength 4340, 300M (a modification of 4340 steel with increased Si content (1.6%) to raise the third transformation temperature of tempering and prevent temper embrittlement of martensite) and Ladish D-6a and Ladish D-6ac steels (another modification of 4340 with grain refiner V and higher C, Cr, and Mo contents, developed for aircraft and missile structural applications). Other less prominent steels that may be included in this family are SAE-AISI 6150 steel (a tough shock-resistant, shallow-hardening Cr–V steel with high fatigue and impact resistance in the heat-treated conditions) and 8640 steel (an oil-hardening steel exhibiting properties similar to those of 4340 steel) [35]. Product forms include billet, bar, rod, forgings, plate, sheet, tubing, and welding wire. These steels are used for gears, aircraft landing gear, airframe parts, pressure vessels, bolts, springs, screws, axles, studs, fasteners, machinery parts, connecting rods, crankshafts, piston rods, oil well drilling bits, high-pressure tubing, flanges, wrenches, sprockets, etc. [35]. Bearing steels used for ball and roller bearing applications comprise low-carbon (0.10–0.20% C) case-hardened steels and high-carbon (~1% C) through-hardened or surface-induction hardened steels (see Table 1.5). Many of these steels are covered by SAE-AISI designations. Chromium–molybdenum heat-resistant steels contain 0.5–9% Cr, 0.5–1.0% Mo, and usually less than 0.20% C. They are ordinarily supplied in the normalized and tempered, quenched and tempered, or annealed condition. Cr–Mo steels are extensively used in oil refineries, oil and gas industries, chemical industries, electric power generating stations and fossil fuel and nuclear power plants for piping, heat exchangers, superheater tubes, and pressure vessels. Various product shapes and corresponding ASTM specifications for these steels are provided in Table 1.6. Nominal chemical compositions are given in Table 1.7. ß 2006 by Taylor & Francis Group, LLC. TABLE 1.5 Chemical Compositions for Typical Low-Alloy Steels Steel C Si Mn P S Ni Cr Mo Other Low-carbon quenched and tempered steels A 514/A 517 grade A 0.15–0.21 0.40–0.80 0.80–1.10 0.035 0.04 — 0.50–0.80 0.18–0.28 A 514/A 517 grade F 0.10–0.20 0.15–0.35 0.60–1.00 0.035 0.04 0.70–1.00 0.40–0.65 0.40–0.60 A 514/A 517 grade R A 533 type A A 533 type C HY-80 0.15–0.20 0.25 0.25 0.12–0.18 0.20–0.35 0.15–0.40 0.15–0.40 0.15–0.35 0.85–1.15 1.15–1.50 1.15–1.50 0.10–0.40 0.035 0.035 0.035 0.025 0.04 0.04 0.04 0.025 0.90–1.10 — 0.70–1.00 2.00–3.25 0.35–0.65 — — 1.00–1.80 0.15–0.25 0.45–0.60 0.45–0.60 0.20–0.60 HY-100 0.12–0.20 0.15–0.35 0.10–0.40 0.025 0.025 2.25–3.50 1.00–1.80 0.20–0.60 0.05–0.15 Znb 0.0025 B 0.03–0.08 V 0.15–0.50 Cu 0.0005–0.005 B 0.03–0.08 V — — 0.25 Cu 0.03 V 0.02 Ti 0.25 Cu 0.03 V 0.02 Ti Medium-carbon ultrahigh-strength steels 4130 4340 300M D-6a 0.28–0.33 0.38–0.43 0.40–0.46 0.42–0.48 0.20–0.35 0.20–0.35 1.45–1.80 0.15–0.30 0.40–0.60 0.60–0.80 0.65–0.90 0.60–0.90 — — — — — — — — — 1.65–2.00 1.65–2.00 0.40–0.70 0.80–1.10 0.70–0.90 0.70–0.95 0.90–1.20 0.15–0.25 0.20–0.30 0.30–0.45 0.90–1.10 Carburizing bearing steels 4118 5120 3310 0.18–0.23 0.17–0.22 0.08–0.13 0.15–0.30 0.15–0.30 0.20–0.35 0.70–0.90 0.70–0.90 0.45–0.60 0.035 0.035 0.025 0.040 0.040 0.025 — — 3.25–3.75 0.40–0.60 0.70–0.90 1.40–1.75 0.08–0.18 — — — — — Through-hardened bearing steels 52100 A 485 grade 1 A 485 grade 3 0.98–1.10 0.90–1.05 0.95–1.10 0.15–0.30 0.45–0.75 0.15–0.35 0.25–0.45 0.95–1.25 0.65–0.90 0.025 0.025 0.025 0.025 0.025 0.025 — 0.25 0.25 1.30–1.60 0.90–1.20 1.10–1.50 — 0.10 0.20–0.30 — 0.35 Cu 0.35 Cu Steel Nomenclature ß 2006 by Taylor & Francis Group, LLC. Composition, wt%a — — 0.05 V min 0.05–0.10 V a Single values represent the maximum allowable. Zirconium may be replaced by cerium. When cerium is added, the cerium/sulfur ratio should be approximately 1.5:1, based on heat analysis. Source: From Anon., ASM Handbook, 10th ed., Vol. 1, ASM International, Materials Park, OH, 1990, pp. 140–194. b 23 TABLE 1.6 ASTM Specifications for Chromium–Molybdenum Steel Product Forms Type 1 Forgings 1 Tubes Pipe Castings Plate A 335-P2 A 369-FP2 A 426-CP2 A 335-P12 A 369-FP12 — A 387-Gr2 — A 387-Gr12 A 217-WC6 A 356-Gr6 A 389-C23 A 217-WC9 A 356-Gr10 A 387-Gr11 — A 387-Gr21 — A 217-C5 — A 387-Gr5 — — — — — A 387-Gr7 A 217-C12 A 387-Gr9 /2Cr– /2Mo A 182-F2 — 1Cr–1/2Mo A 182-F12 A 336-F12 — 11/4Cr–1/2Mo A 182-F11 A 336-F11/F11A A 541-C11C A 182-F22/F22a A 336-F22/F22A A 541-C22C/22D A 182-F21 A 336-F21/F21A 21/4Cr–1Mo 3Cr–1Mo 3Cr–1MoV 5Cr–1/2Mo 5Cr–1/2MoSi A 182-F21b A 182-F5/F5a A 336-F5/F5A A 473-501/502 — 5Cr–1/2MoTi 7Cr–1/2Mo — A 182-F7 A 473-501A 9Cr–1Mo A 182-F9 A 336-F9 A 473-501B A 426-CP12 A 199-T11 A 200-T11 A 213-T11 A 199-T22 A 200-T22 A 213-T22 A 199-T21 A 200-T21 A 213-T21 — A 199-T5 A 200-T5 A 213-T5 A 213-T5b A 213-T5c A 199-T7 A 200-T7 A 213-T7 A 199-T9 A 200-T9 A 213-T9 A 335-P11 A 369-FP11 A 426-CP11 A 335-P22 A 369-FP22 A 426-CP22 A 335-P21 A 369-FP21 A 426-CP21 — A 335-P5 A 369-FP5 A 426-CP5 A 335-P5b A 426-CP5b A 335-P5c A 335-P7 A 369-FP7 A 426-CP7 A 335-P9 A 369-FP9 A 426-CP9 A 387-Gr22 A 542 Source: From Anon., ASM Handbook, 10th ed., Vol. 1, ASM International, Materials Park, OH, 1990, pp. 140–194. 1.3.3.3 High-Strength Low-Alloy Steels A general description of HSLA steel is as that containing: (1) low carbon (0.03–0.25%) content to obtain good
