Repository: fredporter/global-knowledge

# Global Vault

**Purpose:** Reference knowledge — public domain content, device specs, learning materials.

**Scope:** macOS → Linux only (read-only on Linux side).

**Contents:**
- `knowledge/` — Reference knowledge (survival, navigation, fire, water, tools, etc.)
- `concepts/` — System concepts and architecture docs
- `repos/` — Repository documentation (uDevFramework, etc.)
- `config/` — Configuration references
- `learning/` — Educational content and tutorials
- `tools/` — Utility scripts
- `handoff/` — Handoff data
- `system/` — System state data
- `data/` — Structured data (MCP, feeds, spools, workflows)
- `vault/` — Vault metadata
- `surfaces/` — Surface definitions

File: contributor/misc/Steel Heat Treatment_ Metallurgy and Technologies (Steel Heat Treatment Handbook, Second Edition).md (part 3 of 50)
toughness, formability, and weldability, (2) one or more of the strong carbide-forming microalloying elements (MAEs) (e.g., V, Nb, or Ti), (3) a group of solid solution strengthening elements (e.g., Mn up to 2.0% and Si), and (4) one or more of the additional MAEs (e.g., Ca, Zr) and the rare earth elements, particularly Ce and La, for sulfide inclusion shape control and increasing toughness [4,5,21,22,36,37]. In many other HSLA steels, small amounts of Ni, Cr, Cu, and particularly Mo are also present, which increase atmospheric corrosion resistance and hardenability. A very fine ferrite grain structure in the final product produced by a combination of controlled rolling and controlled cooling with an optimum utilization of microalloying additions, in HSLA steels, is an important factor in simultaneously increasing strength and toughness and decreasing the ductile–brittle transition temperature (to as low as 708C). Carbides (NbC, VC, TiC), nitrides (TiN, NbN, AlN), and carbonitrides (e.g., V(C,N), Nb(C,N), (Nb,V) CN, (Nb,Ti) CN) are the dispersed second-phase particles that act as grain size refiners or dispersive strengthening phases in HSLA steels. ß 2006 by Taylor & Francis Group, LLC. Steel Nomenclature ß 2006 by Taylor & Francis Group, LLC. TABLE 1.7 Nominal Chemical Compositions for Heat-Resistant Chromium–Molybdenum Steels Composition (%)a Type 1 /2Cr–1/2Mo 1Cr–1/2Mo 11/4Cr–1/2Mo 11/4Cr–1/2Mo 21/4Cr–1Mo 3Cr–1Mo 3Cr–1MoVb 5Cr–1/2Mo 7Cr–1/2Mo 9Cr–1Mo 9Cr–1MoVc UNS Designation C Mn S P Si Cr Mo K12122 K11562 K11597 K11592 K21590 K31545 K31830 K41545 K61595 K90941 — 0.10–0.20 0.15 0.15 0.10–0.20 0.15 0.15 0.18 0.15 0.15 0.15 0.08–0.12 0.30–0.80 0.30–0.60 0.30–0.60 0.30–0.80 0.30–0.60 0.30–0.60 0.30–0.60 0.30–0.60 0.30–0.60 0.30–0.60 0.30–0.60 0.040 0.045 0.030 0.040 0.040 0.030 0.020 0.030 0.030 0.030 0.010 0.040 0.045 0.030 0.040 0.040 0.030 0.020 0.030 0.030 0.030 0.020 0.10–0.60 0.50 0.50–1.00 0.50–1.00 0.50 0.50 0.10 0.50 0.50–1.00 0.50–1.00 0.20–0.50 0.50–0.80 0.80–1.25 1.00–1.50 1.00–1.50 2.00–2.50 2.65–3.35 2.75–3.25 4.00–6.00 6.00–8.00 8.00–10.00 8.00–9.00 0.45–0.65 0.45–0.65 0.45–0 65 0.45–0.65 0.87–1.13 0.80–1.06 0.90–1.10 0.45–0.65 0.45–0.65 0.90–1.10 0.85–1.05 a Single values are maximums. Also contains 0.02–0.030% V, 0.001–0.003% B, and 0.015–0.035% Ti. c Also contains 0.40% Ni, 0.18–0.25% V, 0.06–0.10% Nb, 0.03–0.07% N, and 0.04% Al. Source: From Anon., ASM Handbook, 10th ed., Vol. 1, ASM International, Materials Park, OH, 1990, pp. 140–194. b 25 HSLA steels are successfully used as ship, plate, bar, structural sections, and forged bar products, and find applications in several diverse fields such as oil and gas pipelines; in the automotive, agricultural, and pressure vessel industries, in offshore structures and platforms and in the constructions of crane, bridges, buildings, shipbuildings, railroad, tank cars, and power transmission and TV towers [36]. 1.3.3.3.1 Classification of HSLA Steels Several special terms are used to describe various types of HSLA steels [37–39]: 1. Weathering steels: Steels containing ~0.1% C, 0.2–0.5% Cu, 0.5–1.0% Mn, 0.05–0.15% P, 0.15–0.90% Si, and sometimes containing Cr and Ni, exhibiting superior atmospheric corrosion resistance. Typical applications include railroad cars, bridges, and unpainted buildings. 2. Control-rolled steels: Steels designated to develop a highly deformed austenite structure by hot rolling (according to a predetermined rolling schedule) that will transform to a very fine equiaxed ferrite structure on cooling. 3. Pearlite-reduced steels: Steels strengthened by very fine-grained ferrite and precipitation hardening but with low carbon content, and therefore exhibiting little or no pearlite in the microstructure. 4. Microalloyed steels: Conventional HSLA steels containing V, Ti, or Nb, as defined above. They exhibit discontinuous yielding behavior. 5. Acicular ferrite steels: Very low-carbon (typically 0.03–0.06%) steels with enough hardenability (by Mn, Mo, Nb, and B additions) to transform on cooling to a very fine, high-strength acicular ferrite structure rather than the usual polygonal ferrite structure. In addition to high strength and good toughness, these steels have continuous yielding behavior. 6. Low-carbon bainite steels: Steels are strengthened by bainite, with very fine grains and precipitations. They contain 0.02–0.2% C, 0.6–1.6% Mn, 0.3–0.6% Mo, and MAEs (such as V, Nb, Ti, and B), usually containing 0.4–0.7% Cr. The yield strength of these steels is higher than 490 MPa, with good toughness [5]. 7. Low-carbon martensite steels: Steels are strengthened by martensite with high hardenability (by addition of Mo, Mn, Cr, Nb, and B) and fine grains (by Nb addition). These steels contain 0.05–0.25% C, 1.5–2.0% Mn, 0.20–0.50 Mo, and MAEs (such as Nb, Ti, V, and B). Some steels containing small amounts of Ni, Cr, and Cu, after rolling or forging, and directly quenching and tempering attain a low-carbon martensite structure with high yield strength (760–1100 MPa), high toughness (CVN 50–130 J), and superior fatigue strength [5,40,41]. 8. Dual-phase steels: Steels comprising essentially fine dispersion of hard strong martensite but sometimes also retained austenite or even bainite in a soft and fine-grained ferrite matrix. The volume function of martensite is about 20–30%. Steels are characterized by continuous yielding (i.e., no yield point elongation), low yield stress (the YS/UTS ratio being around 0.50), high UTS, superior formability, and rapid initial work-hardening rate. Additionally, they possess greater resistance to onset of necking (i.e., plastic instability) in the uniaxial sheet material forming process to provide large uniform strain [42–45]. Table 1.8 lists HSLA steels according to chemical composition and minimum machining property requirements. ß 2006 by Taylor & Francis Group, LLC. TABLE 1.8 Composition Ranges and Limits for SAE HSLA Steels Heat Composition Limits (%)a SAE Designationb C max Mn max P max 942X 945A 945C 945X 950A 950B 950C 950D 950X 955X 960X 965X 970X 980X 0.21 0.15 0.23 0.22 0.15 0.22 0.25 0.15 0.23 0.25 0.26 0.26 0.26 0.26 1.35 1.00 1.40 1.35 1.30 1.30 1.60 1.00 1.35 1.35 1.45 1.45 1.65 1.65 0.04 0.04 0.04 0.04 0.04 0.04 0.04 0.15 0.04 0.04 0.04 0.04 0.04 0.04 a Maximum contents of sulfur and silicon for all grades: 0.050% S, 0.90% Si. Second and third digits of designation indicate minimum yield strength in ksi. Suffix X indicates that the steel contains niobium, vanadium, nitrogen, or other alloying elements. A second suffix K indicates that the steel is produced fully killed using fine-grain practice; otherwise, the steel is produced semikilled. Source: From Numbering System, Chemical Composition, 1993 SAE Handbook, Vol. 1, Materials Society of Automotive Engineers, Warrendale, PA, pp. 1.01–1.189. b 1.3.3.4 Tool Steels A tool steel is any steel used to shape other metals by cutting, forming, machining, battering, or die casting or to shape and cut wood, paper, rock, or concrete. Hence tool steels are designed to have high hardness and durability under severe service conditions. They comprise a wide range from plain carbon steels with up to 1.2% C without appreciable amounts of alloying elements to the highly alloyed steels in which alloying additions reach 50%. Although some carbon tool steels and low-alloy tool steels have a wide range of carbon content, most of the higher alloy tool steels have a comparatively narrow carbon range. A mixed classification system is used to classify tool steels based on the use, composition, special mechanical properties, or method of heat treatment. According to AISI specification, there are nine main groups of wrought tool steels. Table 1.9 lists the compositions of these tool steels with corresponding designated symbols [46], which are discussed herein. High-speed steels are used for applications requiring long life at relatively high operating temperatures such as for heavy cuts or high-speed machining. High-speed steels are the most important alloy tool steels because of their very high hardness and good wear assistance in the heat-treated condition and their ability to retain high hardness and the elevated temperatures often encountered during the operation of the tool at high cutting speeds. This red- or hothardness property is an important feature of a high-speed steel [47,48]. ß 2006 by Taylor & Francis Group, LLC. 28 ß 2006 by Taylor & Francis Group, LLC. TABLE 1.9 Composition Limits of Principal Types of Tool Steels Compositiona (%) Designation AlSI UNS C Si Cr Ni Mo W V Co Molybdenum high-speed steels M1 T11301 0.78–0.88 M2 T11302 0.78–0.88; 0.95–1.05 M3 class 1 T11313 1.00–1.10 M3 class 2 T11323 1.15–125 M4 T11304 1.25–1.40 M7 T11307 0.97–1.05 M10 T11310 0.84–0.94; 0.95–1.05 M30 T11330 0.75–0.85 M33 T11333 0.85–0.92 M34 T11334 0.85–0.92 M35 T11335 0.82–0.88 M36 T11336 0.80–0.90 M41 T11341 1.05–1.15 M42 T11342 1.05–1.15 M43 T11343 1.15–1.25 M44 T11344 1.10–1.20 M46 T11346 1.22–1.30 M47 T11347 1.05–1.15 M48 T11348 1.42–1.52 M62 T11362 1.25–1.35 0.15–0.40 0.15–0.40 0.15–0.40 0.15–0.40 0.15–0.40 0.15–0.40 0.10–0.40 0.15–0.40 0.15–0.40 0.15–0.40 0.15–0.40 0.15–0.40 0.20–0.60 0.15–0.40 0.20–0.40 0.20–0.40 0.20–0.40 0.15–0.40 0.15–0.40 0.15–0.40 0.20–0.50 0.20–0.45 0.20–0.45 0.20–0.45 0.20–0.45 0.20–0.55 0.20–0.45 0.20–0.45 0.15–0.50 0.20–0.45 0.20–0.45 0.20–0.45 0.15–0.50 0.15–0.65 0.15–0.65 0.30–0.55 0.40–0.65 0.20–0.45 0.15–0.40 0.15–0.40 3.50–4.00 3.75–4.50 3.75–4.50 3.75–4.50 3.75–4.75 3.50–4.00 3.75–4.50 3.50–4.25 3.50–4.00 3.50–4.00 3.75–4.50 3.75–4.50 3.75–4.50 3.50–4.25 3.50–4.25 4.00–4.75 3.70–4.20 3.50–4.00 3.50–4.00 3.50–4.00 0.30 max 0.30 max 0.30 max 0.30 max 0.30 max 0.30 max 0.30 max 0.30 max 0.30 max 0.30 max 0.30 max 0.30 max 0.30 max 0.30 max 0.30 max 0.30 max 0.30 max 0.30 max 0.30 max 0.30 max 8.20–9.20 4.50–5.50 4.75–6.50 4.75–6.50 4.25–5.50 8.20–9.20 7.75–8.50 7.75–9.00 9.00–10.00 7.75–9.20 4.50–5.50 4.50–5.50 3.25–4.25 9.00–10.00 7.50–8.50 6.00–7.00 8.00–8.50 9.25–10.00 4.75–5.50 10.00–11.00 1.40–2.10 5.50–6.75 5.00–6.75 5.00–6.75 5.25–6.50 1.40–2.l0 — 1.30–2.30 1.30–2.10 1.40–2.10 5.50–6.75 5.50–6.50 6.25–7.00 1.15–1.85 2.25–3.00 5.00–5.75 1.90–2.20 1.30–1.80 9.50–10.50 5.75–6.50 1.00–1.35 1.75–2.20 2.25–2.75 2.75–3.75 3.75–4.50 1.75–2.25 1.80–2.20 1.00–1.40 1.00–1.35 1.90–2.30 1.75–2.20 1.75–2.25 1.75–2.25 0.95–1.35 1.50–1.75 1.85–2.20 3.00–3.30 1.15–1.35 2.75–3.25 1.80–2.10 — — — — — — — 4.50–5.50 7.75–8.75 7.75–8.75 4.50–5.50 7.75–8.75 4.75–5.75 7.75–8.75 7.75–8.75 11.00–12.25 7.80–8.80 4.75–5.25 8.00–10.00 — Tungsten high-speed steels T1 T12001 T2 T12002 T4 T12004 T5 T12005 T6 T12006 T8 T12008 T15 T12015 0.10–0.40 0.20–0.40 0.10–0.40 0.20–0.40 0.20–0.40 0.26–0.40 0.15–0.40 0.20–0.40 0.20–0.40 0.20–0.40 0.20–0.40 0.20–0.40 0.20–0.40 0.15–0.40 3.75–4.50 3.75–4.50 3.75–4.50 3.75–5.00 4.00–4.75 3.75–4.50 3.75–5.00 0.30 max 0.30 max 0.30 max 0.30 max 0.30 max 0.30 max 0.30 max — 1.00 max 0.40–1.00 0.50–1.25 0.40–1.00 0.40–1.00 1.00 max 17.25–18.75 17.50–19.00 17.50–19.00 17.50–19.00 18.50–21.00 13.25–14.75 11.75–13.00 0.90–1.30 1.80–2.40 0.80–1.20 1.80–2.40 1.50–2.10 1.80–2.40 4.50–5.25 — — 4.25–5.75 7.00–9.50 11.00–13.00 4.25–5.75 4.75–5.25 0.65–0.80 0.80–0.90 0.70–0.80 0.75–0.85 0.75–0.85 0.75–0.85 1.50–1.60 Steel Heat Treatment: Metallurgy and Technologies Mn 0.20–0.60 0.20–0.60 3.75–4.50 3.50–4.30 0.30 max 0.30 max 3.90–4.75 4.00–4.90 — 0.75–1.50 0.80–1.25 1.65–2.25 — — Chromium hot-work steels H10 T20810 H11 T20811 H12 T20812 H13 T20813 H14 T20814 H19 T20819 0.35–0.45 0.33–0.43 0.30–0.40 0.32–0.45 0.35–0.45 0.32–0.45 0.25–0.70 0.20–0.50 0.20–0.50 0.20–0.50 0.20–0.50 0.20–0.50 0.80–1.20 0.80–1.20 0.80–1.20 0.80–1.20 0.80–1.20 0.20–0.50 3.00–3.75 4.75–5.50 4.75–5.50 4.75–5.50 4.75–5.50 4.00–4.75 0.30 max 0.30 max 0.30 max 0.30 max 0.30 max 0.30 max 2.00–3.00 1.10–1.60 1.25–1.75 1.10–1.75 — 0.30–0.55 — — 1.00–1.70 — 4.00–5.25 3.75–4.50 0.25–0.75 0.30–0.60 0.50 max 0.80–1.20 — 1.75–2.20 — — — — — 4.00–4.50 Tungsten hot-work steels H21 T20821 H22 T20822 H23 T20823 H24 T20824 H25 T20825 H26 T20826 0.26–0.36 0.30–0.40 0.25–0.35 0.42–0.53 0.22–0.32 0.45–0.55b 0.15–0.40 0.15–0.40 0.15–0.40 0.15–0.40 0.15–0.40 0.15–0.40 0.15–0.50 0.15–0.40 0.15–0.60 0.15–0.40 0.15–0.40 0.15–0.40 3.00–3.75 1.75–3.75 11.00–12.75 2.50–3.50 3.75–4.50 3.75–4.50 0.30 max 0.30 max 0.30 max 0.30 max 0.30 max 0.30 max — — — — — — 8.50–10.00 10.00–11.75 11.00–12.75 14.00–16.00 14.00–16.00 17.25–19.00 0.30–0.60 0.25–0.50 0.75–1.25 0.40–0.60 0.40–0.60 0.75–1.25 — — — — — — Molybdenum hot-work steels H42 T20842 0.55–0.70b 0.15–0.40 — 3.75–4.50 0.30 max 4.50–5.50 5.50–6.75 1.75–2.20 — Air-hardening, medium-alloy, cold-work steels A2 T30102 0.95–1.05 A3 T30103 1.20–1.30 A4 T30104 0.95–1.05 A6 T30106 0.65–0.75 A7 T30107 2.00–2.85 A8 T30108 0.50–0.60 A9 T30109 0.45–0.55 Al0 T30110 1.25–1.50c 1.00 max 0.40–0.60 1.80–2.20 1.80–2.50 0.80 max 0.50 max 0.50 max 1.60–2.10 0.50 max 0.50 max 0.50 max 0.50 max 0.50 max 0.75–1.10 0.95–1.15 1.00–1.50 4.75–5.50 4.75–5.50 0.90–2.20 0.90–1.20 5.00–5.75 4.75–5.50 4.75–5.50 — 0.30 max 0.30 max 0.30 max 0.30 max 0.30 max 0.30 max 1.25–1.75 1.55–2.05 0.90–1.40 0.90–1.40 0.90–1.40 0.90–1.40 0.90–1.40 1.15–1.65 1.30–1.80 1.25–1.75 — — — — 0.50–1.50 1.00–1.50 — 0.15–0.50 0.80–1.40 — — 3.90–5.15 — 0.80–1.40 — — — — — — — — — High-carbon, high-chromium, cold-work steels D2 T30402 1.40–1.60 D3 T30403 2.00–2.35 D4 T30404 2.05–2.40 D5 T30405 1.40–1.60 D7 T304O7 2.15–2.50 0.60 max 0.60 max 0.60 max 0.60 max 0.60 max 0.60 max 0.60 max 0.60 max 0.60 max 0.60 max 11.00–13.00 11.00–13.50 11.00–13.00 11.00–13.00 11.50–13.50 0.30 max 0.30 max 0.30 max 0.30 max 0.30 max 0.70–1.20 — 0.70–1.20 0.70–1.20 0.70–1.20 — 1.00 max — — — 1.10 max 1.00 max 1.00 max 1.00 max 3.80–4.40 — — — 2.50–3.50 — Continued 29 0.15–0.45 0.15–0.45 Steel Nomenclature ß 2006 by Taylor & Francis Group, LLC. Intermediate high-speed steels M50 T11350 0.78–0.88 M52 T11352 0.85–0.95 30 ß 2006 by Taylor & Francis Group, LLC. TABLE 1.9 (Continued ) Composition Limits of Principal Types of Tool Steels Compositiona (%) Designation AlSI UNS C Si Cr Ni Mo W V Co Oil-hardening cold-work steels O1 T31501 0.85–1.00 O2 T31502 0.85–0.95 O6 T31506 1.25–1.55c O7 T31507 1.10–1.30 1.00–1.40 1.40–1.80 0.30–1.10 1.00 max 0.50 max 0.50 max 0.55–1.50 0.60 max 0.40–0.60 0.50 max 0.30 max 0.35–0.85 0.30 max 0.30 max 0.30 max 0.30 max — 0.30 max 0.20–0.30 0.30 max 0.40–0.60 — — 1.00–2.00 0.30 max 0.30 max — 0.40 max — — — — Shock-resisting steels S1 T41901 S2 T41902 S5 T41905 S6 T41906 S7 T41907 0.40–0.55 0.40–0.55 0.50–0.65 0.40–0.50 0.45–0.55 0.10–0.40 0.30–0.50 0.60–1.00 1.20–1.50 0.20–0.90 0.15–1.20 0.90–1.20 1.75–2.25 2.00–2.50 0.20–1.00 1.00–1.80 — 0.50 max 1.20–1.50 3.00–3.50 0.30 max 0.30 max — — — 0.50 max 0.30–0.60 0.20–1.35 0.30–0.50 1.30–1.80 1.50–3.00 — — — — 0.15–0.30 0.50 max 0.35 max 0.20–0.40 0.20–0.30d — — — — — Low-alloy special-purpose tool steels L2 T61202 0.45–1.00b L6 T61206 0.65–0.75 0.10–0.90 0.25–0.80 0.50 max 0.50 max 0.70–1.20 0.60–1.20 — 1.25–2.00 0.25 max 0.50 max — — 0.10–0.30 0.20–0.30d — — Steel Heat Treatment: Metallurgy and Technologies Mn Steel Nomenclature ß 2006 by Taylor & Francis Group, LLC. Low-carbon mold steels P2 T51602 P3 T51603 P4 T51604 P5 T51605 P6 T51606 P20 T51620 P21 T51621 0.10 max 0.10 max 0.12 max 0.10 max 0.05–0.15 0.28–0.40 0.18–0.22 0.10–0.40 0.20–0.60 0.20–0.60 0.20–0.60 0.35–0.70 0.60–1.00 0.20–0.40 0.10–0.40 0.40 max 0.10–0.40 0.40 max 0.10–0.40 0.20–0.80 0.20–0.40 0.75–1.25 0.40–0.75 4.00–5.25 2.00–2.50 1.25–1.75 1.40–2.00 0.50 max 0.10–4.50 1.00–1.50 — 0.35 max 3.25–3.75 — 3.90–4.25 0.15–0.40 — 0.40–1.00 — — 0.30–0.55 — — — — — — — — — — — — — — 0.15–0.25 — — — — — — 1.05–1.25Al Water-hardening tool steels W1 T72301 0.70–1.50e W2 T72302 0.85–1.50e W5 T72305 1.05–1.15 0.10–0.40 0.10–0.40 0.10–0.40 0.10–0.40 0.10–0.40 0.10–0.40 0.15 max 0.15 max 0.40–0.60 0.20 max 0.20 max 0.20 max 0.10 max 0.10 max 0.10 max 0.15 max 0.15 max 0.15 max 0.10 max 0.15–0.35 0.10 max — — — a All steels except group W contain 0.25 max Cu, 0.03 max P, and 0.03 max S; group W steels contain 0.20 max Cu, 0.025 max P, and 0.025 max S. Where specified, sulfur may be increased to 0.06 to 0.15% to improve machinability of group A, D, H, M, and T steels. b Available in several carbon ranges. c Contains free graphite in the microstructure. d Optional. e Specified carbon ranges are designated by suffix numbers. Source: From A.M. Bayer and L.R. Walton, in ASM Handbook, 10th ed., Vol. 1, ASM International, Materials, Park, OH, 1990, pp. 757–779. 31 High-speed steels are grouped into molybdenum type M and tungsten type T. Type M tool steels contain Mo, W, Cr, V, Mo, and C as the major alloying elements, while type T tool steels contain W, Cr, V, Mo, Co, and C as the main alloying elements. In the United States, type M steels account for 95% of the high-speed steels produced. There is also a subgroup consisting of intermediate high-speed steels in the M group. The most popular grades among molybdenum types are M1, M2, M4, M7, M10, and M42, while those among tungsten types are T1 and T15. The main advantage of type M steels is their lower initial cost (approximately 40% cheaper than that of similar type T steels), but they are more susceptible to decarburizing, thereby necessitating better temperature control than type T steels. By using salt baths and sometimes surface coatings, decarburization can be controlled. The mechanical properties of type M and type T steels are similar except that type M steels have slightly greater toughness than type T steels at the same hardness level [4]. Hot-work tool steels (AISI series) fall into three major groups: (1) chromium-base, types H1–H19, (2) tungsten-base, types H20–H39, and (3) molybdenum-base, types H40–H59. The distinction is based on the principal alloying additions; however, all classes have medium carbon content and Cr content varying from 1.75 to 12.75%. Among these steels, H11, H12, H13 are produced in large quantities. These steels possess good redhardness and retain high hardness (~50 Rc) after prolonged exposures at 500–5508C. They are used extensively for hot-work applications, which include parts for aluminum and magnesium die casting and extrusion, plastic injection molding, and compression and transfer molds [47]. Cold-work tool steels comprise three categories: (1) air-hardening, medium-alloy tool steels (AISI A series), (2) high-chromium tool steels (AISI D series), and (3) oil-hardening tool steels (AISI O series). AISI A series tool steels have high hardenability and harden readily on air cooling. In the air-hardened and tempered condition, they are suitable for applications where improved toughness and reasonably good abrasion resistance are required such as for forming, blanking, and drawing dies. The most popular grade is A2. AISI D series tool steels possess excellent wear resistance and nondeforming properties, thereby making them very useful as cold-work die steels. They find applications in blanking and cold-forming dies, drawing and lamination dies, thread-rolling dies, shear and slitter blades, forming rolls, and so forth. Among these steels, D2 is by far the most popular grade [47]. AISI O series tool steels are used for blanking, coining, drawing, and forming dies and punches, shear blades, gauges, and chuck jaws after oil quenching and tempering [47]. Among these grades, O1 is the most widely used. Shock-resisting tool steels (AISI S series) are used where repetitive impact stresses are encountered such as in hammers, chipping and cold chisels, rivet sets, punches, driver bits, stamps, and shear blades in quenched and tempered conditions. In these steels, high toughness is the major concern and hardness the secondary concern. Among these grades, S5 and S7 are perhaps the most widely used. Low-alloy special-purpose tool steels (AISI series) are similar in composition to the Wtype tool steels, except that the addition of Cr and other elements render greater hardenability and wear-resistance properties, type L6 and the low-carbon version of L2 are commonly used for a large number of machine parts. Mold steels (AISI P series) are mostly used in low-temperature die casting dies and in molds for the injection or compression molding of plastics [46]. Water-hardening tool steels (AISI W series): Among the three compositions listed, W1 is the most widely used as cutting tools, punches, dies, files, reamers, taps, drills, razors, woodworking tools, and surgical instruments in the quenched and tempered condition. ß 2006 by Taylor & Francis Group, LLC. 1.3.3.5 Stainless Steels Stainless steels may be defined as complex alloy steels containing a minimum of 10.5% Cr with or without other elements to produce austenitic, ferritic, duplex (ferritic–austenitic), martensitic, and precipitation-hardening grades. AISI uses a three-digit code for stainless steels. Table 1.10 and Table 1.11 list the compositions of standard and nonstandard stainless steels, respectively, with the corresponding designated symbols, which are discussed below [49]. Austenitic stainless steels constitute about 65–70% of the total U.S. stainless steel production and have occupied a dominant position because of their higher corrosion resistance such as strength and toughness at both elevated and ambient temperatures, excellent cryogenic properties, esthetic appeal, and varying specific combination and properties that can be obtained by different compositions within the group [50]. In general, austenitic stainless steels are Fe–Cr–Ni–C and Fe–Cr–Mn–Ni–N alloys containing 16–26% Cr, 0.75–19.0% Mn, 1–40% Ni, 0.03–0.35% C, and sufficient N to stabilize austenite at room and elevated temperatures. The 2xx series (Cr–Mn–Ni) steels contain N, 5.5–15.5% Mn, and up to 6% Ni, the 3xx (Cr–Ni) types contain higher amounts of Ni and up to 2% Mn. Mo, Cu, and Si may be added to increase corrosion resistance. Ti and Nb may be added to decrease the sensitivity of intergranular corrosion. The addition of Mo and N may increase halide-pitting resistance; Si and Cu may be added to increase resistance to stress corrosion cracking. S and Se may be added to certain series to enhance machinability. Nitrogen is added to increase yield strength. Broadly, austenitic stainless steels can be classified into ten groups [4,51]. These classifications are not straightforward because of the overlapping effects. Ferrite stainless steels contain essentially 10.5–30% Cr with additions of Mn and Si and occasionally Mo, Ni, Al, Ti, or Nb to confer particular characteristics. As they remain ferritic at room and elevated temperatures, they cannot be hardened by heat treatment. The ductile– brittle transition temperature of ferrite stainless steels is higher than room temperature; if CþN < 0:0015 wt%, the transition temperature can be kept well below the room temperature. These extra-low interstitial ferritic stainless steels have good ductility and toughness. The yield strength of ferritic stainless steels in the annealed condition is usually in the range 275–415 MPa (40–60 ksi). They are used because of their good ductility, good resistance to general liquid corrosion, and high-temperature oxidation, resistance to pitting and stress corrosion cracking, and generally lower cost than the austenitic grades [10]. As in the ferritic grade, S and Se may be added to improve machinability. The standard ferrite stainless steels are types 405, 409, 429, 430, 430F, 430F–Se, 434, 436, 439, 444, and 446 (Table 1.10). In addition, high-quality ferrite stainless steels are types E-Brite 26-1, MoNiT (25-4-4), AL29-4c, and AL29-4-2 (Table 1.11). Duplex stainless steels contain 18–29% Cr, 2.5–8.5% Ni, and 1–4% Mo, up to 2.5% Mn, up to 2% Si, and up to 0.35% N. They possess a mixed structure of ferrite and austenite. The volume fractions of ferrite and austenite vary between 0.3 and 0.7 in a duplex structure. The ratio of the ferrite and austenitic determines the properties of duplex stainless steels. The yield strength increases with increasing ferrite content. The ultimate tensile strength rises to a maximum at 70–80% ferrite, then decreases as the ferrite goes to 100%. Compared to austenitic grades, they can offer improved yield strength (about two to three times greater) and greater resistance to stress corrosion cracking, but the deep drawability is less than austenitic grades. Compared to ferritic grades, they can provide improved toughness, formability, and weldability. The duplex stainless steels can be embrittled due to the formability a0 and s phases. In general, duplex stainless steels cannot be used in the temperature range from 300 to 9508C. Types AISI 329 and Carpenter 7-Mo and 7-Mo-Plus (UNS S32950) are the more popular duplex steels (Table 1.10 and Table 1.11). The new type SAF2507 contains ultralow carbon ß 2006 by Taylor & Francis Group, LLC. 34 ß 2006 by Taylor & Francis Group, LLC. TABLE 1.10 Compositions of Standard Stainless Steels Type UNS Designation Composition (%)a Mn Si Cr Ni P S Other Austenitic types 201 S20100 202 S20200 205 S20500 301 S30100 302 S30200 302B S30215 303 S30300 303Se S30323 304 S30400 304H S30409 304L S30403 304LN S30453 302Cu S30430 304N S30451 305 S30500 308 S30800 309 S30900 309S S30908 310 S31000 310S S31008 314 S31400 316 S31600 316F S31620 316H S31609 316L S31603 316LN S31653 0.15 0.15 0.12–0.25 0.15 0.15 0.15 0.15 0.15 0.08 0.04–0.10 0.03 0.03 0.08 0.08 0.12 0.08 0.20 0.08 0.25 0.08 0.25 0.08 0.08 0.04–0.10 0.03 0.03 5.5–7.5 7.5–10.0 14.0–15.5 2.00 2.00 2.00 2.00 2.00 2.00 2.00 2.00 2.00 2.00 2.00 2.00 2.00 2.00 2.00 2.00 2.00 2.00 2.00 2.00 2.00 2.00 2.00 1.00 1.00 1.00 1.00 1.00 2.0–3.0 1.00 1.00 1.00 1.00 1.00 1.00 1.00 1.00 1.00 1.00 1.00 1.00 1.50 1.50 1.5–3.0 1.00 1.00 1.00 1.00 1.00 16.0–18.0 17.0–19.0 16.5–18.0 16.0–18.0 17.0–19.0 17.0–19.0 17.0–19.0 17.0–19.0 18.0–20.0 18.0–20.0 18.0–20.0 18.0–20.0 17.0–19.0 18.0–20.0 17.0–19.0 19.0–21.0 22.0–24.0 22.0–24.0 24.0–26.0 24.0–26.0 23.0–26.0 16.0–18.0 16.0–18.0 16.0–18.0 16.0–18.0 16.0–18.0 3.5–5.5 4.0–6.0 1.0–1.75 6.0–8.0 8.0–10.0 8.0–10.0 8.0–10.0 8.0–10.0 8.0–10.5 8.0–10.5 8.0–12.0 8.0–12.0 8.0–10.0 8.0–10.5 10.5–13.0 10.0–12.0 12.0–15.0 12.0–15.0 19.0–22.0 19.0–22.0 19.0–22.0 10.0–14.0 10.0–14.0 10.0–14.0 10.0–14.0 10.0–14.0 0.06 0.06 0.06 0.045 0.045 0.045 0.2 0.2 0.045 0.045 0.045 0.045 0.045 0.045 0.045 0.045 0.045 0.045 0.045 0.045 0.045 0.045 0.20 0.045 0.045 0.045 0.03 0.03 0.03 0.03 0.03 0.03 0.15 min 0.06 0.03 0.03 0.03 0.03 0.03 0.03 0.03 0.03 0.03 0.03 0.03 0.03 0.03 0.03 0.10 min 0.03 0.03 0.03 316N 0.08 2.00 1.00 16.0–18.0 10.0–14.0 0.045 0.03 0.25 N 0.25 N 0.32–0.40 N — — — 0.6 Mob 0.15 min Se — — — 0.10–0.16 N 3.0–4.0 Cu 0.10–0.16 N — — — — — — — 2.0–3.0 Mo 1.75–2.5 Mo 2.0–3.0 Mo 2.0–3.0 Mo 2.0–3.0 Mo; 0.10–0.16N 2.0–3.0 Mo; 0.10–0.16 N S31651 Steel Heat Treatment: Metallurgy and Technologies C S31700 S31703 S32100 S32109 N08330 S34700 S34709 S34800 0.08 0.03 0.08 0.04–0.10 0.08 0.08 0.04–0.10 0.08 2.00 2.00 2.00 2.00 2.00 2.00 2.00 2.00 1.00 1.00 1.00 1.00 0.75–1.5 1.00 1.00 1.00 18.0–20.0 18.0–20.0 17.0–19.0 17.0–19.0 17.0–20.0 17.0–19.0 17.0–19.0 17.0–19.0 11.0–15.0 11.0–15.0 9.0–12.0 9.0–12.0 34.0–37.0 9.0–13.0 9.0–13.0 9.0–13.0 0.045 0.045 0.045 0.045 0.04 0.045 0.045 0.045 0.03 0.03 0.03 0.03 0.03 0.03 0.03 0.03 348H S34809 0.04–0.10 2.00 1.00 17.0–19.0 9.0–13.0 0.045 0.03 384 S38400 0.08 2.00 1.00 15.0–17.0 17.0–19.0 0.045 0.03 Ferritic types 405 409 S40500 S40900 0.08 0.08 1.00 1.00 1.00 1.00 11.5–14.5 10.5–11.75 — 0.5 0.04 0.045 0.03 0.045 429 430 430F 430FSe 434 436 S42900 S43000 S43020 S43023 S43400 S43600 0.12 0.12 0.12 0.12 0.12 0.12 1.00 1.00 1.25 1.25 1.00 1.00 1.00 1.00 1.00 1.00 1.00 1.00 14.0–16.0 16.0–18.0 16.0–18.0 16.0–18.0 16.0–18.0 16.0–18.0 — — — — — — 0.04 0.04 0.06 0.06 0.04 0.04 0.03 0.03 0.15 min 0.06 0.03 0.03 439 S43035 0.07 1.00 1.00 17.0–19.0 0.50 0.04 0.03 442 444 S44200 S44400 0.2 0.025 1.00 1.00 1.00 1.00 18.0–23.0 17.5–19.5 — 1.00 0.04 0.04 0.03 0.03 446 S44600 0.20 1.50 1.00 23.0–27.0 — 0.04 0.03 3.0–4.0 Mo 3.0–4.0 Mo 5  %C min Ti 5  %C min Ti — 10  %C min Nb 8  %C min–1.0 max Nb 0.2 Co; 10  %C min Nb; 0.10 Ta 0.2 Co; 8  %C min– 1.0 max Nb; 0.10 Ta — Steel Nomenclature ß 2006 by Taylor & Francis Group, LLC. 317 317L 321 321H 330 347 347H 348 0.10–0.30 A1 6  %C min– 0.75 max Ti — — 0.6 Mob 0.15 min Se 0.75–1.25 Mo 0.75–1.25 Mo; 5  %C min– 0.70 max Nb 0.15 Al; 12  %C min–1.10 Ti 1.75–2.50 Mo; 0.025 N; 0.2 þ 4 (%C þ %N) min– 0.8 max (Ti þ Nb) 0.25 N Continued 35 36 ß 2006 by Taylor & Francis Group, LLC. TABLE 1.10 (Continued) Compositions of Standard Stainless Steels Composition (%)a UNS Designation C Mn Si Cr Ni P S Duplex (ferritic–austenitic) type 329 S32900 0.20 1.00 0.75 23.0–28.0 2.50–5.00 0.04 0.03 1.00–2.00 Mo Martensitic types 403 410 414 416 416Se 420 420F 422 S40300 S41000 S41400 S41600 S41623 S42000 S42020 S42200 0.15 0.15 0.15 0.15 0.15 0.15 min 0.15 min 0.20–0.25 1.00 1.00 1.00 1.25 1.25 1.00 1.25 1.00 0.50 1.00 1.00 1.00 1.00 1.00 1.00 0.75 11.5–13.0 11.5–13.5 11.5–13.5 12.0–14.0 12.0–14.0 12.0–14.0 12.0–14.0 11.5–13.5 — — 1.25–2.50 — — — — 0.5–1.0 0.04 0.04 0.04 0.06 0.06 0.04 0.06 0.04 0.03 0.03 0.03 0.15 min 0.06 0.03 0.15 min 0.03 431 440A 440B 440C S43100 S44002 S44003 S44004 0.20 0.60–0.75 0.75–0.95 0.95–1.20 1.00 1.00 1.00 1.00 1.00 1.00 1.00 1.00 15.0–17.0 16.0–18.0 16.0–18.0 16.0–18.0 1.25–2.50 — — — 0.04 0.04 0.04 0.04 0.03 0.03 0.03 0.03 — — — 0.6 Mob 0.15 min Se — 0.6 Mob 0.75–1.25 Mo; 0.75–1.25 W; 0.15–0.3 V — 0.75 Mo 0.75 Mo 0.75 Mo Precipitation-hardening types PH13-8Mo S13800 0.05 0.20 0.10 12.25–13.25 7.5–8.5 0.01 0.008 15-5PH S15500 0.07 1.00 1.00 14.0–15.5 3.5–5.5 0.04 0.03 17-4PH S17400 0.07 1.00 1.00 15.5–17.5 3.0–5.0 0.04 0.03 17-7PH S17700 0.09 1.00 1.00 16.0–18.0 6.5–7.75 0.04 0.04 Type Single values are maximum values unless otherwise indicated. Optional. Source: From S.D. Washko and G. Aggen, in ASM Handbook, 10th ed., Vol. 1, ASM International, Materials Park, OH, 1990, pp. 841–907. b 2.0–2.5 Mo; 0.90–1.35 Al; 0.01 N 2.5–4.5 Cu; 0.15–0.45 Nb 3.0–5.0 Cu; 0.15–0.45 Nb 0.75–1.5 Al Steel Heat Treatment: Metallurgy and Technologies a Other Composition (%)b UNS Designation C Ma Si Cr Ni P S Austenitic stainless steels Gall-Tough 203 EZ (XM-II) S20161 S20300 0.15 0.08 4.00–6.00 5.0–6.5 3.00–4.00 1.00 15.00–18.00 16.0–18.0 4.00–6.00 5.0–6.5 0.040 0.040 0.040 0.18–0.35 Nitronic 50 (XM-19) S20910 0.06 4.0–6.0 1.00 20.5–23.5 11.5–13.5 0.040 0.030 Tenelon (XM-31) Cryogenic Tenelon (XM-14) Esshete 1250 S21400 0.12 14.5–16.0 0.3–1.0 7.0–18.5 0.75 0.045 0.030 S21460 S21500 0.12 0.15 14.0–16.0 5.5–7.0 1.00 1.20 7.0–19.0 14.0–16.0 5.0–6.0 9.0–11.0 0.060 0.040 0.030 0.030 Type 216 (XM-17) S21600 0.08 7.5–9.0 1.00 17.5–22.0 5.0–7.0 0.045 0.030 Type 216 L (XM-18) S21603 0.03 7.5–9.0 1.00 17.5–22.0 7.5–9.0 0.045 0.030 Nitronic 60 Nitronic 40 (XM-10) 21-6-9 LC Nitronic 33 (18-3-Mn) Nitronic 32 (18-2-Mn) 18-18 Plus S21800 S21900 S21904 S24000 S24100 S28200 0.10 0.08 0.04 0.08 0.15 0.15 7.0–9.0 8.0–10.0 8.00–10.00 11.50–14.50 11.00–14.00 17.0–19.0 3.5–4.5 1.00 1.00 1.00 1.00 1.00 16.0–18.0 19.0–21.5 19.00–21.50 17.00–19.00 16.50–19.50 17.5–19.5 8.0–9.0 5.5–7.5 5.50–7.50 2.50–3.75 0.50–2.50 — 0.040 0.060 0.060 0.060 0.060 0.045 0.030 0.030 0.030 0.030 0.030 0.030 303 Plus X (XM-5) MVMAc 304Bld S30310 S30415 S30424 0.15 0.05 0.08 2.5–4.5 0.60 2.00 1.00 1.30 0.75 17.0–19.0 18.5 18.00–20.00 7.0–10.0 9.50 12.00–15.00 0.020 — 0.045 0.25 min — 0.030 Designationa Other Steel Nomenclature ß 2006 by Taylor & Francis Group, LLC. TABLE 1.11 Compositions of Nonstandard Stainless Steels 0.08–0.20 N 0.5 Mo; 1.75–2.25 Cu 1.5–3.0 Mo; 0.2–0.4 N; 0.1–0.3 Nb; 0.1–0.3 V 0.35 N 0.35–0.50 N 0.003–0.009 B; 0.75–1.25 Nb; 0.15–0.40 V 2.0–3.0 Mo; 0.25–0.50 N 2.0–3.0 Mo; 0.25–0.50 N 0.08–0.18 N 0.15–0.40 N 0.15–0.40 N 0.20–0.40 N 0.20–0.45 N 0.5–1.5 Mo; 0.5–1.5 Cu; 0.4–0.6 N 0.6 Mo 0.15 N; 0.04 Ce 0.10 N; 1.00–1.25 B 37 Continued 38 ß 2006 by Taylor & Francis Group, LLC. TABLE 1.11 (Continued) Compositions of Nonstandard Stainless Steels Composition (%)b UNS Designation C 304 HN (XM-21) Cronifer 1815 LCSi RA 85 Hc 253 MA S30452 S30600 S30615 S30815 0.04–0.10 0.018 0.20 0.05–0.l0 Type 309 S Cb S30940 Type 310 Cb Designationa Ma Cr Ni P S Other 2.00 2.00 0.80 0.80 1.00 3.7–4.3 3.50 1.4–2.0 18.0–20.0 17.0–18.5 18.5 20.0–22.0 8.0–10.5 14.0–15.5 14.50 10.0–12.0 0.045 0.020 — 0.040 0.030 0.020 — 0.030 0.08 2.00 1.00 22.0–24.0 12.0–15.0 0.045 0.030 S31040 0.08 2.00 1.50 24.0–26.0 19.0–22.0 0.045 0.030 254 SMO S31254 0.020 1.00 0.80 19.50–20.50 17.50–18.50 0.030 0.010 Type 316 Ti S31635 0.08 2.00 1.00 16.0–18.0 10.0–14.0 0.045 0.030 Type 316 Cb S31640 0.08 2.00 1.00 16.0–18.0 10.0–14.0 0.045 0.030 Type 316 HQ — 0.030 2.00 1.00 16.00–18.25 10.00–14.00 0.030 0.015 Type 317 LM 17-14-4 LN S31725 S31726 0.03 0.03 2.00 2.00 1.00 0.75 18.0–20.0 17.0–20.0 13.5–17.5 13.5–17.5 0.045 0.045 0.030 0.030 Type 317 LN Type 370 S31753 S37000 0.03 0.03–0.05 2.00 1.65–2.35 1.00 0.5–1.0 18.0–20.0 12.5–14.5 11.0–15.0 14.5–16.5 0.030 0.040 0.030 0.010 0.16–0.30 N 0.2 Mo 1.0 Al 0.14–0.20 N; 0.03–0.08 Ce; 1.0 Al 10  %C min to 1.10 max Nb l0  %C min to 1.10 max Nb þ Ta 6.00–6.50 Mo; 0.50–1.00 Cu; 0.180–0.220 N 5  %(C þ N) min to 0.70 max Ti; 2.0–3.0 Mo; 0.10 N 10  %C min to 1.10 max Nb þ Ta; 2.0–3.0 Mo; 0.10 N 3.00–4.00 Cu; 2.00–3.00 Mo 4.0–5.0 Mo; 0.10 N 4.0–5.0 Mo; 0.10–0.20 N 0.10–0.22 N 1.5–2.5 Mo; Steel Heat Treatment: Metallurgy and Technologies Si S38100 S63198 0.08 0.28–0.35 2.00 0.75–1.50 1.5–2.5 0.03–0.8 17.0–19.0 18.0–21.0 17.5–18.5 8.0–11.0 0.030 0.040 0.030 0.030 20Cb-3 N08020 0.07 2.00 1.00 19.0–21.0 32.0–38.0 0.045 0.035 20Mo-4 N08024 0.03 1.00 0.50 22.5–25.0 35.0–40.0 0.035 0.035 20Mo-6 N08026 0.03 1.00 0.50 22.00–26.00 33.00–37.20 0.03 0.03 Sanicro 28 N08028 0.02 2.00 1.00 26.0–28.0 29.5–32.5 0.020 0.015 AL-6X AL-6XN N08366 N08367 0.035 0.030 2.00 2.00 1.00 1.00 20.0–22.0 20.0–22.0 23.5–25.5 23.50–25.50 0.030 0.040 0.030 0.030 JS-700 N08700 0.04 2.00 1.00 19.0–23.0 24.0–26.0 0.040 0.030 Type 332 N08800 0.01 1.50 1.00 19.0–23.0 30.0–35.0 0.045 0.015 904L N08904 0.02 2.00 1.00 19.0–23.0 23.0–28.0 0.045 0.035 Cronifer 1925 hMo N08925 0.02 1.00 0.50 24.0–26.0 19.0–21.0 0.045 0.030 39 Continued Steel Nomenclature ß 2006 by Taylor & Francis Group, LLC. 18-18-2 (XM-15) 19-9 DL 0.1–0.4 Ti; 0.005 N; 0.05 Co — 1.0–1.75 Mo; 0.1–0.35 Ti; 1.0–1.75 W; 0.25–0.60 Nb 2.0–3.0 Mo; 3.0–4.0 Cu; 8  %C min to 1.00 max Nb 3.50–5.00 Mo; 0.50–1.50 Cu; 0.15–0.35 Nb 5.00–6.70 Mo; 2.00–4.00 Cu 3.0–4.0 Mo; 0.6–1.4 Cu 6.0–7.0 Mo 6.00–7.00 Mo; 0.18–0.25 N 4.3–5.0 Mo; 8  %C min to 0.5 max Nb; 0.5 Cu; 0.005 Pb; 0.035 S 0.15–0.60 Ti; 0.15–0.60 Al 4.0–5.0 Mo: 1.0–2.0 Cu 6.0–7.0 Mo; 0.8–1.5 Cu; 0.10–0.20 N 40 ß 2006 by Taylor & Francis Group, LLC. TABLE 1.11 (Continued ) Compositions of Nonstandard Stainless Steels Composition (%)b Designationa UNS Designation C Cronifer 2328 — 0.04 Ferritic stainless steels 18-2 FM (XM-34) Type 430 Ti S18200 S43036 Type 441 Ma Cr Ni P S Other 0.75 0.75 22.0–24.0 26.0–28.0 0.030 0.015 2.5–3.5 Cu; 0.4–0.7 Ti; 2.5–3.0 Mo 0.08 0.10 1.25–2.50 1.00 1.00 1.00 17.5–19.5 16.0–19.5 — 0.75 0.040 0.040 0.15 min 0.030 S44100 0.03 1.00 1.00 17.5–19.5 1.00 0.040 0.040 E-Brite 26-1 S44627 0.01 0.40 0.40 25.0–27.0 0.50 0.020 0.020 MoNiT (25-4-4) S44635 0.025 1.00 0.75 24.5–26.0 3.5–4.5 0.040 0.030 Sea-Cure (SC-1) S44660 0.025 1.00 1.00 25.0–27.0 1.5–3.5 0.040 0.030 AL29-4C S44735 0.030 1.00 1.00 28.0–30.0 1.00 0.040 0.030 AL29-4-2 S44800 0.01 0.30 0.20 28.0–30.0 2.0–2.5 0.025 0.020 1.5–2.5 Mo 5  %C min to 0.75 max Ti 0.3 þ 9  (%C) min to 0.90 max Nb; 0.1–0.5 Ti; 0.03 N 0.75–1.5 Mo; 0.05–0.2 Nb; 0.015 N; 0.2 Cu 3.5–4.5 Mo; 0.2 þ 4 (%C þ %N) min to 0.8 max (Ti þ Nb); 0.035 N 2.5–3.5 Mo; 0.2 þ 4 (%C þ %N) min to 0.8 max (Ti þ Nb); 0.035 N 3.60–4.20 Mo; 0.20–1.00 Ti þ Nb and 6 (%C þ %N) min Ti þ Nb; 0.045 N 3.5–4.2 Mo; 0.15 Cu; 0.02 N; 0.025 max (%C þ %N) Steel Heat Treatment: Metallurgy and Technologies Si — — — — 0.04 0.02 0.06 0.03 ALFA IV — Sealmet 1 0.30 1.00 0.2–0.5 1.03 0.50 0.50 0.2–0.5 18.0 12.0 12.0–14.0 11.75–12.25 0.50 0.45 — — 0.040 0.030 — — 0.030 0.020 0.03 0.50 0.60 19.0–21.0 0.45 0.035 0.005 — 0.08 0.5–0.8 0.3–0.6 28.0–29.0 0.40 0.030 0.015 Duplex stainless steels 44LN S31200 0.030 2.00 1.00 24.0–26.0 5.50–6.50 0.045 0.030 DP-3 S31260 0.030 1.00 0.75 24.0–26.0 5.50–7.50 0.030 0.030 3RE60 2205 S31500 S31803 0.030 0.030 1.20–2.00 2.00 1.40–2.00 1.00 18.00–19.00 21.0–23.0 4.25–5.25 4.50–6.50 0.030 0.030 0.030 0.020 2304 S32304 0.030 2.50 1.0 21.5–24.5 3.0–5.5 0.040 0.040 Uranus 50 S32404 0.04 2.00 1.0 20.5–22.5 5.5–8.5 0.030 0.010 Ferralium 255 S32550 0.04 1.50 1.00 24.0–27.0 4.50–6.50 0.04 0.03 7-Mo-PlUS S32950 0.03 2.00 0.60 26.0–29.0 3.50–5.20 0.035 0.010 Martensitic stainless steels Type 410 S S41008 Type 410 Cb (XM-30) S41040 0.08 0.15 1.00 1.00 1.00 1.00 11.5–13.5 11.5–13.5 0.60 0.040 0.040 0.030 0.030 — — — — 2.0 A1; 0.4 Ti 1.2 Al; 0.3 Ti 2.75–4.25 Al; 0.6 Ti 0.75–1.25 Al; 0.65–0.75 Nb; 0.3–0.5 Ti; 0.03 N 4.75–5.25 Al; 0.005–0.035 Ce; 0.03 N 0.04 N Steel Nomenclature ß 2006 by Taylor & Francis Group, LLC. 18 SR(c) 12 SR(c) 406 408 Cb 1.20–2.00 Mo; 0.14–0.20 N 2.50–3.50 Mo; 0.20–0.80 Cu; 0.10–0.30 N; 0.10–0.50 W 2.50–3.00 Mo 2.50–3.50 Mo; 0.08–0.20 N 0.05–0.60 Mo; 0.05–0.60 Cu; 0.05–0.20 N 2.0–3.0 Mo; 1.0–2.0 Cu; 0.20 N 2.00–4.00 Mo; 1.50–2.50 Cu; 0.10–0.25 N 1.00–2.50 Mo; 0.15–0.35 N — 0.05–0.20 Nb 41 Continued 42 ß 2006 by Taylor & Francis Group, LLC. TABLE 1.11 (Continued) Compositions of Nonstandard Stainless Steels Composition (%)b Designationa UNS Designation C Ma Si Cr Ni P S S41050 S41500 S41610 0.04 0.05 0.15 1.00 0.5–1.0 1.5–2.5 1.00 0.60 1.00 10.5–12.5 11.5–14.0 12.0–14.0 0.60–1.1 3.5–5.5 — 0.045 0.030 0.060 0.030 0.030 0.15 min 0.030 S41800 S42010 S42023 0.15–0.20 0.15–0.30 0.3–0.4 0.50 1.00 1.25 0.50 1.00 1.00 12.0–14.0 13.5–15.0 12.0–14.0 1.8–2.2 0.25–1.00 — 0.040 0.040 0.060 0.030 0.060 Lapelloy S42300 0.27–0.32 0.95–1.35 0.50 11.0–12.0 0.50 0.025 0.025 Type 440 F Type 440 F–Se S44020 S44023 0.95–1.20 0.95–1.20 1.25 1.25 1.00 1.00 16.0–18.0 16.0–18.0 0.75 0.75 0.040 0.040 0.10–0.35 0.030 0.10 N 0.5–1.0 Mo 0.6 Mo 2.5–3.5 W 0.40–1.00 Mo 0.15 min Se; 0.6 Zr; 0.6 Cu 2.5–3.0 Mo; 0.2–0.3 V 0.08 N 0.15 min Se; 0.60 Mo Steel Heat Treatment: Metallurgy and Technologies E4 CA6NM 416 Plus X (XM-6) Type 418 (Greek Ascolloy) TrimRite Type 420 F–Se Other Steel Nomenclature ß 2006 by Taylor & Francis Group, LLC. Precipitation-hardening stainless steels PH14-4Mo S14800 0.05 1.00 1.00 13.75–15.0 7.75–8.75 0.015 0.010 PH15-7Mo (Type 632) S15700 0.09 1.00 1.00 14.0–16.0 6.5–7.75 0.040 0.030 AM-350 (Type 633) S35000 0.07–0.11 0.5–1.25 0.50 16.0–17.0 4.0–5.0 0.040 0.030 AM-355 (Type 634) S35500 0.10–0.15 0.5–1.25 0.50 15.0–16.0 4.0–5.0 0.040 0.030 Custom 450 (XM-25) S45000 0.05 1.00 1.00 14.0–16.0 5.0–7.0 0.030 0.030 Custom 455 (XM-16) S45500 0.05 0.50 0.50 11.0–12.5 7.5–9.5 0.040 0.030 2.0–3.0 Mo; 0.75–1.50 Al 2.0–3.0 Mo; 0.75–1.5 Al 2.5–3.25 Mo; 0.07–0.13 N 2.5–3.25 Mo; 0.07–0.13 N 1.25–1.75 Cu; 0.5–1.0 Mo; 8  %C min Nb 1.5–2.5 Cu; 0.8–1.4 Ti; 0.1–0.5 Nb; 0.5 Mo a XM designations in this column are ASTM designations for the listed alloy. Single values are maximum values unless otherwise indicated. c Nominal compositions. d UNS designation has not been specified. This designation appears in ASTM A 887 and merely indicates the form to be used. Source: From S.D. Washko and G. Aggen, in ASM Handbook, 10th ed., Vol. 1, ASM International, Materials Park, OH, 1990, pp. 841–907. b 43 content (0.01–0.02% C), high Mo content (about 4% Mo), and high N content (about 0.3% N). This new type duplex steel gives the excellent resistance to pitting corrosion. Duplex stainless steels find applications as welded pipe products for handling wet and dry CO2 and sour gas and oil products in the petrochemical industry, as welded tubing for heat exchanges, for handling chloride-containing coolants, and for
