Repository: fredporter/global-knowledge

# Global Vault

**Purpose:** Reference knowledge — public domain content, device specs, learning materials.

**Scope:** macOS → Linux only (read-only on Linux side).

**Contents:**
- `knowledge/` — Reference knowledge (survival, navigation, fire, water, tools, etc.)
- `concepts/` — System concepts and architecture docs
- `repos/` — Repository documentation (uDevFramework, etc.)
- `config/` — Configuration references
- `learning/` — Educational content and tutorials
- `tools/` — Utility scripts
- `handoff/` — Handoff data
- `system/` — System state data
- `data/` — Structured data (MCP, feeds, spools, workflows)
- `vault/` — Vault metadata
- `surfaces/` — Surface definitions

File: contributor/misc/Steel Heat Treatment_ Metallurgy and Technologies (Steel Heat Treatment Handbook, Second Edition).md (part 4 of 50)
handling hot brines and organic chemicals in the chemical, electric, and other industries [4]. Martensitic stainless steels contain 11.5–18% Cr, 0.08–1.20% C, and other alloying elements less than 2 to 3%. They can be hardened and tempered to yield strength in the range of 550–1900 MPa (80–275 ksi). The Cr content provides these steels with such high hardenability that they can be air hardened even in large sections. If they are to be heat treated for maximum strength, the amount of d-ferrite should be minimized [10]. The standard martensitic grades are types 403, 410, 414, 416, 416Se, 420, 422, 431, 440A, 440B, and 440C (Table 1.10). They are used in manifold stud bolts, heat control shafts, steam valves, Bourdon tubes, gun mounts, water pump parts, carburetor parts, wire cutter blades, garden shears, cutlery, paint spray nozzles, glass and plastic molds, bomb shackle parts, drive screws, aircraft bolting, cable terminals, diesel engine pump parts, instrument parts, crankshaft counterweight pins, valve trim, ball bearings, and races. PH stainless steels are high-strength alloys with appreciable ductility and good corrosion resistance that are developed by a simple heat treatment comprising martensite formation and low-temperature aging (or tempering) treatment; the latter heat treatment step may be applied after fabrication. PH stainless steels can have a matrix structure of either austenite or martensite. Alloy elements added to form precipitates are Mo, Cu, Al, Ti, Nb, and N. PH stainless steels may be divided into three broad groups: (1) martensitic type, (2) semiaustenitic type, and (3) austenitic type (Table 1.10 and Table 1.11). A majority of these steels are classified by a three-digit number in the AISI 400 series or by a five-digit UNS designation. However, most of them are better known by their trade names or their manufacturer. All steels are available in sheet, strip, plate, bar, and wire. Martensitic PH stainless steels (also called single-treatment alloys) are most widely used and include 17-4PH (AISI 430 or UNS S17400), stainless W (AISI 635 or UNS S17400), 155PH (UNS S15500), PH13-8Mo (UNS S13800), and Custom 450 (UNS S45000). These steels have a predominantly austenitic structure at the solution-annealing temperature, but they undergo an austenitic-to-martensite transformation during cooling to room temperature. These steels can be readily welded [49]. Semiaustenitic PH stainless steels (also called double-treatment alloys) were developed for increased formability before the hardening treatment. Important alloys are 17-7PH (UNS S17700) and PH15-7Mo (UNS S15700). These alloys are completely austenite in the as-quenched condition after solution annealing (which displays good toughness and ductility in the cold-forming operations), and eventually martensite can be obtained by conditioning treatment or thermomechanical treatment. Ultrahigh strength can be obtained in these steels by combinations of cold working and aging. Austenitic PH stainless steels possess austenitic structures in both the solution annealed and aged conditions. The most important steels in this class include A-286 (AISI 600 or UNS S66286), 17-10P, and 14–17Cu–Mo alloys. Of these grades, A-286 is the most extensively used in the aerospace applications. 1.3.3.6 Maraging Steels Maraging steels are a specific class of carbon-free (or small amounts) ultrahigh-strength steels that derive their strength not from carbon but from precipitation of intermetallic ß 2006 by Taylor & Francis Group, LLC. TABLE 1.12 Nominal Compositions of Commercial Maraging Steels Composition (%)a Grade Ni Mo Co Ti Al Nb Standard grades 18Ni(200) 18Ni(250) 18Ni(300) 18Ni(350) 18Ni(Cast) 12-5-3(180)c 18 18 18 18 17 12 3.3 5.0 5.0 4.2b 4.6 3 8.5 8.5 9.0 12.5 10.0 — 0.2 0.4 0.7 1.6 0.3 0.2 0.1 0.1 0.1 0.1 0.1 0.3 — — — — — — 3.0 3.0 2.6 4.0 — — 2.0 — 0.7 1.4 1.2 1.85 0.1 0.1 0.1 0.1 — — 0.1 — Cobalt-free and low-cobalt bearing grades Cobalt-free 18Ni(200) 18.5 Cobalt-free 18Ni(250) 18.5 Low-cobalt 18Ni(250) 18.5 Cobalt-free 18Ni(300) 18.5 a All grades contain no more than 0.03% C. Some producers use a combination of 4.8% Mo and 1.4% Ti, nominal. c Contains 5% Cr. Source: From K. Rohrbach and M. Schmidt, in ASM Handbook, 10th ed., Vol. 1, ASM International, Materials Park, OH, 1990, pp. 793–800. b compounds and martensitic transformation [5,50–52]. The commonly available maraging steels contain 10–19% Ni, 0–18% Co, 3–14% Mo, 0.2–1.6% Ti, 0.1–0.2% Al, and some intermetallic compounds are Ni3 Ti, Ni3 Mo, Fe2 Mo, etc. Since these steels develop very high strength by martensitic transformation and subsequent age-hardening, they are termed maraging steels [53]. There are four types of maraging steels, namely 200, 250, 300, and 350; the number refers to the ultimate tensile strength in ksi (kpsi). The tensile strength is based on the Ti content, which varies between 0.2 and 1.85%. Table 1.12 lists the compositions of these grades [54]. In these grades, C content is maintained at a very low level (<0.03%); the sum of Si and Mn is lower (0.2%); and P and S contents are also very small (<0.005 and <0.008%, respectively) [4]. Maraging steels have found applications where lightweight structures with ultrahigh strength and high toughness are essential and cost is not a major concern. Maraging steels have been extensively used in two general types of applications: 1. Aerospace and aircraft industry for critical components such as missile cases, load cells, helicopter flexible drive shafts, jet engine drive shafts, and landing gear 2. Tool manufacturing industries for stub shafts, flexible drive shafts, splined shafts, springs, plastic molds, hot-forging dies, aluminum and zinc die casting dies, coldheading dies and cases, diesel fuel pump pins, router bits, clutch disks, gears in the machine tools, carbide die holders, autofrettage equipment, etc. 1.4 DESIGNATIONS FOR STEELS A designation is the specific identification of each grade, type, or class of steel by a number, letter, symbol, name, or suitable combination thereof unique to a certain steel. It is used in a ß 2006 by Taylor & Francis Group, LLC. specific document as well as in a particular country. In the steel industries, these terms have very specific uses: grade is used to describe chemical composition; type is used to denote deoxidation practice; and class is used to indicate some other attributes such as tensile strength level or surface quality [8]. In ASTM specifications, however, these terms are used somewhat interchangeably. For example, in ASTM A 434, grade identifies chemical composition and class indicates tensile properties. In ASTM A 515, grade describes strength level; the maximum carbon content allowed by the specification is dependent on both the plate thickness and the strength level. In ASTM A 533, type indicates chemical analysis, while class denotes strength level. In ASTM A 302, grade identifies requirements for both chemical composition and tensile properties. ASTM A 514 and A 517 are specifications for high-strength quenched and tempered alloy steel plate for structural and pressure vessel applications, respectively; each has a number of grades for identifying the chemical composition that is capable of developing the required mechanical properties. However, all grades of both designations have the same composition limits. By far the most widely used basis for classification and designation of steels is the chemical composition. The most commonly used system of designating carbon and alloy steels in the United States is that of the AISI and SAE numerical designations. The UNS is also increasingly employed. Other designations used in the specialized fields include Aerospace Materials Specification (AMS) and American Petroleum Institute (API) designation. These designation systems are discussed below. 1.4.1 SAE-AISI DESIGNATIONS As stated above, the SAE-AISI system is the most widely used designation for carbon and alloy steels. The SAE-AISI system is applied to semifinished forgings, hot-rolled and cold-finished bars, wire rod, seamless tubular goods, structural shapes, plates, sheet, strip, and welded tubing. Table 1.2 lists the SAE-AISI system of numerical designations for both carbon and low-alloy steels. 1.4.1.1 Carbon and Alloy Steels With few exceptions, the SAE-AISI system uses a four-digit number to designate carbon and alloy steels that is specific for chemical composition ranges. Certain types of alloy steels are designated by five digits (numerals). Table 1.2 shows an abbreviated listing of four-digit designations of the SAE-AISI carbon and alloy steels. The first digit, 1, of this designation indicates a carbon steel; i.e., carbon steels comprise 1xxx groups in the SAE-AISI system and are subdivided into four series due to the variance in certain fundamental properties among them. Thus, the plain carbon steels comprise 10xx series (containing 1.00% Mn maximum); resulfurized carbon steels comprise the 11xx series; resulfurized and rephosphorized carbon steels comprise the 12xx series; and nonresulfurized high-manganese (up to 1.65%) carbon steels are produced for applications requiring good machinability. Carbon and alloy steel designations showing the letter B inserted between the second and third digits indicate that the steel has 0.0005–0.003% boron. Likewise, the letter L inserted between the second and third digits indicates that the steel has 0.15–0.35% lead for enhanced machinability. Sometimes the prefix M is used for merchant quality steels and the suffix H is used to comply with specific hardenability requirements. In alloy steels, the prefix letter E is used to designate steels that are produced by the electric furnace process. The major alloying element in an alloy steel is indicated by the first two digits of the designation (Table 1.2). Thus, a first digit of 2 denotes a nickel steel; 3, a nickel–chromium ß 2006 by Taylor & Francis Group, LLC. steel; 4, a molybdenum, chromium–molybdenum, nickel–molybdenum, or nickel–chromium– molybdenum steel; 5, a chromium steel; 6, a chromium–vanadium steel; 7, a tungsten– chromium steel; 8, a nickel–chromium–molybdenum steel; and 9, a silicon–manganese steel or a nickel–chromium–molybdenum steel. In the case of a simple alloy steel, the second digit represents the approximate percentage of the predominant alloying element. For example, 2520 grade indicates a nickel steel of approximately 5% Ni (and 0.2% carbon). The last two digits of four-numeral designations and the last three digits of five-numeral designations indicate the approximate carbon content of the allowable carbon range in hundredths of a percent. For example, 1020 steel indicates a plain carbon steel with an approximate mean of 0.20% carbon, varying within acceptable carbon limits of 0.18 and 0.23%. Similarly, 4340 steels are Ni–Cr–Mo steels and contain an approximate mean of 0.40% carbon, varying within an allowable carbon range of 0.38–0.43%, and 51100 steel is a chromium steel with an approximate mean of 1.00% carbon, varying within an acceptable carbon range of 0.98–1.10% [4,30,55]. Potential standard steels are listed in SAE J1081 and Table 1.13. They are experimental steels to which no regular AISI-SAE designations have been assigned. The numbers consist of the prefix PS followed by a sequential number starting with 1. Some were developed to minimize the amount of nickel and others to enhance a particular attribute of a standard grade of alloy steel [30]. 1.4.1.2 HSLA Steels Several grades of HSLA steels have been described in the SAE Recommended Practice J410. Their chemical composition and minimum mechanical property requirements are provided in Table 1.8 [30]. 1.4.1.3 Formerly Listed SAE Steels A number of grades of carbon and alloy steels have been excluded from the list of standard SAE steels because of their inadequate applications. A detailed list of formerly used SAE carbon and alloy steels is given in SAE J1249, and producers of these steels should be contacted for their availability. 1.4.2 UNS DESIGNATIONS The UNS has been developed by the ASTM E 527, the SAE J1086, and several other technical societies, trade associations, and U.S. government agencies [29]. A UNS number, which is a designation of chemical composition and not a specification, is assigned to each chemical composition of the standard carbon and alloy steel grades for which controlling limits have been established by the SAE-AISI [26,30,56]. The UNS designation consists of a single-letter prefix followed by five numerals (digits). The letters denote the broad class of alloys; the numerals define specific alloys within that class. The prefix letter G signifies standard grades of carbon and alloy steels; the prefix letter H indicates standard grades that meet certain hardenability requirement limits (SAE-AISI H steels); the prefix T includes tool steels, wrought and cast; the prefix letter S relates to heatand corrosion-resistant steels (including stainless steel), valve steels, and iron-base superalloys; the prefix letter J is used for cast steels (except tool steels); the prefix letter K identifies miscellaneous steels and ferrous alloys; and the prefix W denotes welding filler metals (for example, W00001–W59999 series represent a wide variety of steel compositions) [56]. The first four digits of the UNS number usually correspond to the standard SAE-AISI designations, while the last digit (except zero) of the five-numeral series denotes some additional ß 2006 by Taylor & Francis Group, LLC. 48 ß 2006 by Taylor & Francis Group, LLC. TABLE 1.13 SAE Potential Standard Steel Compositions Ladle Chemical Composition Limits (wt %) a SAE PS Number Mn P max 0.19–0.24 0.18–0.23 0.20–0.25 0.23–0.28 0.25–0.30 0.18–0.23 0.13–0.18 0.15–0.20 0.18–0.23 0.13–0.18 0.15–0.20 0.18–0.23 0.17–0.24 0.28–0.33 0.38–0.43 0.95–1.25 0.90–1.20 0.90–1.20 0.90–1.20 0.90–1.20 0.90–1.20 0.90–1.20 0.90–1.20 0.75–1.00 0.70–0.90 0.70–0.90 0.70–0.90 0.85–1.25 0.90–1.20 0.90–1.20 0.035 0.035 0.035 0.035 0.035 0.035 0.035 0.035 0.035 0.035 0.035 0.035 0.035 0.035 0.035 S max 0.040 0.040 0.040 0.040 0.040 0.040 0.040 0.040 0.040 0.040 0.040 0.040 0.040 0.040 0.040 Si Ni Cr Mo B 0.15–0.35 0.15–0.35 0.15–0.35 0.15–0.35 0.15–0.35 0.15–0.35 0.15–0.35 0.15–0.35 0.15–0.35 0.15–0.35 0.15–0.35 0.15–0.35 0.15–0.35 0.15–0.35 0.15–0.35 0.20–0.40 — — — — — — — — 0.70–1.00 0.70–1.00 0.70–1.00 0.20 min — — 0.25–0.40 0.40–0.60 0.40–0.60 0.40–0.60 0.40–0.60 0.40–0.60 0.40–0.60 0.40–0.60 0.45–0.65 0.45–0.65 0.45–0.65 0.45–0.65 0.20 min 0.40–0.60 0.45–0.65 0.05–0.10 0.13–0.20 0.13–0.20 0.13–0.20 0.13–0.20 0.08–0.15 0.13–0.20 0.13–0.20 0.20–0.30 0.45–0.60 0.45–0.60 0.45–0.60 0.05 min 0.13–0.20 0.13–0.20 — — — — — 0.0005–0.003 — — — — — — — — — Steel Heat Treatment: Metallurgy and Technologies PS 10 PS 15 PS 16 PS 17 PS 18 PS 19 PS 20 PS 21 PS 24 PS 30 PS 31 PS 32 PS 33b PS 34 PS 36 C Steel Nomenclature ß 2006 by Taylor & Francis Group, LLC. PS 38 PS 39 PS 40 PS 54 PS 55 PS 56 PS 57 PS 58 PS 59 PS 61 PS 63 PS 64 PS 65 PS 66c PS 67 0.43–0.48 0.48–0.53 0.51–0.59 0.19–0.25 0.15–0.20 0.080–0.13 0.08 max 0.16–0.21 0.18–0.23 0.23–0.28 0.31–0.38 0.16–0.21 0.21–0.26 0.16–0.21 0.42–0.49 0.90–1.20 0.90–1.20 0.90–1.20 0.70–1.05 0.70–1.00 0.70–1.00 1.25 max 1.00–1.30 1.00–1.30 1.00–1.30 0.75–1.10 1.00–1.30 1.00–1.30 0.40–0.70 0.80–1.20 0.035 0.035 0.035 0.035 0.035 0.035 0.040 0.035 0.035 0.035 0.035 0.035 0.035 0.035 0.035 0.040 0.040 0.040 0.040 0.040 0.040 0.15–0.35 0.040 0.040 0.040 0.040 0.040 0.040 0.040 0.040 0.15–0.35 0.15–0.35 0.15–0.35 0.15–0.35 0.15–0.35 0.15–0.35 1.00 max 0.15–0.35 0.15–0.35 0.15–0.35 0.15–0.35 0.15–0.35 0.15–0.35 0.15–0.35 0.15–0.35 — — — — 1.65–2.00 1.65–2.00 — — — — — — — 1.65–2.00 — 0.45–0.65 0.45–0.65 0.45–0.65 0.40–0.70 0.45–0.65 0.45–0.65 17.00–19.00 0.45–0.65 0.70–0.90 0.70–0.90 0.45–0.65 0.70–0.90 0.70–0.90 0.45–0.75 0.85–1.20 0.13–0.20 0.13–0.20 0.13–0.20 0.05 min 0.65–0.80 0.65–0.80 1.75–2.25 — — — — — — 0.08–0.15 0.25–0.35 — — — — — — — — — — 0.0005–0.003 — — — — a Some PS steels may be supplied to a hardenability requirement. Supplied to a hardenability requirement of 15 HRC points within the range of 23–43 HRC at J4 (4/16 in. distance from quenched end), subject to agreement between producer and user. c PS 66 has a vanadium content of 0.10–0.15%. Source: From Numbering System, Chemical Composition, 1993 SAE Handbook, Vol. 1, Materials Society of Automotive Engineers, Warrendale, PA, pp. 1.01–1.189. b 49 composition requirements, such as boron, lead, or nonstandard chemical ranges. Table 1.3 and Table 1.4 list the UNS numbers corresponding to SAE-AISI numbers for various standard carbon and alloy steels, respectively, with composition ranges. 1.5 SPECIFICATIONS FOR STEELS A specification is typically an acronym or abbreviation for a standards organization plus a specific written statement of both technical and commercial requirements that a product must satisfy. It is a document that restrains or controls procurement and is issued by that standards organization. All material specifications contain general and specific information [57]. Any reasonably adequate specification will furnish the information about the items stated below [6,8]. The scope of the document may include product classification, required size range, condition, and any comments on product processing considered helpful to either the supplier or the user. An informative title and a statement of the required form may be employed instead of a scope item. Chemical composition may be described, or it may be denoted by a well-known designation based on chemical composition. The SAE-AISI designations are normally used. A quality statement covering any appropriate quality descriptor and whatever additional prerequisites might be necessary. It may also include the type of steel and the steelmaking processes allowed. Quantitative requirements recognize permissible composition ranges and all physical and mechanical properties necessary to characterize the material. Testing methods employed to check these properties should also be included or reference made to standard test methods. This section should only address those properties that are vital for the intended application. Additional requirements can cover surface preparation, special tolerances, and edge finish on flat-rolled products as well as special packaging, identification, and loading instructions. Engineering societies, trade associations, and institutes whose members make, specify, or purchase steel products publish standard specifications; many of them are well recognized and highly respected. Some of the notable specification-writing groups or standard organizations in the United States are listed below. It is clear from these names that a particular specification-writing group is limited to its own specialized field. 1.5.1 Organization Acronym Association of American Railroads American Bureau of Shipbuilding Aerospace Materials Specification (of SAE) American National Standards Institute American Petroleum Institute American Railway Engineering Association American Society of Mechanical Engineers American Society for Testing and Materials American Welding Society Society of Automotive Engineers AAR ABS AMS ANSI API AREA ASME ASTM AWS SAE ASTM (ASME) SPECIFICATIONS The most widely used standard specifications for steel in the United States are those published by ASTM, many of which are complete specifications, usually adequate for procurement ß 2006 by Taylor & Francis Group, LLC. purposes. These specifications frequently apply to specific products, which are usually oriented toward the performance of the fabricated end product. They begin with the prefix ASTM, followed by letter A, identifying a ferrous material, then a number indicating the actual specification, which may be followed by letters or numbers subdividing the material by analysis. The AISI code is sometimes used for this purpose. Finally the year of origin is mentioned. A letter T after this denotes a tentative specification. Generally, each specification includes a steel in a specific form or for a special purpose rather than by analysis. ASTM specifications represent a consensus drawn from producers, specifiers, fabricators, and users of steel mill products. In many cases, the dimensions, tolerances, limits, and restrictions in the ASTM specifications are the same as the corresponding items of the standard practices in the AISI steel product manuals. Many of the ASTM specifications have been adopted by the American Society of Mechanical Engineers (ASME) with slight or no modifications. ASME uses the prefix S with the ASTM specifications; for example, ASME SA 213 and ASTM A 213 are the same. Steel products can be distinguished by the ASTM specification number, which denotes their method of production. Sometimes, citing the ASTM specification is not sufficient to completely identify a steel product. For example, A 434 is a specification used for heat-treated (hardened and tempered) alloy steel bars. To fully identify steel bars indicated by this specification, the grade/AISI-SAE designation and class (the required strength level) must also be quoted. The ASTM specification A 434 also covers, by reference, two standards for test methods (A 370 for mechanical testing and E 112 for grain size determination) and A 29 specifying general requirements for bar products. SAE-AISI designations for the chemical compositions of carbon and alloy steels are sometimes included in the ASTM specifications for bars, wires, and billets for forging. Some ASTM specifications for sheet products incorporate SAE-AISI designations for chemical composition. ASTM specifications for plates and structural shapes normally specify the limits and ranges of chemical composition directly without the SAE-AISI designations. Table 1.14 incorporates a list of some ASTM specifications that include SAE-AISI designations for compositions of different steel grades. 1.5.2 AMS SPECIFICATIONS AMS, published by SAE, are procurement documents, not design specifications. The majority of the AMS pertain to materials intended for aerospace applications. These specifications generally include mechanical property requirements and limits that are significantly more severe than those for materials or steel grades with identical compositions but meant for nonaerospace applications. Their compliance will ensure procurement of a specific form and condition or a specific material (or steel grade) or process. Table 1.15 and Table 1.16 show the AMS designations of carbon and alloy steels, respectively, indicating the chemical composition, title of specification (covering specific form, chemical composition, process, and condition), and equivalent UNS number, nearest proprietary or AISI-SAE grade, and similar MIL or federal (FED) specifications [58]. 1.5.3 MILITARY AND FEDERAL SPECIFICATIONS MIL specifications and standards are produced and adopted by the U.S. Department of Defense. MIL specifications are used to define materials, products, and services. MIL standards provide procedures for design, manufacturing, and testing instead of giving only a particular material description. MIL specifications begin with the prefix MIL, followed by a ß 2006 by Taylor & Francis Group, LLC. 52 ß 2006 by Taylor & Francis Group, LLC. TABLE 1.14 ASTM Specifications That Cover SAE-AISI Designations A 29 A 108 A 295 A 304 A 322 A 331 A 434 A 506 A 507 A 510 A 534 A 535 A 544 A 545 A 546 A 547 A 548 A 549 A 575 A 576 Carbon steel wire rods and coarse round wire Carburizing steels for antifriction bearings Special quality ball and roller bearing steel Scrapless nut quality carbon steel wire Cold-heading quality carbon steel wire for machine screws Cold-heading quality medium high carbon steel wire for hexagon-head bolts Cold-heading quality alloy steel wire for hexagon-head bolts Cold-heading quality carbon steel wire for tapping or sheet metal screws Cold-heading quality carbon steel wire for wood screws Merchant quality hot-rolled carbon steel bars Special quality hot-rolled carbon steel bars A 646 A 659 A 682 A 684 A 689 A 711 A 713 A 752 A 827 A 829 A 830 Premium quality alloy steel blooms and billets for aircraft and aerospace forgings Commercial quality hot-rolled carbon steel sheet and strip Cold-rolled spring quality carbon steel strip, generic Untempered cold-rolled high-carbon steel strip Carbon and alloy steel bars for springs Carbon and alloy steel blooms, billets, and slabs for forging High-carbon spring steel wire for heat-treated components Alloy steel wire rods and coarse round wire Carbon steel plates for forging and similar applications Structural quality alloy steel plates Structural quality carbon steel plates Source: From Anon., Carbon and alloy steels, SAE J411, 1993 SAE Handbook, Vol. 1, Materials Society of Automotive Engineers, Warrendale, PA, pp. 2.01–2.04. Steel Heat Treatment: Metallurgy and Technologies A 505 Carbon and alloy steel bars, hot rolled and cold finished Standard quality cold-finished carbon steel bars High carbon–chromium ball and roller bearing steel Alloy steel bars having hardenability requirements Hot-rolled alloy steel bars Cold-finished alloy steel bars Hot-rolled or cold-finished quenched and tempered alloy steel bars Hot-rolled and cold-rolled alloy steel sheet and strip Regular quality hot-rolled and cold-rolled alloy steel sheet and strip Drawing quality hot-rolled and cold-rolled alloy steel sheet and strip TABLE 1.15 AMS Number, Title of Specification, and Equivalent UNS Number, Proprietary/AISI-SAE Alloy, and Similar Specification for Wrought Carbon Steels AMS No. Title of Specification UNS No. Alloy G12120 G11374 1212 111.37 G11170 G11370 1117 1137 K24728 D6AC K23725 D6AC 5030F 5031C Bars, screw stock, free machining, cold drawn Bars, forgings, and tubing, 1.5Mn 0.25Pb (0.32–0.39C), free cutting Bars, forgings, and tubing, 0.14–0.20C, free cutting Bars, forgings, and tubing, 1.5Mn (0.32–0.39C), free cutting Wire, welding, 1.05Cr 0.55Ni 1.0Mo 0.07V (0.26–0.32C), vacuum melted, environmentcontrolled packaging Wire, welding, 1.05Cr 0.55Ni 1.0Mo 0.07V (0.34–0.40C), vacuum melted, environmentcontrolled packaging Wire, welding, 0.78Cr l.8Ni 0.35Mo 0.20V (0.33–0.38C), vacuum melted, environmentcontrolled packaging Wire, welding, 0.06 carbon maximum Welding electrodes, covered, steel, 0.07–0.15C 5032E 5036G 5040J 5100H 5020C 5022L 5024F 5027C 5028B 5029B 5042J 5044G 5045F 5046A 5047D 5050J 5053G 5060F 5061D 5062E 5069E 5070G 5075E 5077E 5080H Similar Specification K23577 K00606 W06013 S6013 Wire, 0.18–0.23C, annealed Sheet and strip, aluminum coated, low carbon G10200 1020 Sheet and strip, 0.15 carbon maximum, deep drawing grade Sheet and strip, 0.15 carbon maximum, forming grade Sheet and strip, 0.15 carbon maximum, half hard temper Sheet and strip, 0.25 carbon maximum, hard temper Sheet, strip, and plate, annealed G10100 1010 G10100 1010 G10100 1010 G10200 G10200 G10250 G10100 1020 1020 1025 1010 G10100 G10100 G10150 K00802 K02508 1010 1010 1015 G10180 G10220 G10250 1018 1022 1025 MIL-T-5066 G10250 1025 MIL-T-5066 G10350 1035 Sheet and strip, 0.08–0.13C, Al killed, deep-forming grade Tubing, seamless, 0.15 carbon maximum, annealed Tubing, welded, 0.13 carbon maximum, annealed Bars, forgings, and tubing, 0.13–0.18C Bars and wire, low carbon Bars, forgings, tubing, sheet, strip, and plate, low carbon Bars, forgings, and tubing, 0.15–0.20C Bars and forgings, 0.18–0.23C Tubing, seamless, 0.22–0.28C, cold drawn and stress relieved Tubing, welded, 0.22–0.28C, normalized or stress relieved Bars, forgings, and tubing, 0.31–0.38C FED-QQ-E-450, Type 6013 FED-QQ-W-461 MIL-S-4174, Type 1, Grade B MIL-S-7952 Continued ß 2006 by Taylor & Francis Group, LLC. TABLE 1.15 (Continued ) AMS Number, Title of Specification, and Equivalent UNS Number, Proprietary/AISI-SAE Alloy, and Similar Specification for Wrought Carbon Steels AMS No. Title of Specification UNS No. Alloy G10350 G10500 G10800 G10900 1035 1050 1080 1090 G10700 1070 5120J 5121G 5122G Tubing, seamless, 0.31–0.38C, stress relieved Sheet, strip, and plate, 0.47–0.55C, annealed Wire, carbon, spring temper, cold drawn, 0.75–0.88C Wire, spring quality music wire, 0.70–1.00C, cold drawn Wire, valve spring quality, 0.60–0.75C, hardened and tempered Strip, 0.68–0.80C Sheet and strip, 0.90–1.40C Strip, 0.90–l.04C, hard temper G10740 G10950 G10950 1074 1095 1095 5132G Bars, 0.90–1.30C G10950 1095 5082E 5085D 5110F 5112J 5115G Similar Specification MIL-S-7947 MIL-S-7947, hard temper Source: From Specification for Drill Pipe, API Specification 5D, 3rd ed., August 1, 1992, American Petroleum Institute, Washington, D.C. code letter that represents the first letter of the title for the item, followed by hyphen and then the serial numbers or digits. Some examples of MIL specifications for steels with corresponding AMS numbers, UNS numbers, and nearest proprietary or AISI-SAE grades are listed in Table 1.15 and Table 1.16. Federal (QQ) specifications are identical to the MIL, except that they are provided by the General Services Administration (GSA) and are used by federal agencies as well as by MIL establishments when there are no separate MIL specifications available. Federal specifications begin with the prefix FED-QQ, followed by the letter and code numbers. Examples of federal specifications for steels with equivalent UNS numbers in parentheses are FED-QQ-S700 (C10300); FED-QQ-S-700 (C1085) (G10850); FED-QQ-S-763 (309) (S30900); and FEDQQ-S-766 (316L) (S31603) [56] (see Table 1.16). 1.5.4 API SPECIFICATIONS The API fosters the development standards, codes, and safe practices within the petroleum industry. The API standard appears with the prefix API before the specification. For example, API Spec 5D covers all grades of seamless drill pipe (for use in drilling and producing operations), process of manufacture, chemical composition and mechanical property requirements, testing and inspection methods, and requirements for dimensions, weights, and lengths [59]. API Spec 5L covers all grades of seamless and welded steel line pipe and requirements for dimensions, weight, lengths, strengths, threaded ends, plain ends, belled ends, and thread protectors, and testing and inspection methods. This specification includes A25, A, B, X42, X46, X52, X56, X60, X65, X70, and X80 grades, and grades intermediate to grade X42 and higher. It provides the standards for pipe suitable for use in conveying gas, water, and oil on both the oil and natural gas industries [60]. API Spec 5LC covers seamless, centrifugal cast, and welded corrosion-resistant alloy line pipe (austenitic stainless steels, martensitic stainless steels, ß 2006 by Taylor & Francis Group, LLC. TABLE 1.16 AMS Number, Title of Specification, and Equivalent UNS Number, Nearest Proprietary or AISI-SAE Grade, and Similar Specification for Wrought Alloy Steels AMS No. Title of Specification UNS No. 6250H Bars, forgings, and tubing, 1.5Cr 3.5Ni (0.07–0.13C) Bars, forgings, and tubing, 1.1Si 1.45Cr 1.0Mo 0.08A1 (0.16– 0.22C), premium air quality, double vacuum melted Bars, forgings, and tubing, 1.0Cr 3.0Ni 4.5Mo 0.08A1 0.38V (0.10–0.16C), premium air quality, double vacuum melted Bars, forgings, and tubing, 1.6Si 0.82Cr 1.8Ni 0.40Mo 0.08V (0.40–0.44C), consumable Electrode vacuum remelted, normalized and tempered Bars, forgings, and tubing, carburizing grade, 1.2Cr 3.2Ni 0.12Mo (0.07–0.13C) Bars, forgings, and tubing, carburizing grade, 1.2Cr 3.2Ni 0.12Mo (0.11–0.17C) Bars, forgings, and tubing, carburizing grade, 3.2Ni 1.2Cr 0.12Mo (0.14–0.20C) Bars, forgings, and tubing, 1.2Cr 3.25Ni (0.07–0.13C), vacuum consumable electrode remelted Bars, forgings, and tubing, 0.50Cr 1.82Ni 0.25Mo 0.003B 0.06V (0.08–0.13C) Bars, forgings, and tubing, 1.2Cr 3.25Ni 0.12Mo (0.07–0.13C), electroslag remelted or vacuum remelted, consumable electrode Bars, forgings, and tubing, 0.5Cr 0.55Ni 0.20Mo (0.11–0.17C) Bars, forgings, and tubing, 0.50Cr 0.55Ni 0.20Mo (0.15–0.20C) Bars, forgings, and tubing, 0.50Cr 0.55Ni 0.20Mo (0.18–0.23C) Bars, forgings, and tubing, 0.40Cr 0.45Ni 0.12Mo 0.002B (0.15– 0.20C) Bars, forgings, and tubing, 0.50Cr 0.55Ni 0.20Mo (0.18–0.23C), consumable electrode vacuum melted K44910 3310 K21940 CBS 600 K71350 CBS 1000M G93106 9310 G93150 9315 K44414 9317 G93106 9310 K21028 43BV12 G93106 9310 G86150 8615 G86170 8617 G86200 8620 G94171 94B17 G86200 8620 6255A 6256A 6257 6260L 6263H 6264G 6265H 6266G 6267D 6270L 6272H 6274L 6275F 6276F Alloy Similar Specification MIL-S-7393, Composition I Continued ß 2006 by Taylor & Francis Group, LLC. TABLE 1.16 (Continued ) AMS Number, Title of Specification, and Equivalent UNS Number, Nearest Proprietary or AISI-SAE Grade, and Similar Specification for Wrought Alloy Steels Title of Specification UNS No. 6277D Bars, forgings, and tubing, 0.50Cr 0.55Ni 0.20Mo (0.18–0.23C), vacuum arc or electroslag remelted Bars, forgings, and tubing, 4.1Cr 3.4Ni 4.2Mo 1.2V (0.11–0.15C), premium aircraft quality for bearing applications, double vacuum melted Bars, forgings, and rings, 0.50Cr 0.55Ni 0.20Mo (0.28–0.33C) Tubing, mechanical, 0.50Cr 0.55Ni 0.20Mo (0.28–0.33C) Tubing, mechanical, 0.50Cr 0.55Ni 0.25Mo (0.33–0.38C) Bars and forgings, carburizing grade, 1.8Ni 0.25Mo (0.11–0.17C) Bars and forgings, carburizing grade, 1.8Ni 0.25Mo (0.14–0.20C) Bars and forgings, carburizing grade, 1.8Ni 0.25Mo (0.17–0.22C) Bars, forgings, and tubing, 0.50Cr 1.8Ni 0.25Mo (0.17–0.23C) Bars and forgings, 0.25Mo (0.35–0.40C) Bars, forgings, and tubing, low alloy, heat resistant, 0.65Si 1.25Cr 0.50Mo 0.25V (0.28–0.33C) Bars and forgings, low alloy, heat resistant, 0.65Si 1.25Cr 0.50Mo 0.85V (0.25–0.30C) Bars, forgings, and tubing, low alloy, heat resistant, 0.95Cr 0.55Mo 0.30V (0.40–0.50C) G86200 8620 G86300 8630 G86300 8630 G87350 8735 G46150 4615 G46170 4617 G46200 4620 H43200 4320H G40370 4037 K23015 17-22A(S) K22770 17-22A(V) K14675 17-22A MIL-S-24502 Bars, forgings, and tubing, low alloy, heat resistant, 0.95Cr 0.55Mo 0.30V (0.40–0.50C) Bars, forgings, and tubing, low alloy, heat resistant, 0.95Cr 0.55Mo 0.30V (0.40–0.50C), vacuum arc remelted K14675 17-22A MIL-S-24502 K14675 17–22A 6278A 6280H 6281G 6282G 6290F 6292F 6294F 6299C 6300C 6302E 6303E 6304G MAM 6304 6305B Alloy Similar Specification AMS No. MIL-S-6050 MIL-S-7493, Composition 4615 MIL-S-7493 Composition 4617 Continued ß 2006 by Taylor & Francis Group, LLC. TABLE 1.16 (Continued ) AMS Number, Title of Specification, and Equivalent UNS Number, Nearest Proprietary or AISI-SAE Grade, and Similar Specification for Wrought Alloy Steels Title of Specification UNS No. 6308A Bars and forgings, 0.90Si 1.0Cr 2.0Ni 3.2Mo 2.0Cu 0.10V (0.07–0.13C), vacuum arc or electroslag remelted Bars, forgings, and tubing, 1.8Ni 0.25Mo (0.38–0.43C) Bars and forgings, 1.8Ni 0.25Mo (0.38–0.43C), heat treated, 125 ksi (862 MPa) tensile strength Bars, forgings, and rings, 0.50Cr 0.55Ni 0.25Mo (0.33–0.38C) Bars, forgings, and tubing, 0.42Cr 0.30Ni 0.12Mo 0.003B (0.38–0.43C) Bars, forgings, and rings, 0.50Cr 0.55Ni 0.25Mo (0.38–0.43C) Tubing, mechanical, 0.50Cr 0.55Ni 0.25Mo (0.38–0.43C) Bars, forgings, and tubing, 0.65Cr 0.70Ni 0.25Mo (0.38–0.43C) Bars and forgings, 0.50Cr 0.55Ni 0.25Mo (0.38–0.43C), heat treated, 105 ksi (724 MPa) tensile strength Bars and forgings, 0.50Cr 0.55Ni 0.25Mo (0.38–0.43C), heat treated, 125 ksi (862 MPa) tensile strength Bars, forgings, and tubing, 0.50Cr 0.55Ni 0.25Mo (0.48–0.53C) Bars, forgings, and tubing, 0.65Cr 1.25Ni (0.33–0.38C) Wire, welding, 0.50Cr 0.55Ni 0.20Mo (0.33–0.38C), vacuum melted, environment controlled packaging Bars, forgings, and tubing, 0.80Cr 1.0Ni 0.25Mo (0.38–0.43C) Bars, 0.95Cr 0.20Mo (0.28–0.33C), normalized Bars, 0.95Cr 0.20Mo (0.38–0.43C), normalized Sheet, strip, and plate, 0.95Cr 0.20Mo (0.28–0.33C) Sheet, strip, and plate, 0.95Cr 0.20Mo (0.28–0.33C), spheroidized Sheet, strip, and plate, 0.95Cr 0.20Mo (0.33–0.38C) K71040 Pyrowear, alloy 53 K22440 4640 K22400 4640 G87350 8735 K03810 81B40 G87400 8740 G87400 8740 K11640 8740 Mod G8740 8740 MIL-S-6049 G8740 8740 MIL-S-6049 K13550 8750 6312E 6317F 6320J 6321D 6322K 6323H 6324E 6325F 6327G 6328H 6330E 6331 6342H 6348A 6349B 6350H 6351E 6352F Alloy Similar Specification AMS No. MIL-S-6049 K22033 G87350 8735 G98400 9840 G41300 4130 MIL-S-6758 G41400 4140 MIL-S-5626 G41300 4130 MIL-S-18729 G41300 4130 G41350 4135 Continued ß 2006 by Taylor & Francis Group, LLC. TABLE 1.16 (Continued ) AMS Number, Title of Specification, and Equivalent UNS Number, Nearest Proprietary or AISI-SAE Grade, and Similar Specification for Wrought Alloy Steels Similar Specification AMS No. Title of Specification UNS No. Alloy 6354D Sheet, strip, and plate, 0.75Si 0.62Cr 0.20Mo 0.10Zr (0.10–0.17C) Sheet, strip, and plate, 0.95Cr 0.20Mo (0.30–0.35C) Sheet, strip, and plate, 0.50Cr 0.55Ni 0.25Mo (0.33–0.38C) Sheet, strip, and plate, 0.50Cr 0.55Ni 0.25Mo (0.38–0.43C) Sheet, strip, and plate, 0.80Cr 1.8Ni 0.25Mo (0.38–0.43C) Tubing, seamless, 0.95Cr 0.20Mo (0.28–0.33C), normalized or stress relieved Tubing, seamless round, 0.95Cr 0.20Mo (0.28–0.33C), 125 ksi (860 MPa) tensile strength Tubing, seamless, 0.95Cr 0.20Mo (0.28–0.33C), 150 ksi (1034 MPa) tensile strength Tubing, seamless, 0.95Cr 0.20Mo (0.33–0.38C), normalized or stress relieved Bars, forgings, and rings, 0.95Cr 0.20Mo (0.28–0.33C) Tubing, mechanical, 0.95Cr 0.20Mo (0.28–0.33C) Tubing, mechanical, 0.95Cr 0.20Mo (0.33–0.38C) Tubing, welded, 0.95Cr 0.20Mo (0.28–0.33C) Tubing, seam-free, round, 0.95Cr 0.20Mo (0.28–0.33C), 95 ksi (655 MPa) tensile strength Wire, welding, 0.50Cr 0.55Ni 0.20Mo (0.18–0.23C), vacuum melted, environment controlled packaging Bars, 1.0Cr 0.20Mo 0.045Se (0.39–0.48C), die drawn, 130 ksi (896 MPa) yield strength, free machining Bars, die drawn, 0.95Cr 0.20Mo 0.05Te (0.40–0.53C), tempered, 165 ksi (1140 MPa) yield strength Tubing, mechanical, 0.95Cr 0.20Mo (0.38–0.43C) K11914 NAX 9115-AC G41320 4132 G87350 8735 G87400 8740 G43400 4340 G41300 4130 MIL-T-6736 Condition N G41300 4130 MIL-T-6736 G41300 4130 G41350 4135 MIL-T-6736 Condition HT MIL-T-6735 G41300 4130 MIL-S-6758 G41300 4130 MIL-T-6736 G41350 4135 G41300 4130 G41300 4130 G86200 8620 K11542 4142H Mod K11546 4140 Mod G41400 4140 6356D 6357G 6358F 6359F 6360J 6361C 6362D 6365H 6370K 6371H 6372H 6373C 6374A 6375 6378E 6379A 6381E MIL-T-6736 Continued ß 2006 by Taylor & Francis Group, LLC. TABLE 1.16 (Continued ) AMS Number, Title of Specification, and Equivalent UNS Number, Nearest Proprietary or AISI-SAE Grade, and Similar Specification for Wrought Alloy Steels AMS No. Title of Specification UNS No. 6382K Bars, forgings, and rings, 0.95Cr 0.20Mo (0.38–0.43C) Sheet, strip, and plate, low alloy, heat resistant, 1.25Cr 0.50Mo 0.65Si 0.25V (0.27–0.33C) Sheet and plate, heat treated, 90 ksi and 100 ksi yield strength Tubing, mechanical, 0.95Cr 0.20Mo (0.38–0.43C) Sheet, strip, and plate, 0.95Cr 0.20Mo (0.38–0.43C) Sheet, strip, and plate, 0.80Cr 1.8Ni 0.25Mo (0.49–0.55C), annealed Sheet, strip, and plate, 2.1Cr 0.58Mo 1.6Si 0.05V (0.41– 0.46C), annealed Bars, forgings, and tubing, 1.2Cr 2.0Ni 0.45Mo (0.27–0.33C) Bars and forgings, tool, hotwork, 5.2Cr 1.5Mo 1.0V (0.35–0.45C), electroslag remelted (ESR) or consumable electrode vacuum arc remelted (VAR), annealed Bars, forgings, and tubing, 0.80Cr 1.8Ni 0.25Mo (0.38–0.43C), special aircraft quality cleanliness, normalized and tempered Bars, forgings, and tubing, 0.88Cr 1.8Ni 0.42Mo 0.08V (0.28– 0.33C), consumable electrode remelted Bars and forgings, 0.80Cr 1.8Ni 0.25Mo (0.35–0.40C) Tubing, mechanical, 0.80Cr 1.8Ni 0.25Mo (0.35–0.40C) Bars, forgings, and tubing, 0.80Cr 1.8Ni 0.25Mo (0.38–0.43C), vacuum consumable electrode remelted Bars, forgings, and tubing, 0.80Cr 1.8Ni 0.25Mo (0.38–0.43C) Bars, forgings, and tubing, 0.80Cr 1.8Ni 0.25Mo (0.38–0.43C) Bars, forgings, and tubing, 0.82Cr 1.8Ni 0.40Mo 1.6Si 0.08V
