Repository: fredporter/global-knowledge

# Global Vault

**Purpose:** Reference knowledge — public domain content, device specs, learning materials.

**Scope:** macOS → Linux only (read-only on Linux side).

**Contents:**
- `knowledge/` — Reference knowledge (survival, navigation, fire, water, tools, etc.)
- `concepts/` — System concepts and architecture docs
- `repos/` — Repository documentation (uDevFramework, etc.)
- `config/` — Configuration references
- `learning/` — Educational content and tutorials
- `tools/` — Utility scripts
- `handoff/` — Handoff data
- `system/` — System state data
- `data/` — Structured data (MCP, feeds, spools, workflows)
- `vault/` — Vault metadata
- `surfaces/` — Surface definitions

File: contributor/misc/Steel Heat Treatment_ Metallurgy and Technologies (Steel Heat Treatment Handbook, Second Edition).md (part 5 of 50)
(0.38–0.43C), consumable electrode remelted G41400 4140 K23015 17–22A/S K11856 — G41400 4140 G41400 4140 6385E 6386B 6390C 6395D 6396B 6406C 6407E 6408 6409 6411D 6412J 6413H 6414F 6415M MAM 6415 6417D Alloy Similar Specification MIL-S-5626 K22950 K34378 X200 K33020 IIS-220 T20813 H-13 G43400 4340 K23080 4340 Mod G43370 4337 G43370 4337 G43400 4340 G43400 4340 MIL-S-5000 G43400 4340 MIL-S-5000 K44220 300M MIL-S-5000 Continued ß 2006 by Taylor & Francis Group, LLC. TABLE 1.16 (Continued ) AMS Number, Title of Specification, and Equivalent UNS Number, Nearest Proprietary or AISI-SAE Grade, and Similar Specification for Wrought Alloy Steels AMS No. Title of Specification UNS No. Alloy Similar Specification 6418G Bars, forgings, tubing, and rings, 0.30Cr 1.8Ni 0.40Mo 1.3Mn 1.5Si (0.23–0.28C) Bars, forgings, and tubing, 0.82Cr 1.8Ni 0.40Mo 0.08V 1.6Si (0.40– 0.45C), consumable electrode vacuum remelted Bars, forgings, and tubing, 0.80Cr 0.85Ni 0.20Mo 0.003B (0.35–0.40C) Bars, forgings, and tubing, 0.80Cr 0.85Ni 0.20Mo 0.003B 0.04V (0.38–0.43C) Bars, forgings, and tubing, 0.92Cr 0.75Ni 0.52Mo 0.003B 0.04V (0.40–0.46C) Bars, forgings, and tubing, 0.80Cr 1.8Ni 0.25Mo (0.49–0.55C) Bars, forgings, and tubing, 0.30Cr 1.8Ni 0.40Mo 1.4Mn 1.5Si (0.23–0.28C), consumable vacuum electrode remelted Bars, forging, and tubing, 1.0Cr 0.58Mo 0.75Si (0.80–0.90C), consumable electrode melted Bars, forgings, and tubing, 0.88Cr 1.8Ni 0.42Mo 0.08V (0.28–0.33C) Bars, forgings, and tubing, 0.80Cr 1.8Ni 0.35Mo 0.20V (0.32–0.38C) Bars, forgings, tubing, and rings, 0.78Cr 1.8Ni 0.35Mo 0.20V (0.33–0.38C), consumable electrode vacuum melted Bars, forgings, tubing, and rings, 0.78Cr 1.8Ni 0.35Mo 0.20V 0.75Mn (0.32–0.38C) Bars, forgings, and tubing, 1.05Cr 0.55Ni 1.0Mo 0.11V (0.45–0.50C), consumable electrode vacuum melted Bars, forgings, and tubing, 1.05Cr 0.55Ni 1.0Mo 0.12V (0.43–0.49C) Sheet, strip, and plate, 0.80Cr 1.8Ni 0.35Mo 0.20V 0.75Mn (0.33–0.38C) K32550 Hy-Tuf MIL-S-7108 K44220 300M MIL-S-8844 6419C 6421C 6422F 6423D 6424B 6425 6426D 6427H 6428D 6429D 6430D 6431J 6432A 6433D — 98B37 Mod K11940 98BV40 Mod K24336 98BV40 Mod K22950 — K32550 Hy-Tuf K18597 52CB K23080 4330 Mod K23477 4335 Mod K33517 4335 Mod K33517 4335 Mod K24728 D6 K24728 D6A K33517 4335 Mod MIL-S-8949 Continued ß 2006 by Taylor & Francis Group, LLC. TABLE 1.16 (Continued ) AMS Number, Title of Specification, and Equivalent UNS Number, Nearest Proprietary or AISI-SAE Grade, and Similar Specification for Wrought Alloy Steels Similar Specification AMS No. Title of Specification UNS No. Alloy 6434D Sheet, strip, and plate, 0.78Cr 1.8Ni 0.35Mo 0.20V (0.33–0.38C) Sheet, strip, and plate, 0.78Cr 1.8Ni 0.35Mo 0.20V (0.33–0.38C), vacuum consumable electrode melted, annealed Sheet, strip, and plate, low alloy, heat resistant, 0.65Si 1.25Cr 0.50Mo 0.85V (0.25–0.30C), annealed Sheet, strip, and plate, 5.0Cr 1.3Mo 0.50V (0.38–0.43C) Sheet, strip, and plate, 1.05Cr 0.55Ni 1.0Mo 0.12V (0.45–0.50C), consumable electrode vacuum melted Sheet, strip, and Plate, 1.05Cr 0.55Ni 1.0Mo 0.12V (0.42–0.48C), consumable electrode vacuum melted, annealed Bars, forgings, and tubing, 1.45Cr (0.98–1.10C), for bearing applications Bars and forgings, 0.50Cr (0.98–1.10C), for bearing applications Bars, forgings, and tubing, 1.0Cr (0.98–1.10C), consumable electrode vacuum melted Bars, forgings, and tubing, 1.45Cr (0.98–1.10C), premium aircraft quality, consumable electrode vacuum melted Bars, forgings, and tubing, 1.05Cr 1.1Mn (0.92–1.02C), consumable electrode vacuum melted Bars, forgings, and tubing, 1.0Cr (0.98–1.10C), electroslag remelted Bars, forgings, and tubing, 1.4Cr (0.98–1.10C), electroslag remelted Bars, forgings, and tubing, 0.95Cr 0.22V (0.48–0.53C) Bars, forgings, and tubing, 1.0Cr (0.98–1.10C), for bearing applications K33517 4335 Mod K33517 4335 Mod K22770 17–22A(V) T20811 H-H K24728 D6 K24728 D6AC G52986 52100 G50986 50100 G51986 51100 G52986 52100 K22097 51100 Mod G51986 51100 G52986 52100 G61500 6150 MIL-S-8503 G51986 51100 MIL-S-7420 6435C 6436B 6437D 6438D 6439B 6440J 6442E 6443E 6444H 6445E 6446C 6447D 6448F 6449C MIL-S-8949 MIL-S-7420 Continued ß 2006 by Taylor & Francis Group, LLC. TABLE 1.16 (Continued ) AMS Number, Title of Specification, and Equivalent UNS Number, Nearest Proprietary or AISI-SAE Grade, and Similar Specification for Wrought Alloy Steels Title of Specification UNS No. 6450F Wire, spring, 0.95Cr 0.22V (0.48–0.53C), annealed and cold drawn Wire, spring, 1.4Si 0.65Cr (0.51–0.59C), oil tempered Wire, welding, 0.95Cr 0.20Mo (0.38–0.43C), vacuum melted, environment controlled packaging Wire, welding, 0.30 Cr 1.8Ni 0.40Mo (0.23–0.28C), vacuum melted, environment controlled packaging Sheet, strip, and plate, 1.8Ni 0.8Cr 0.25Mo (0.38–0.43C), consumable electrode melted Sheet, strip, and plate, 0.95Cr 0.22V (0.48–0.53C) Wire, welding, 0.8Cr 1.8Ni 0.25Mo (0.35–0.40C), vacuum melted, environment controlled packaging Wire, welding, 0.95Cr 0.20Mo (0.28–0.33C), vacuum melted, environment controlled packaging Wire, welding, 1.25Cr 0.50Mo 0.30V 0.65Si (0.28–0.33C), vacuum melted, environment controlled packaging Wire welding, 1.0Cr 1.0Mo 0.12V (0.18–0.23C), vacuum induction melted Wire, welding, 0.62Cr 0.20Mo 0.75Si 0.10Zr (0.10–0.17C) Wire, welding, 0.95Cr 0.20V (0.28–0.33C), vacuum melted, environment controlled packaging Wire, welding, 0.95Cr 0.20V (0.28–0.33C) Wire, welding, 18.5Ni 8.5Co 5.2Mo 0.72Ti 0.10A1, vacuum environment controlled packaging Electrodes, welding, covered, 1.05Mo 0.20V (0.06–0.12C) G61500 6150 G92540 9254 G43406 E4340 K 32550 Hy-Tuf G43400 4340 G61500 6150 MIL-S-18731 4340 Mod MIL-R-5632, Type III K13147 4130 MIL-R-5632, Type I K23015 17–22A(S) 6451A 6452A 6453 6454B 6455G 6456A 6457A 6458F 6459B 6460D 6461G 6462F 6463B 6464E Alloy Similar Specification AMS No. MIL-R-5632, Type II K22720 K11365 NAX-915-AC K13148 6130 K13149 6130 K93130 Mar 300 W10013 10013 (AWS) MIL-E-6843, Class E-10013 Continued ß 2006 by Taylor & Francis Group, LLC. TABLE 1.16 (Continued ) AMS Number, Title of Specification, and Equivalent UNS Number, Nearest Proprietary or AISI-SAE Grade, and Similar Specification for Wrought Alloy Steels Similar Specification AMS No. Title of Specification UNS No. Alloy 6465B Wire, welding, 2.0Cr 10Ni 8.0Co 1.0Mo 0.02A1 0.06V (0.10–0.14C), vacuum melted, environment controlled pakaging Wire, welding, corrosion resistant, 5.2Cr 0.55Mo Electrode, welding, covered, 5Cr 0.55Mo Wire, welding, 1.0Cr 3.8Co 0.45Mo 0.08V (0.14–0.17C), vacuum melted, environment controlled packaging Wire, welding, 1.75Mn 0.80Cr 2.8Ni 0.85Mo (0.09–0.12C), vacuum melted, environment controlled packaging Bars, forgings, and tubing, nitriding grade, 1.6Cr 0.35Mo 1.1A1 (0.38– 0.43C) Bars, forgings, and tubing, nitriding grade, 1.6Cr 0.35Mo 1.2A1 (0.38– 0.43C), consumable electrode vacuum melted Bars and forgings, nitriding grade, 1.6Cr 0.35Mo 1.1 A1 (0.38– 0.43C), hardened and tempered, 112 ksi (772 MPa) tensile strength Wire, welding, 0.88Cr 1.8Ni 1.6Co 0.42Mo 0.08V (0.28–0.33C), vacuum melted, environment controlled packaging Bars, forgings, and tubing, nitriding grade, 1.1Cr 3.5Ni 0.25Mo 1.25A1 (0.21–0.26C) Bars, forgings, and tubing, 0.50Cr 0.12Mo (0.89–1.01C), for bearing applications Bars, forgings, and tubing, 0.80Cr (0.90–1.03C), for bearing applications Bars and forgings, 5.0Cr 1.3Mo 0.50V (0.38–0.43C) Bars and forgings, 5.0Cr 1.3Mo 0.50V (0.38–0.43C), consumable electrode vacuum melted Bars and forgings, 5.0Cr 1.3Mo 0.5V (0.38–0.43C) K91971 HY-180 S50280 Type 502 W50210 Type 502 K91461 HP 9-4-20 — — K24065 135 Mod K24065 135 Mod K24065 135 Mod MIL-S-6709 T20811 H-11 FED-QQ-T-570 Class H-11 T20811 H-11 T20811 H-11 6466D 6467C 6468B 6469A 6470J 6471D 6472C 6473 6475F 6476 6477 6485G 6487G 6488E MIL-S-6709 K52355 Continued ß 2006 by Taylor & Francis Group, LLC. TABLE 1.16 (Continued ) AMS Number, Title of Specification, and Equivalent UNS Number, Nearest Proprietary or AISI-SAE Grade, and Similar Specification for Wrought Alloy Steels Title of Specification UNS No. 6490D Bars, forgings, and tubing, 4.0Cr 4.2Mo 1.0V (0.77–0.85C), premium aircraft quality for bearing applications, consumable electrode vacuum melted Bars, forgings, and tubing, 4.1Cr 4.2Mo 1.0V (0.80–0.85C), premium aircraft quality for bearing applications, Double vacuum melted Wire, welding, maraging steel, 18Ni 8.0Co 4.9Mo 0.40Ti 0.10A1, vacuum induction melted, environment controlled packaging Bars, forgings, tubing, and rings, 18Ni 7.8Co 4.9Mo 0.40Ti 0.10A1, consumable electrode melted, annealed Bars, forgings, tubing, and rings, Maraging, 18.5Ni 9Co 4.9Mo 0.65Ti 0.10A1, consumable electrode melted, annealed T11350 M-50 T11350 M-50 K92890 Maraging 250 K92890 Maraging 250 MIL-S-46850 Type III, Grade K93120 Maraging 300 MIL-S-46850 Type 300 MIL-S-13881, Type II, Class I K92890 Maraging 250 K93120 Maraging 300 K92571 AF-1410 K91472 HP 9–4–20 6491A 6501A 6512C 6514C 6518A 6519A 6520B 6521A 6522A 6523C Sheet, strip, and plate, maraging, 19Ni 3.0Mo 1.4Ti 0.10A1, double vacuum melted, solution heat treated Bars, forgings, tubing, and rings, maraging, 19Ni 3.0Mo 1.4Ti 0.10A1, double vacuum melted, annealed Sheet, strip, and plate, maraging 250, 18Ni 7.8Co 4.9Mo 0.40Ti 0.10A1, consumable electrode melted, Solution heat treated Sheet, strip, and plate, 18.5NI 9.0Co 4.9Mo 0.65Ti 0.10A1, consumable electrode melted, solution heat treated plate, 2.0Cr 10Ni 14Co 1.0Mo (0.13–0.17C), vacuum melted, normalized and overaged Sheet, strip, and plate, 0.75Cr 9.0Ni 4.5Co 1.0Mo 0.09V (0.17–0.23C), vacuum consumable electrode melted, annealed Alloy Similar Specification AMS No. MIL-S-46850 Grade 300 Continued ß 2006 by Taylor & Francis Group, LLC. TABLE 1.16 (Continued ) AMS Number, Title of Specification, and Equivalent UNS Number, Nearest Proprietary or AISI-SAE Grade, and Similar Specification for Wrought Alloy Steels AMS No. Title of Specification UNS No. Alloy 6524C Wire, welding, 1.0Cr 7.5Ni 4.5Co 1.0Mo 0.09V (0.29–0.34C), consumable electrode vacuum melted Bars, forgings, tubing, and rings, 0.75Cr 9.0Ni 4.5Co 1.0Mo 0.09V (0.17–0.23C), consumable electrode vacuum melted Bars, forgings, tubing, and rings, 1.0Cr 7.5Ni 4.5Co 1.0Mo 0.09V (0.29–0.34C), consumable electrode vacuum melted, annealed Bars and forgings, 2.0Cr 10Ni 14Co 1.0Mo (0.15–0.19C), vacuum melted, normalized and overaged Bars, 0.95Cr 0.20Mo (0.28–0.33C), special aircraft quality cleanliness, normalized Bars, 0.95Cr 0.20Mo (0.38–0.43C), special aircraft quality cleanliness, normalized Tubing, seamless, 0.50Ni 0.55Cr 0.20Mo (0.28–0.33C) Bars and forgings, 3.1Cr 11.5Ni 13.5Co 1.2Mo (0.21–0.25C), vacuum melted, annealed Wire, welding, 2.0Cr 10Ni 14Co 1.9Mo (0.13–0.17C), vacuum melted, environment controlled packaging Tubing, seamless, 0.50Cr 0.55Ni 0.20Mo (0.28–0.33C) Bars and forgings, 2.0Cr 10Ni 8.0Co 1.0Mo (0.10–0.14C), double vacuum melted, solution heat treated Plate, maraging, 2.0Cr 10Ni 8.0Co 1.0Mo (0.10–0.14C), double vacuum melted, heat treated Sheet, strip, and plate, 0.48Cr 0.80Ni 4.0Co 0.48Mo 0.09V (0.24–0.30C), consumable electrode melted, annealed Tubing, Welded, 0.55Cr 0.50Ni 0.20Mo (0.28–0.33C) K91313 HP 9–4–30 K91472 HP 9–4–20 K91283 HP 9–4–30 K92571 AF 1410 G41300 4130 G41400 4140 G86300 8630 K92580 Aermet 100 K92571 AF 1410 G86300 8630 K92571 AF 1410 6525A 6526C 6527B 6528 6529 6530H 6532 6533 6535G 6543B 6544B 6546D 6550H K91970 K91122 HP 9–4–25 G86300 8630 Source: From 1994 SAE AMS Index, Society of Automotive Engineers, Warrendale, PA. ß 2006 by Taylor & Francis Group, LLC. Similar Specification MIL-T-6734 duplex stainless steels, and nickel-base alloys), dimensions, weights, process of manufacture, chemical and mechanical property requirements, and testing and inspection methods [61]. API Spec 5LD covers seamless, centrifugal cast, and welded clad steel line pipe and lined steel pipe with increased corrosion-resistant properties. The clad and lined steel line pipes are composed of a base metal outside and a corrosion resistent alloy (CRA) layer inside the pipe; the base material conforms to API Spec 5L, except as modified in the API Spec 5LC document. This specification provides standards for pipe with improved corrosion resistance suitable for use in conveying gas, water, and oil in both the oil and natural gas industries [62]. 1.5.5 ANSI SPECIFICATIONS ANSI standard begins with the prefix ANSI, followed by an alphanumeric code with an uppercase letter, subsequently followed by one to three digits and additional digits that are separated by decimal points. ANSI standards can also have a standard developer’s acronym in the title. Examples are ANSI H35.2, ANSI A156.2, ANSI B18.2.3.6M, ANSI/ASME NQ21989, ANSI/API Spec 5CT-1992, ANSI/API Spec 5D-1992, ANSI/API Spec 5L-1992, and ANSI/API Spec 5LC-1991 [57,60–62]. 1.5.6 AWS SPECIFICATIONS AWS standards are used to support welding design, testing, quality assurance, and other related joining functions. These standards begin with the prefix AWS followed by the letter and numerals with decimal point. Examples of AWS specifications with corresponding AISISAE or proprietary grade and UNS number in parentheses are AWS A5.1 (E6010, W06010), AWS A5.2 (RG65, WK00065), and AWS A5.5 (E9018-D3, W19118). 1.6 INTERNATIONAL SPECIFICATIONS AND DESIGNATIONS Since steelmaking technology is available worldwide, familiarity with international specifications and designations for steels is necessary. Table 1.17 cross-references SAE steels with those of a selected group of international specifications and designations, which are described in the following paragraphs. More elaborate information on cross-referencing is available in Refs. [7,15,57,63]. 1.6.1 ISO DESIGNATIONS The International Organization for Standardization (ISO) system has standard designation for steel. 1.6.1.1 The Designation for Steels with Yield Strength The designations are preceded by the letter and followed by yield strength value (MPa). The prefix of nonalloy structural steel is letter S, for example, S235. The prefix of nonalloy engineering steel is letter E, for example, E235. The numbers indicate the yield strength 235 MPa. The method of HSLA steels is equivalent to nonalloy engineering steels. The lower limit of yield strength is 355–690 MPa, for example, E355 , . . . , . . . , E690, where E355 and E690 are different steel grades. ß 2006 by Taylor & Francis Group, LLC. TABLE 1.17 Cross-Reference to Steels United States (SAE) Fed. R. of Germany (DIN) Carbon steels 1005 1.0288, D5-2 1.0303, QSt32-2 1.0312, D5-1 1.0314, D6-2 1.0393, ED3 1.0394, ED4 1.1012, RFe120 1006 1.0311, D7-1 1.0313, D8-2 1.0317, RSD4 1.0321, St23 1.0334, StW23 1.0335, StW24 1.0354, St14Cu3 1.0391, EK2 1.0392, EK4 1.1009, Ck7 1008 1.0010, D9 1.0318, St28 1.0320, St22 1.0322, USD8 1.0326, RSt28 1.0330, St2, St12 1.0333, St3, St13 1.0331, RoSt2 1.0332, StW22 1.0336, USt4, USt14 1.0337, RoSt4 1.0344, St12Cu3 1.0347, RRSt13 1.0357, USt28 1.0359, RRSt23 1.0375, Feinstblech T57, T61, T65, T70 1.0385, Weissblech T57, T61, T65, T70 1.0744, 6P10 1.0746, 6P20 1.1116, USD6 1010 1.0204, UQSt36 1.0301, C10 1.0328, USD10 1.0349, RSD9 Japan (JIS) United Kingdom (BS) France (AFNOR NF) China (GB) ISO — 970 015A03 — 05F — — 970 030A04 970 040A04 970 050A04 A35-564 XC6FF — — G3445 STKM11A (11A) 1449 3CR 1449 3CS 1449 3HR 1449 3HS 1717 ERW101 3606 261 A35-551 XC10 XC6 XC6FF 08F 08 08A1 CC8X G4051 S10C G4051 S9Ck 1449 40F30, 43F35, 46F40, 50F45, A33-101 AF34 CC10 C10 10F 10 C10 CE10 C11x Continued ß 2006 by Taylor & Francis Group, LLC. TABLE 1.17 (Continued) Cross-Reference to Steels United States (SAE) Fed. R. of Germany (DIN) Japan (JIS) 1.1121, Ck10 1.1122, Cq10 1012 1.0439, RSD13 1013 1.0036, USt37-2 1.0037, St37-2 1.0038, RSt37-2 1.0055, USt34-1 1.0057, RSt34-1 1.0116, St37-3 1.0218, RSt41-2 1.0219, St41-3 1.0307, StE210.7 1.0309, St35.4 1.0315, St37.8 1.0319, RRStE210.7 1.0356, TTSt35 1.0417 1.0457, StE240.7 1.0401, C15 1.1132, CQ15 1.1135, Ck16A1 1015 G4051 S12C — G4051 F15Ck G4051 S15C United Kingdom (BS) 60F55, 68F62, 75F70 (available in HR, HS, CS conditions) 1449 4HR, 4HS, 4CR, 4CS 970 040A10 (En2A, En2A/1, En2B) 970 045A10, 045M10 (En32A) 970 050A10 970 060A10 980 CEW1 1449 12HS, 12CS 1501 141-360 970 040A12 (En2A, En2A/1, En2B) 970 050A12 970 060A12 3059 360 3061 360 3603 360 970 040A15 970 050A15 970 060A15 France (AFNOR NF) China (GB) A33-101 AF37 A35-551 XC12 C12 — — A35-551 XC12 CC12 — — XC15 15 ISO C15 C15E4 C15M2 Continued ß 2006 by Taylor & Francis Group, LLC. TABLE 1.17 (Continued) Cross-Reference to Steels United States (SAE) 1016 1017 Fed. R. of Germany (DIN) 1.1140, Cm15 1.1141, Ck15 1.1144 1.1148, Ck15A1 1.0419, RS144.2 1.0467, 15Mn3 1.0468, 15Mn3A1 1.1142, GS-Ck16 — Japan (JIS) United Kingdom (BS) — G4051 S17C 3059 440 3606 440 970 080A15, 080M15 970 170H15 970 173H16 1449 17HS, 17CS 970 040A17 970 050A17 970 060A17 1.0453, C16.8 — 970 080A17 1019 1020 — 1.0402, C22 1.0414, D20-2 1.0427, C22.3 1.0460, C22.8 1.1149, Cm22 1.1151, Ck22 — G4051 S20C G4051 S20CK — 970 040A20 970 050A20 (En2C, En2D) 970 060A20 — 970 070M20 970 080A20 — 3111 Type 9 970 120M19 970 170H20 1022 — 1.0432, C21 1.0469, 21Mn4 1.0482, 19Mn5 1.1133, 20Mn5, GS-20Mn5 1.1134, Ck19 China (GB) ISO 970 080A15, 080M15 970 173H16 1018 1021 France (AFNOR NF) A35-551 XC18 A35-552 XC18 A35-566 XC18 A35-553 XC18S A35-554 XC18S A33-101 AF42 C20 — A35-551 XC18 A35-552 XC18 A35-566 XC18 A35-553 C20 A35-553 XC18S A35-554 XC18S CC20 A35-551 21B3 A35-552 21B3 A35-553 21B3 A35-557 21B3 A35-566 21B3 A35-551 20MB5 A35-552 20 MB5 A35-553 20MB5 A35-556 20MB5 A35-557 20MB5 A35-566 20MB5 A35-566 20M5 15Mn — — — 20 C20 CC21K — — 20Mn — Continued ß 2006 by Taylor & Francis Group, LLC. TABLE 1.17 (Continued) Cross-Reference to Steels United States (SAE) Fed. R. of Germany (DIN) Japan (JIS) 1023 1.1150, Ck22.8 1.1152, Cq22 G4051 S22C 1025 1.0406, C25 1.0415, D25-2, D26-2 1.1158, Ck25 1.1155, GS-Ck25 1.1156, GS-Ck24 G4051 S25C 1029 1.0562, 28Mn4 1030 1.0528, C30 1.0530, D30-2 1.1178, Ck30 1.1179, Cm30 1.1811, G-31Mn4 G3445 STKM15A (15A), STKM15C (15C) G4051 S28C G4051 S30C 1035 1.0501, C35 1.0516, D35-2 1.1172, Cq35 1.1173, Ck34 1.1180, Cm35 1.1181, Ck35 G4051 S35C 1037 1.0520, 31Mn4 1.0561, 36Mn4 G4051 S35C 1038 No international equivalents 1.1190, Ck42A1 1026 1039 — — United Kingdom (BS) 1449 2HS, 22CS 970 040A22 (En2C, En2D) 970 050A22 970 060A22 970 080A22 — 970 070M26 970 080A25 970 080A27 970 060A27 970 080A27 (En5A) France (AFNOR NF) China (GB) ISO — — — A35-552 XC25 A35-566 XC25 — 25 C25 C25E4 25Mn A33-101 AF50 CC28 C30 — C25M2 — — 1449 30HS, 30CS 970 060A30 970 080A30 (En5B) 970 080M30 (En5) 1717 CDS105/ 106 970 060A35 970 080A32 (En5C) 970 080A35 (En8A) 980 CFS6 3111 type 10 970 080M36 970 170H36 A35-552 XC32 A35-553 XC32 30 C30 C30 A33-101 AF55 A35-553 C35 A35-553 XC38 A35-554 XC38 XC35 XC38TS C35 35 C35 C35E4 C35M2 970 060A40 970 080A40 (En8C) 970 080M40 (En8) 40M5 A35-552 XC38H2 A35-553 38MB5 — 35Mn — 40Mn — Continued ß 2006 by Taylor & Francis Group, LLC. TABLE 1.17 (Continued) Cross-Reference to Steels United States (SAE) Fed. R. of Germany (DIN) Japan (JIS) 1040 1.0511, C40 1.0541, D40-2 1.1186, Ck40 1.1189, Cm40 G4051 S40C 1042 1.0517, D45-2 G4051 S43C 1043 1.0558, GS-60.3 G4051 S43C 1044 1045 1.0517, D45-2 1.0503, C45 1.1184, Ck46 1.1191, Ck45, GS-Ck45 1.1192, Cq45 1.1194, Cq45 1.1201, Cm45 1.1193, Cf45 1.0503, C45 1.0519, 45MnAl 1.1159, GS-46Mn4 — G4051 S45C G5111 SCC5 — G3445 STKM17A (17A) G3445 STKM17C (17C) 1046 1049 — United Kingdom (BS) France (AFNOR NF) 970 170H41 A35-556 38MB5 A35-557 XC38H2 XC42, XC42TS A33-101 AF60 C40 1287 1449 40HS, 40CS 3146 Class 1 Grade C 3146 Class 8 970 060A40 970 080A40 (En8C) 970 080M40 (En8) 970 060A42 970 080A42 (En8D) 970 060A42 970 080A42 (En8D) 970 080M46 — 970 060A47 970 080A47 970 080M46 3100 AW2 970 080M46 970 060A47 970 080A47 China (GB) 40 A35-552 XC42H1 A35-553 C40 CC45 XC42, XC42TS A35-552 XC42H2 — A33-101 AF65 A35-552 XC48H1 A35-553 XC45 A35-554 XC48 XC48TS C45 45M4TS A35-552 XC48H1 A35-552 XC48H2 XC48TS A35-552 XC48H1 A35-554 XC48 XC48TS ISO C40 C40E4 C40M2 — — — — — — C45 C45E4 C45M2 45 45Mn — — — Continued ß 2006 by Taylor & Francis Group, LLC. TABLE 1.17 (Continued) Cross-Reference to Steels United States (SAE) 1050 1053 1055 1059 1060 1064 1065 Fed. R. of Germany (DIN) 1.0540, C50 1.1202, D53-3 1.1206, Ck50 1.1210, Ck53 1.1213, Cf53 1.1219, Cf54 1.1241, Cm50 1.1210, Ck53 1.1213, Cf53 1.1219, Cf54 1.0518, D55-2 1.0535, C35 1.1202, D53-3 1.1203, Ck55 1.1209, Cm55 1.1210, Ck53 1.1213, Cf53 1.1219, Cf54 1.1220, D55-3 1.1820, C55W 1.0609, D58-2 1.0610, D60-2 1.0611, D63-2 1.1212, D58-3 1.1222, D63-3 1.1228, D60-3 1.0601, C60 1.0642, 60Mn3 1.1221, Ck60 1.1223, Cm60 1.1740, C60W 1.0611, D63-2 1.0612, D65-2 1.0613, D68-2 1.1222, D63-3 1.1236, D65-3 1.0627, C68 1.0640, 64Mn3 1.1230, Federstahldraht FD 1.1233 1.1240, 65Mn4 1.1250, Federstahldraht VD 1.1260, 66Mn4 United Kingdom (BS) France (AFNOR NF) 1549 50HS 1549 50CS 970 060A52 970 080A52 (En43C) 970 080M50 (En43A) 970 080A52 (En43C) A35-553 XC50 50 52M4TS A35-553 XC54 50Mn 3100 AW3 970 060A57 970 070M55 970 080A52 (En43C) 970 080A57 A33-101 AF70 A35-552 XC55H1 A35-552 XC55H2 A35-553 XC54 XC55 C55 55 970 060A62 A35-553 XC60 1449 60HS 1449 60CS 970 060A57 970 080A57 A35-553 XC60 — 970 060A62 970 080A62 (En43D) — — 970 060A67 Japan (JIS) G4051 S50C G4051 S53C G4051 S53C G4051 S53C G4051 S55C — G4051 S58C XC65 China (GB) C50 C50E4 C50M2 — C55 C55E4 — 60 — C60 C60E4 C60M2 — 65 ISO SL, SM Type DC 970 080A67 (En43E) Continued ß 2006 by Taylor & Francis Group, LLC. TABLE 1.17 (Continued) Cross-Reference to Steels United States (SAE) 1069 1070 1074 1075 1078 1080 Fed. R. of Germany (DIN) Japan (JIS) United Kingdom (BS) France (AFNOR NF) 1.0615, D70-2 1.0617, D73-2 1.0627, C68 1.1232, D68-3 1.1237 1.1249, Cf70 1.1251, D70-3 1.1520, C70W1 1.1620, C70W2 1.0603, C67 1.0643, 70Mn3 1.1231, Ck67 — — A35-553 XC68 XC70 70 — XC70 70 Type DC 1.0605, C75 1.0645, 76Mn3 1.0655, C74 1.1242, D73-3 1.0614, D75-2 1.0617, D73-2 1.0620, D78-2 1.1242, D73-3 1.1252, D78-3 1.1253, D75-3 1.0620, D78-2 1.0622, D80-2 1.0626, D83-2 1.1252, D78-3 1.1253, D75-3 1.1255, D80-3 1.1262, D83-3 1.1525, C80W1 1.1259, 80Mn4 1.1265 D85-2 — A35-553 XC75 XC70 75 — A35-553-XC75 XC70 75 — — — G4801 SUP3 — 1084 1.1830, C85W — 1085 1.0647, 85Mn3 1.1273, 90Mn4 1.1819, 90Mn4 — 1449 70HS, 70CS 970 060A72 970 070A72 (En42) 970 080A72 970 070A72 (En42) 970 080A72 — 970 060A78 XC80 1449 80HS, 80CS 970 060A78 970 060A83 970 070A78 970 080A78 970 080A83 970 060A86 970 080A86 970 080A83 XC80 China (GB) — ISO — 80 — 85 — XC85 — Continued ß 2006 by Taylor & Francis Group, LLC. TABLE 1.17 (Continued) Cross-Reference to Steels United States (SAE) 1086 Fed. R. of Germany (DIN) United Kingdom (BS) France (AFNOR NF) — 970 050A86 A35-553 XC90 85 Type DC — 1449 95HS 1449 95CS 970 060A96 1449 95HS 1449 95CS 970 060A99 — T9A — A35-553 XC100 T10 — A35-562 45MF4 Y40Mn 44SMn28 A35-562 45MF6 — 44SMn28 45MF4 — — — — — 10F2 12MF4 S200 A35-561 S250 S250 — — — A35-561 S300 — — Japan (JIS) 1141 1.0616, C85, D85-2 1.0626, D83-2 1.0628, D88-2 1.1262, D83-3 1.1265, D85-3 1.1269, Ck85 1.1272, D88-3 1.1273, 90Mn4 1.1819, 90Mn4 1.1282, D95S3 1.0618, D95-2 1.1274, Ck 101 1.1275, Ck100 1.1282, D95S3 1.1291, MK97 1.1545, C105W1 1.1645, C105W2 No international equivalents — G4804 SUM42 1144 1.0727, 45S20 G4804 SUM43 1146 1151 1.0727, 45S20 1.0728, 60S20 1.0729, 70S20 — — 1090 1095 1140 G4801 SUP4 Resulfurized/rephosphorized carbon steels 1211 No international equivalents 1212 1.0711, 9S20 G4804 SUM21 1.0721, 10S20 1.1011, RFe160K G4804 SUM22 1213 1.0715, 9SMn28 1.0736, 9SMn36 1.0740, 9SMn40 1215 12L14 1.0736, 9SMn36 — G4804 SUM23 — 970 212A42 (En8DM) 970 216A42 970 212A42 (En8DM) 970 212M44 970 216M44 970 225M44 970 226M44 970 212M44 — — 970 220M07 (En1A) 970 230M07 970 240M07 (En1A) 970 240M07 (En1B) — — China (GB) Y15Pb ISO 9S20 11SMnPb28 Continued ß 2006 by Taylor & Francis Group, LLC. TABLE 1.17 (Continued) Cross-Reference to Steels United States (SAE) Fed. R. of Germany (DIN) Alloy steels 1330 — 1335 1.5069, 36Mn7 1340 1.5223, 42MnV7 1345 1.0625, StSch90C 1.0912, 46Mn7 1.0913, 50Mn7 1.0915, 50MnV7 1.5085, 51Mn7 1.5225, 51MnV7 4023 1.5416, 20Mo3 4024 1.5416, 20Mo3 4027 1.5419, 22Mo4 4028 — 4032 1.5411 4037 4042 4047 4118 1.2382, 43MnSiMo4 1.5412, GS-40MnMo4 3 1.5432, 42MnMo7 1.2382, 43MnSiMo4 1.5432, 42MnMo7 No international equivalents 1.7211, 23CrMoB4 1.7264, 20CrMo5 4130 — 4135 1.2330, 35CrMo4 1.7220, 34CrMo4 1.7220, GS34CrMo4 1.7226, 34CrMoS4 1.7231, 33CrMo4 Japan (JIS) United Kingdom (BS) France (AFNOR NF) — — — — — — — — — — — — 30Mn2 35Mn2 40Mn2 45Mn2 28Mn6 36Mn6 42Mn6 — — — — G5111 SCMnM3 — — — 970 605M30 970 605A32 970 605H32 970 605M30 970 605M36 (En16) 3111 Type 2/1 3111 Type 2/2 970 605A37 970 605H37 — — — — — — — — — — — — — — — — — — 36Mo3E — — — 970 708H20 970 708M20 — G20 CrMo 18CrMo4 18CrMo4E 1717 CDS110 970 708A30 A35-552 30CD4 A35-556 30CD4 A35-557 30CD4 35CD4 A35-552 35CD4 A35-553 35CD4 A35-556 35CD4 A35-557 34CD4 30CrMo 30CrMoA — 35CrMo 35CrMoV 34CrMo4 34CrMo4E 34CrMoS4 — — G4052 SCM15H G4105 SCM21H G4052 SCM418H G4105 SCM418H G4105 SCM1 G4105 SCM432 G4105 SCM2 G4105 SCM430 G4106 SCM2 G4054 SCM3H G4054 SCM435H G4105 SCM1 G4105 SCM432 G4105 SCM3 G4105 SCM435 970 708A37 970 708H37 China (GB) ISO Continued ß 2006 by Taylor & Francis Group, LLC. TABLE 1.17 (Continued) Cross-Reference to Steels United States (SAE) 4137 Fed. R. of Germany (DIN) 1.7225, GS42CrMo4 Carbon–manganese steels 1513 1.0424, Schiffbaustahl CS:DS 1.0479, 13Mn6 1.0496, 12Mn6 1.0513, Schiffbaustahl A32 1.0514, Schiffbaustahl B32 1.0515, Schiffbaustahl E32 1.0549 1.0579 1.0583, Schiffbaustahl A36 1.0584, Schiffbaustahl D36 1.0589, Schiffbaustahl E 36 1.0599 1.8941, QStE260N 1.8945, QStE340N 1.8950, QStE380N 1522 1.0471, 21MnS15 1.0529, StE350-Z2 1.1120, GS-20Mn5 1.1138, GS-21 Mn5 1.1169, 20Mn6 1.8970, StE385.7 1.8972, StE415.7 1.8978 1.8979 United Kingdom (BS) France (AFNOR NF) G4052 SCM4H G4052 SCM440H G4105 SCM4 3100 type 5 970 708A37 970 708H37 970 709A37 40CD4 42CD4 A35-552 38CD4 A35-557 38CD4 — 1449 40/30 HR 1449 40/30 HS 1449 40/30 CS 1453 A2 2772 150M12 970 125A15 970 130M15 970 130M15 (En201) G4106 SMn21 1503 221–460 1503 223–409 1503 224–490 3146 CLA2 980 CFS7 Japan (JIS) China (GB) ISO — — 12M5 A33-101 AF50-S A35-501 E35-4 A35-501 E36-2 A35-501 E36-3 15Mn — A35-551 20MB5 A35-552 20M5 A35-556 20M5 A35-552 20MB5 A35-553 20MB5 A35-556 20MB5 A35-557 20MB5 A35-566 20MB5 20Mn — Continued ß 2006 by Taylor & Francis Group, LLC. TABLE 1.17 (Continued) Cross-Reference to Steels United States (SAE) Fed. R. of Germany (DIN) Japan (JIS) 1524 1.0499, 21Mn6A1 1.1133, 20Mn5, GS20Mn5 1.1160, 22Mn6 G4106 SMn21 G5111 SCMn1 1526 — — 1527 1.0412, 27MnSi5 1.1161, 26Mn5 1.1165, 30Mn5 1.1165, GS-30Mn5 1.1170, 28Mn6 G5111 SCMn2 1536 1.0561, 36Mn4 1.1165, 30Mn5 1.1165, GS-30Mn5 1.1166, 34Mn5 1.1167, 36Mn5, GS-36Mn5 1.1813, G-35Mn5 G4052 SMn1H G4052 SMn433H G4106 SMn1 G4106 SMn433 G5111 SCMn2 G5111 SCMn3 1541 1.0563, E 1.0564, N-80 1.1127, 36Mn6 1.1168, GS-40Mn5 1548 1.1128, 46Mn5 1.1159, GS-46Mn4 1.0542, StSch80 1.0624, StSch90B 1.1226, 52Mn5 1.0908, 60SiMn5 1.1233 1.1240, 65Mn4 1.1260, 66Mn7 G4106 SMn2, SMn438 G4052 SMn2H, SMn438H G4106 SMn3, SMn443 G4052 SMn3H, SMn443H G5111 SCMn5 — 1551 1552 1561 1566 United Kingdom (BS) France (AFNOR NF) 1456 Grade A 970 150M19 (En14A, En14B) 970 175H23 980 CDS9, CDS10 970 120M28 1453 A3 1456 Grade B1, Grade B2 3100 A5 3100 A6 970 150M28 (En14A, En14B) 1045 3100 A5, A6 970 120M36 (En15B) 970 150M36 (En15) 970 135M44 970 150M40 China (GB) ISO — 20Mn2 — A35-566 25MS5 — 25Mn — 30Mn — A35-552 32M5 A35-552 38MB5 A35-553 38MB5 A35-556 38MB5 A35-557 38MB5 40M5 45M5 A35-552 40M6 35Mn — 40Mn2 SL, SM — — 45Mn SL, SM — — — — 24M4TS 55M5 50Mn2 SL, SM SL, SM — — — — — — 60Mn 65Mn SL, SM — Continued ß 2006 by Taylor & Francis Group, LLC. TABLE 1.17 (Continued) Cross-Reference to Steels United States (SAE) Fed. R. of Germany (DIN) Resulfurized carbon steels 1108 1.0700, U7S10 1.0702, U10S10 1110 1.0703, R10S10 1117 — Japan (JIS) United Kingdom (BS) France (AFNOR NF) China (GB) G4804 SUM12 — A35-562 10F1 — G4804 SUM11 G4804 SUM31 — 970 210A15 970 210M17 (En32M) 970 214A15 970 214M15 (En202) 970 214M15 (En201) 970 212M36 (En8M) 970 216M36 (En15AM) 970 225M36 970 212A37 (En8BM) 970 212M36 (En8M) 970 216M36 (En15AM) 970 225M36 3100 Type 5 4670 711M40 970 708A40 970 708A42 (En19C) 970 708H42 970 708M40 970 709A40 970 709M40 — — 1118 — — 1137 — G4804 SUM41 1139 1.0726, 35S20 — 4140 1.3563, 43CrMo4 1.7223, 41CrMo4 1.7225, 42CrMo4 1.7225, GS-42CrMo4 1.7227, 42CrMoS4 G4052 SCM4H G4052 SCM440H G4103 SNCM4 G4105 SCM4 G4105 SCM440 4142 1.3563, 43CrMo4 1.7223, 41CrMo4 — 970 708A42 (En19C) 970 708H42 970 709A42 35MF4 A35-562 35MF6 10S20 — — — — — Y20 — ISO Y35 — 35MF4 A35-562 35MF6 — — 40CD4 A35-552 42CD4, 42CDTS A35-553 42CD4, 42CDTS A35-556 42CD4, 42CDTS A35-557 42CD4, 42CDTS 40CD4 A35-552 42CD4, 42CDTS A35-553 42CD4, 42CDTS A35-556 42CD4, 42CDTS A35-557 42CD4, 42CDTS 42CrMo 42CrMo4 42CrMo4E 42CrMoS4 42CrMo 40CrMnMo 42CrMo4 Continued ß 2006 by Taylor & Francis Group, LLC. TABLE 1.17 (Continued) Cross-Reference to Steels United States (SAE) Fed. R. of Germany (DIN) 4145 1.2332, 47CrMo4 4147 4320 1.2332, 47CrMo4 1.3565, 48CrMo4 1.7228, 50CrMo4 1.7228, GS50CrMo4 1.7230, 50CrMoPb4 1.7328, 49CrMo4 1.3565, 48CrMo4 1.7238, 49CrMo4 1.7228, 50CrMo4 1.7228, GS50CrMo4 1.7230, 50CrMoPb4 1.7238, 49CrMo4 1.7229, 61CrMo4 1.7266, GS-58CrMnMo4 GS-58CrMnMo4 43 — 4340 1.6565, 40NiCrMo6 4150 4161 E4340 4422 4427 40CrNiMoA 45CrNiMo VA 1.6562, 40NiCrMo 73 45CrNiMo VA 40CrNiMoA 1.5419, 22Mo No international equivalent China (GB) ISO A35-553 45SCD6 A35-552 45SCD6 — — 970 708A47 A35-552 45SCD6 A35-553 45SCD6 A35-571 50SCD6 — — — — A35-571 50SCD6 G4801 SUP13 3100 BW4 3146 CLA12 Grade C G4103 SNCM23 G4103 SNCM420 G4103 SNCM420H G4103 SNCM8 G4103 SNCM439 G4108 SNB23-15 G4108 SNB24-15 36CrNiMo6 — Japan (JIS) G4052 SCM5H G4052 SCM445H G4105 SCM5, SCM445 G4052 SCM5H G4052 SCM445H G4105 SCM5, SCM445 — United Kingdom (BS) France (AFNOR NF) 970 708H45 4670 818M40 970 2S.119 — — 50CrMo4 — — 20NCD7 A35-565 18NCD4 A35-565 20NCD7 — 970 2S.119 — — — — 23D5 Continued ß 2006 by Taylor & Francis Group, LLC. TABLE 1.17 (Continued) Cross-Reference to Steels United States (SAE) Fed. R. of Germany (DIN) Japan (JIS) 4615 4617 — — — — 4620 — — 4626 — — 4718 No international equivalent — No international equivalent No international equivalent No international equivalent 1.7003, 38Cr2 1.7023, 28CrS2 4720 4815 4817 4820 50B40 50B44 5046 50B46 50B50 5060 5115 — 1.3561, 44Cr2 No international equivalent 1.7138, 52MnCrB3 1.2101, 62SiMnCr4 1.7131, 16MnCr5, GS-16MnCr5 1.7139, 16MnCrS5 1.7142, 16MnCrPb5 1.7160, 16MnCrB5 United Kingdom (BS) France (AFNOR NF) — 970 665A17 970 665H17 970 665M17 (En34) 970 665A19 970 665H20 970 665M20 970 665A24 (En35B) China (GB) ISO 15ND8 — — — — — 2ND8 — — — — — — — 18NCD4 — — G4052 SMnC3H G4052 SMnC443H G4106 SMnC3 G4106 SMnC443 G5111 SCMnCr4 — — — — — — — A35-552 38C2 A35-556 38C2 A35-557 38C2 A35-552 42C2 A35-556 42C2 A35-557 42C2 45C2 — — — — — — — 55C2 — — 61SC7 A35-552 60SC7 16MC5 A35-551 16MC5 — — 15Cr 15CrMn — — G4052 SCr21H G4052 SCr415H G4104 SCr21 G4104 SCr415 970 526M60 (EnH) 970 527A17 970 527H17 970 527M17 Continued ß 2006 by Taylor & Francis Group, LLC. TABLE 1.17 (Continued) Cross-Reference to Steels United States (SAE) 5117 5120 5130 Fed. R. of Germany (DIN) 1.3521, 17MnCr5 1.7016, 17Cr3 1.7131, 16MnCr5, GS-16MnCr5 1.7139, 16MnCrS5 1.7142, 16MnCrPb5 1.7168, 18MnCrB5 1.2162, 21MnCr5 1.3523, 19MnCr5 1.7027, 20Cr4 1.7028, 20Cr5 4 1.7121, 20CrMnS3 3 1.7146, 20MnCrPb5 1.7147, GS20MnCr5 1.7149, 20MnCrS5 1.8401, 30MnCrTi4 Japan (JIS) United Kingdom (BS) — — G4052 SCr22H G4052 SCr420H G4052 SMn21H G4052 SMn421H G4104 SCr22 G4104 SCr420 — G4052 SCr2H G4052 SCr430H G4104 SCr2 G4104 SCr430 G4104 SCr3 G4104 SCr435 5132 1.7033, 34Cr4 1.7037, 34CrS4 5135 1.7034, 37Cr4 1.7038, 37CrS4 1.7043, 38Cr4 G4052 SCr3H G4052 SCr435H 5140 1.7035, 41Cr4 1.7039, 41CrS4 1.7045, 42Cr4 G4052 SCr4H G4052 SCr440H G4104 SCr4 G4104 SCr440 China (GB) ISO 18Cr4 A35-551 16MC5 — — A35-551 20MC5 A35-552 20MC5 20Cr 20CrMn 20Cr4 20MnCr5 20Cr4E 20CrS4 970 530A30 (En18A) 970 530H30 28C4 30Cr — 970 530A32 (En18B) 970 530A36 (En18C) 970 530H32 3111 Type 3 970 530A36 (En 18C) 970 530H36 A35-552 32C4 A35-553 32C4 A35-556 32C4 A35-557 32C4 — — 38C4 A35-552 38Cr4 A35-553 38Cr4 A35-556 38Cr4 A35-557 38Cr4 A35-552 42C4 A35-557 42C4 A35-556 42C4 35Cr 34Cr4 34CrS4 40Cr 38Cr 41Cr4 41CrS4 41Cr4E 3111 Type 3 970 2S.117 970 530A40 (En 18D) 970 530H40 970 530M40 France (AFNOR NF) Continued ß 2006 by Taylor & Francis Group, LLC. TABLE 1.17 (Continued) Cross-Reference to Steels United States (SAE) Fed. R. of Germany (DIN) Japan (JIS) 5147 1.7145, GS50CrMn4 4 — 5150 1.7145, GS50CrMn4 4 1.8404, 60MnCrTi4 — 5155 1.7176, 55Cr3 5160 1.2125, 65MnCr4 G4801 SUP11 G4801 SUP9 G4801 SUP9A 51B60 E50100 — 1.2018, 95Cr1 1.3501, 100Cr2 1.2057, 105Cr4 1.2109, 125CrSi5 1.2127, 105MnCr4 1.3503, 105Cr4 1.2059, 120Cr5 1.2060, 105Cr5 1.2067, 100Cr6 1.3505, 100Cr6 1.3503, 105Cr4 1.3514, 101Cr6 1.3520, 100CrMn6 No international equivalents 1.8159, GS-50Cr V4 E51100 E52100 6118 6150 8115 — — — — G4801 SUP10 8615 No international equivalents No international equivalents — — 8617 — — 81B45 United Kingdom (BS) France (AFNOR NF) China (GB) ISO 3100 BW2 3100 BW3 3146 CLA12 Grade A 3146 CLA12 Grade B 3100 BW2 3100 BW3 3146 CLA12 Grade A 3146 CLA12 Grade B — 50C 4 45Cr — 50Cr — A35-571 55C3 55CrMnA — — 60CrMnA — — A35-565 100C2 60CrMnBA GCr6 — — — GCr9 — 970 534A99 (En31) 970 535A99 (En31) — GCr15 1 970 735A 50 (En47) 970 S.204 A35-552 50CV4 50CrVA 50CrV4 — — — — 970 527A60 (En48) 970 527H60 — — — — 970 805A17 970 805H17 970 805M17 (En 361) — A35-553 50CV4 A35-571 50CVA 15NCD2 15NCD4 18NCD4 18NCD6 Continued ß 2006 by Taylor & Francis Group, LLC. TABLE 1.17 (Continued) Cross-Reference to Steels United States (SAE) Fed. R. of Germany (DIN) United Kingdom (BS) France (AFNOR NF) G4052 SNCM21H G4052 SNCM220H G4103 SNCM21 G4103 SNCM220 2772 806M20 970 805A20 970 805H20 970 805M20 (En362) 18NCD4 20NCD2 A35-551 19NCDB2 A35-552 19NCDB2 A35-551 20NCD2 A35-553 20NCD2 A35-565 20NCD2 A35-566 20NCD2 23NCDB4 A35-556 23MNCD5 A35-556 23NCDB2 A35-566 22NCD2 25NCD4 A35-556 25MNCD6 A35-566 25MNDC6 Japan (JIS) 8620 1.6522, 20NiCrMo2 1.6523, 21NiCrMo2 1.6526, 21NiCrMoS2 1.6543, 21NiCrMo2 2 8622 1.6541, 23MnNiCrMo5 2 — 2772 806M22 970 805A22 970 805H22 970 805M22 8625 — — 970 805H25 970 805M25 8627 8630 8637 No international equivalents 1.6545, 30NiCrMo2 2 — — — 8640 1.6546, 40NiCrMo2 2 — — 970 945M38 (En100) 3111 Type 7, 2S.147 970 945A40 (En 100C) 8642 No international equivalents No international equivalents No international equivalents 8645 86B45 China (GB) ISO 20CrNiMo G20CrNiMo 20NiCrMo2 20NiCrMo2E 20NiCrMoS2 — — 30NCD2 40NCD3 — — — — 40NCD2 40NCD2TS 40NCD3TS 40NCD3 — 41CrNiMo2E Continued ß 2006 by Taylor & Francis Group, LLC. TABLE 1.17 (Continued) Cross-Reference to Steels United States (SAE) 8650 8655 8660 8720 8740 8822 9254 9260 Fed. R. of Germany (DIN) Japan (JIS) No international equivalents No international equivalents — — 970 805A60 970 805H60 — 3111 Type 7, 2S.147 No international equivalents 1.6546, 40NiCrMo2 2 No international equivalents — — E9310 1.6657, 14NiCrMo1 3 4 G10CrNi3Mo 94B15 No international equivalents No international equivalents No international equivalents 94B17 94B30 — G4801 SUP7 — United Kingdom (BS) — 970 250A58 (En45A) 970 250A61 (En45A) 970 832H13 970 832M13 (En36C) S.157 France (AFNOR NF) China (GB) ISO — — — — — 40NCD2 40NCD2TS 40NCD3TS — 60S7 61S7 16NCD13 — 60Si2Mn 60Si2MnA 56SiCr7 59Si7 61SiCr7 — Source: From Anon., Classification and designation of carbon and low-alloy steels, ASM Handbook, 10th ed., Vol. 1, ASM International, Materials Park, OH, 1990, pp. 140–194; H. Lin, G. Lin, and Y. Ma, Eds., Designation and Trade Name Handbook of Steels Worldwide, mechanical Industry Press, Beijing, 1997. 1.6.1.2 The Designation for Steels with Chemical Composition The prefix of nonalloy heat-treatable steel is C, and followed by numerical value. The numerical value is 100 times of the average of carbon content, for example, C25 is the steel containing an approximate mean of 0.25% C. The additional suffix EX or MX indicated the quality steel or the high quality steel. The designation for structural alloy steels and spring steels are similar to that of DIN systems. For example, 36CrNiMo4 contains 0.36% C and alloy elements, such as Cr, Ni, and Mo, the number 4 is the product of multiplier of the amount of first alloy element (here Cr). ß 2006 by Taylor & Francis Group, LLC. The designation for bearing steels is indicated by a numeric code. Types 1–5 represent high-carbon chromium-bearing steels (fully hardened hearing steels), Types 10–16 are the surface-hardened bearing steels, Types 20–21 denote stainless-bearing steels, and Types 30–32 are the high-temperature bearing steels. Stainless steels are also indicated by a numeric code. For example, the ferritic stainless steels include Type 1Ti, 1, 2, 8, . . . , martensitic stainless steels include Type 3, 4, 5, . . . , austenitic stainless steels include Types 10–24 and A2–A4, etc. Heat-resistant steels are indicated with prefix letter H and followed by numeric code. For example, types H1–H7 are ferritic steels and types H10–H18 are austenitic steels. Nonalloy tool steels are preceded by the prefix letters TC and followed by a numeric code, which indicates 100 times of the average of the carbon content. The designation for alloy tool steels is equivalent to that of alloy structural steels. High-speed steels are preceded by the prefix letters HS and followed by a numeric code, which indicates the percentage content of alloy elements of W, Mo, V, and Co. For example, HS 2-9-1-8 indicates that steel contains 2% W, 9% Mo, 1% V, and 8% Co, respectively. Highspeed steel free from Mo uses numeric 0. If a high-speed steel were free from Co, then 0 would not be added. For example, tungsten high-speed steel HS 18-0-1 contains 18% W, 0% Mo, 1% V, and 0% Co. Some steels of ISO designations are provided in Table 1.17. 1.6.2 GB DESIGNATIONS (STATE STANDARDS OF CHINA) The state standard of China for steels is called Guojia Biaozhun, abbreviated as GB. The GB designations for nonalloy common steels and HSLA steels use the prefix letter Q, followed by the yield strength value (MPa). For example, Q235, Q345, Q390 denote nonalloy common steels and HSLA steels with their yield strength 235, 345, and 390 MPa, respectively. Nonalloy structural steels and alloy structural steels are represented by numeric codes, which are 100 times of the average carbon content. For example, numeric code 45 shows the steel containing 0.45% C. Alloy elements in steel use the descriptive code with chemical symbols, and followed by its average content. As the average content is less than 1.5%, it is indicated only with the chemical symbol, for example, 34CrNi3Mo containing 0.30–0.40% C, 0.70–1.10% Cr, 2.75–3.25% Ni, and 0.25–0.40% Mo. Nonalloy tool steels are represented by the prefix letter T, followed by numeric codes, which are ten times of the average carbon content. For example, T8 means the steel contains an average carbon content about 0.80%. When the average carbon content is more than 1.0% in alloy tool steels, the steel grade would not indicate the carbon content; but the average content is less than 1.0%, it uses numeric code ten times carbon content. For example, CrMn steel contains 1.30–1.50% C, 1.30–1.60% Cr, 0.45–0.75% Mn, and 9Mn2V steel contains 0.85– 0.95% C, 1.70–2.00% Mn, 0.10 to 0.25% V. The descriptive method for the alloy element is the same in alloy structural steels. Carbon content is not indicated in high-speed steels, and only uses the descriptive code with chemical symbols and followed by alloy element content. For example, tungsten highspeed steel 18-4-1 (T1) is represented by W18Cr4V,
