Repository: fredporter/global-knowledge

# Global Vault

**Purpose:** Reference knowledge — public domain content, device specs, learning materials.

**Scope:** macOS → Linux only (read-only on Linux side).

**Contents:**
- `knowledge/` — Reference knowledge (survival, navigation, fire, water, tools, etc.)
- `concepts/` — System concepts and architecture docs
- `repos/` — Repository documentation (uDevFramework, etc.)
- `config/` — Configuration references
- `learning/` — Educational content and tutorials
- `tools/` — Utility scripts
- `handoff/` — Handoff data
- `system/` — System state data
- `data/` — Structured data (MCP, feeds, spools, workflows)
- `vault/` — Vault metadata
- `surfaces/` — Surface definitions

File: contributor/misc/Steel Heat Treatment_ Metallurgy and Technologies (Steel Heat Treatment Handbook, Second Edition).md (part 6 of 50)
and W–Mo high-speed steel 6-5-4-2 (M2) is indicated by W6Mo5Cr4V2. They are represented by a numeric code, which indicates ten times of the carbon content and followed by chemical symbols of alloy elements with their content in stainless steels and heat-resistant steels, but microalloy elements only show the chemical symbols. For example, steel 9Cr18MoV contains 0.85–0.95% C, 17–19% Cr, 0.0–1.3% Mo, 0.07–0.12% V. If the carbon content is less than 0.03 or 0.08%, 00 or 0 would be used for the steel designations, respectively, such as 00Cr18Ni10 and 0Cr13. ß 2006 by Taylor & Francis Group, LLC. 1.6.3 DIN STANDARDS DIN standards are developed by Deutsches Institut fuer Normung in Germany. All German steel standards and specifications are represented by the letters DIN and followed by an alphanumeric or a numeric code. An uppercase letter sometimes precedes this code. German designations are reported in one of the following two methods. One method uses the descriptive code with chemical symbols and numbers in the designation. The second, called the Werkstoff number, uses numbers only, with a decimal after the first digit. There are four figures after the decimal point, the first two of which are used to identify the alloy, and the last two the quantity. Most steels are covered by the significant figure 1, but some have no significant figure before the decimal point. Examples of both methods are provided in Table 1.17, which cross-references DIN designations and indicates chemical composition for DIN steels. However, standards for heat-resistant steels are prefixed with the letter SEW (Stahl-Eisen-Werkstoff Blaetter, steel-iron material sheets). Examples of DIN designations in both methods with equivalent UNS numbers in parentheses are as follows: DIN 40NiCrMo6 or DIN 1.6565 (G43400) is a Ni–Cr–Mo steel that contains 0.35–0.45% C, 0.9–1.4% Cr, 0.5–0.7% Mn, 0.2–0.3% Mo, 1.4–1.7% Ni, 0.035% S, and 0.15–0.35% Si; DIN 17200 1.1149 or DIN 17200 Cm22 (G10200) is a nonresulfurized carbon steel containing 0.17–0.24% C, 0.3–0.6% Mn, 0.035 max P, 0.02–0.035% S, and 0.4% max Si. 1.6.4 JIS STANDARDS JIS standards are developed by the Japanese Industrial Standards Committee (JISC) in Tokyo, Japan. The specifications begin with the prefix JIS, followed by a letter G for carbon and low-alloy steels. This is followed by a space and series of numbers and letters indicating the particular steel. JIS designations are provided in Table 1.17. As examples of JIS designations with equivalent UNS-AISI numbers in parentheses, JIS G3445 STKM11A (G10080) is a low-carbon tube steel containing 0.12% C, 0.35% Si, 0.60% Mn, 0.04% P, and 0.04% S; JIS G3445 STK 17A (G10490) is a medium-carbon nonresulfurized steel containing 0.45–0.55% C, 0.40–1.0% Mn, 0.04% P, 0.04% S, and 0.04% Si; JIS G4403 SKH2 (AISI T1 grade) is a tungsten high-speed tool steel containing 0.73–0.83% C, 3.8–4.5% Cr, 0.4% Mn, 0.4% Si, 0.8–1.2% V, and 17–19% W; and JIS G4403 SKH59 (AISI M42 grade) is a molybdenum ultrahard high-speed tool steel containing 1–1.15% C, 7.5–8.5% Co, 3.5–4.5% Cr, 0.4% max Mn, 9–10% Mo, 0.5% max Si, 0.9–1.4% V, 1.2–1.9% W, 0.25% max Ni, 0.03% max P, 0.03% max S, and 0.25% Cu. 1.6.5 BS STANDARDS BS standards are developed by the British Standards Institute (BSI) in London, England. The letters BS precede the standard numerical code, and, like JIS standards, each British designation covers a product form and an alloy code. Table 1.17 lists steels identified by British standards. Some example of BS designations with equivalent AISI designations in parentheses are given: BS 970 708A30 (4130) is a Cr–Mo low-alloy steel containing 0.28–0.33% C, 0.9–1.2% Cr, 0.4–0.6% Mn, 0.15–0.25% Mo, 0.035% P, 0.04% S, and 0.1–0.35% Si; and BS 970 304S15 (304) is a wrought austenitic stainless steel (sheet, strip, plate) containing 0.06% C, 17.5–19% Cr, 0.5–2.0% Mn, 8–11% Ni, 0.05% P, 0.03% S, and 0.2–1.0% Si. 1.6.6 AFNOR STANDARDS AFNOR standards are developed by the Association Française de Normalisation in Paris, France. The AFNOR standards, which are given in Table 1.17, usually begin with the letters ß 2006 by Taylor & Francis Group, LLC. NF, followed by an alphanumeric code constituting an uppercase letter followed by a series of digits, which are subsequently followed by an alphanumeric sequence. For example, resulfurized (free-cutting) steel is listed in AFNOR NF A35–562 standard or specification, and 35MF6 designation (equivalent to SAE 1137) represents the steel bar containing 0.33– 0.39% C, 1.30–1.70% Mn, 0.10–0.40% Si, 0.040% P, and 0.09–0.13% S; whereas 45MF4 designation (equivalent to SAE 1146) contains 0.42–0.49% C, 0.8–1.1% Mn, 0.1–0.4% Si, 0.04% max P, 0.09–0.13% S. Similarly, AFNOR NF A35-573 Z6CN 18.09 is a wrought (SAE 304) stainless steel (sheet, strip, plate) and contains 0.07% C, 17–19% Cr, 2% Mn, 8–10% Ni, 0.04% P, 0.03% S, and 1% Si. REFERENCES 1. J.R. Davis, Ed., Concise Metals Engineering Data Book, ASM International, Materials Park, OH, 1997, p. 44. 2. W.M. Garrison, Jr., Steels: classification, in Encyclopedia of Materials: Science and Technology, K.H.J. Buschow, R.W. Cahn, M.C. Flemings, B. Ilschner, E.J. Kramer, and S. Mahajan, Eds., Elsevier, Amsterdam, 2001, pp. 8840–8843. 3. H. Okamoto, C–Fe, in Binary Alloy Phase Diagrams, 2nd ed., T.B. Massalski, Ed., ASM International, Materials Park, OH, 1990, pp. 842–848. 4. A.K. Sinha, Ferrous Physical Metallurgy, Butterworths, London, 1989. 5. S. Zhang and C. Wu, Ferrous Materials, Metallurgical Industry Press, Beijing, 1992. 6. Anon., Classification and designation of carbon and low-alloy steels, ASM Handbook, 10th ed., Vol. 1, ASM International, Materials Park, OH, 1990, pp. 140–194. 7. H. Lin, G. Lin, and Y. Ma, Eds., Designation and Trade Name Handbook of Steels Worldwide, Mechanical Industry Press, Beijing, 1997. 8. Anon., Carbon and alloy steels, SAE J411, 1993 SAE Handbook, Vol. 1, Materials Society of Automotive Engineers, Warrendale, PA, pp. 2.01–2.04. 9. G. Krauss, Steels—Heat Treatment and Processing Principles, ASM International, Materials Park, OH, 1990. 10. W.C. Leslie, The Physical Metallurgy of Steels, McGraw-Hill, New York, 1981. 11. E.C. Bain and H.W. Paxton, Alloying Elements in Steel, American Society for Metals, Cleveland, OH, 1966. 12. R.W.K. Honeycombe, Steels—Microstructure and Properties, Adward Arnold, London, 1982. 13. H.E. Boyer, in Fundamentals of Ferrous Metallurgy, Course 11, Lesson 12, Materials Engineering Institute, ASM International, Materials Park, OH, 1981. 14. R.B. Ross, Metallic Materials Specification Handbook, 4th ed., Chapman & Hall, London, 1992. 15. C.W. Wegst, Stahlschlüssel (Key to Steel ), Verlag Stahlschlüssel Wegst GmbH, 1992. 16. W.J. McG. Tegart and A. Gittins, in Sulfide Inclusions in Steel, J.T. Deabradillo and E. Snape, Eds., American Society for Metals, Cleveland, OH, 1975, p. 198. 17. C.W. Kovach, in Sulfide Inclusions in Steel, J.T. Deabradillo and E. Snape, Eds., American Society for Metals, Cleveland, OH, 1975, p. 459. 18. C.M. Lyne and A. Kazak, Trans. ASM 61: 10 (1968). 19. D. Brovoksbank and K.W. Andraws, JISI 206: 595 (1968). 20. N.S. Stoloff, in Fracture Vol. VI, Fracture of Metals, H. Liebowitz, Ed., Academic Press, New York, 1969. 21. J. Yu, Z. Yu, and C. Wu, J. Metals 40(5): 26–31 (1988). 22. S. Zhang and C. Wu, in Proceedings of 3rd International Congress on Heat Treatment of Materials, Shanghai, 1983, pp. 3.25–3.36. 23. T.Y. Hsu (Zuyao Xu), ISIJ Int. 38: 1153–1164 (1998). 24. M.J.U.T. Van Wijngaarden and G.P. Visagie, in Proceedings of the 79th Steelmaking Conference, Vol. 79, Pittsburgh Meeting, March 24–27, pp. 627–631. 25. H. Matsuka, K. Osawa, M. Ono, and M. Ohmura, ISIJ Int. 37: 255–262 (1997). ß 2006 by Taylor & Francis Group, LLC. 26. W.D. Landford and H.E. McGannon, Eds., The Making, Shaping, and Treating of Steel, 10th ed., U.S. Steel, Pittsburgh, PA, 1985. 27. Steel Products Manual: Plates; Rolled Floor Plates: Carbon, High Strength Low Alloy, and Alloy Steel, American Iron and Steel Institute, Washington, D.C., 1985. 28. E. Hornbogen, in Physical Metallurgy, R.W. Cahn and P. Haasen, Eds., Elsevier, New York, 1983, pp. 1075–1138. 29. J.D. Smith, in Fundamentals of Ferrous Metallurgy, Course 11, Lessons 2 and 5, Materials Engineering Institute, ASM International, Materials Park, OH, 1979. 30. Numbering System, Chemical Composition, 1993 SAE Handbook, Vol. 1, Materials, Society of Automotive Engineers, Warrendale, PA, pp. 1.01–1.189. 31. W.F. Smith, Structure and Properties of Engineering Alloys, McGraw-Hill, New York, 1981. 32. O.D. Sherby, B. Walser, C.M. Young, and E.M. Cady, Scr. Metall. 9: 596 (1975). 33. E.S. Kayali, H. Sunada, T. Oyama, J. Wadsworth, and O.D. Sherby, J. Mater. Sci. 14: 2688–2692 (1979). 34. D.W. Kum, T. Oyama, O.D. Sherby, O.A. Ruano, and J. Wadsworth, Superplastic Forming, Conference Proceedings, 1984, American Society for Metals, Cleveland, OH, 1985, pp. 32–42. 35. T.A. Phillip, in ASM Handbook, 10th ed., Vol. 1, ASM International, Materials Park, OH, 1990, pp. 430–448. 36. A.K. Sinha, in Production of Iron/Steel and High Quality Product Mix (Conf. Proc. 1991), ASM International, Materials Park, OH, 1992, pp. 195–206. 37. L.F. Porter and P.E. Repas, J. Metals 34(4): 14–21 (1982). 38. L.F. Porter, in Encyclopaedia of Materials Science and Engineering, Pergamon Press, Oxford, 1986, pp. 2157–2162. 39. H. Zhang, in Chinese Encyclopedia of Metallurgy, Metallic Materials, Metallurgical Industry Press, Beijing, 2001, pp. 152–154. 40. P. Charlier and L. Bacher, Proc. Seventh Int. Conf. Strength of Metals and Alloys, Vol. 2, Montreal, Canada, August 12–16, 1986, Pergamon Press, Oxford, p. 1019. 41. P. Charlier and A. Guimier, Proc. Int. Sem. Automotive Steels, Moscow, April 19–21, 1988, p. 167. 42. A.H. Nakagawa and G. Thomas, Metall. Trans. 16A: 831–840 (1985). 43. D.Z. Yang, E.L. Brown, D.K. Matlock, and G. Krauss, Metall. Trans. 16A: 1523–1526 (1985). 44. R.C. Davies, Metall. Trans. 10A: 113–118 (1979). 45. A.R. Marder, Metall. Trans. 13A: 85–92 (1982). 46. A.M. Bayer and L.R. Walton, in ASM Handbook, 10th ed., Vol. 1, ASM International, Materials Park, OH, 1990, pp. 757–779. 47. M.G.H. Wells, in Encyclopaedia of Materials Science and Engineering, Pergamon Press, Oxford, 1986, pp. 5115–5120. 48. R. Higgins, Engineering Metallurgy, 5th ed., Krieger, Malabar, FL, 1983. 49. S.D. Washko and G. Aggen, in ASM Handbook, 10th ed., Vol. 1, ASM International, Materials Park, OH, 1990, pp. 841–907. 50. R.F. Decker, J.T. Each, and A.J. Goldman, Trans. ASM 55: 58 (1962). 51. S. Floreen, Met. Rev. 13: 115–128 (1968). 52. S. Floreen, in Encyclopaedia of Materials Science and Engineering, Pergamon Press, Oxford, 1986, pp. 5171–5177. 53. T. Morrison, Metall. Mater. Technol. 8: 80–85 (1976). 54. K. Rohrbach and M. Schmidt, in ASM Handbook, 10th ed., Vol. 1, ASM International, Materials Park, OH, 1990, pp. 793–800. 55. Heat Treater’s Guide—Standard Practices and Procedures for Steel, ASM, Cleveland, OH, 1982. 56. Metals and Alloys in the Unified Numbering System, 6th ed., Society of Automotive Engineers, Warrendale, PA, 1993. 57. Worldwide Guide to Equivalent Irons and Steels, ASM International, Materials Park, OH, 1992. 58. 1994 SAE AMS Index, Society of Automotive Engineers, Warrendale, PA. 59. Specification for Drill Pipe, API Specification 5D, 3rd ed., August 1, 1992, American Petroleum Institute, Washington, D.C. 60. Specification for Line Pipe, API Specification 5L, 40th ed., November 1, 1992, American Petroleum Institute, Washington, D.C. ß 2006 by Taylor & Francis Group, LLC. 61. Specification for CRA Line Pipe, API Specification 5LC, 2nd ed., August 1, 1991, American Petroleum Institute, Washington, D.C. 62. 1994 Publications, Programs & Services, American Petroleum Institute, Washington, D.C. 63. D.L. Potts and J.G. Gensure, International Metallic Materials Cross-Reference, Genium Publishing, New York, 1989. ß 2006 by Taylor & Francis Group, LLC. 2 Classification and Mechanisms of Steel Transformation* S.S. Babu CONTENTS 2.1 2.2 2.3 Introduction ................................................................................................................ 91 Phase Transformation Mechanisms ............................................................................ 92 Microstructure Evolution during Austenite Decomposition....................................... 96 2.3.1 Allotriomorphic Ferrite .................................................................................... 96 2.3.2 Widmanstätten Ferrite...................................................................................... 97 2.3.3 Bainite............................................................................................................... 99 2.3.4 Pearlite............................................................................................................. 101 2.3.5 Martensite........................................................................................................ 103 2.4 Microstructure Evolution during Reheating .............................................................. 106 2.4.1 Tempered Martensite....................................................................................... 107 2.4.1.1 Carbon Segregation and Aging of Martensite .................................. 107 2.4.1.2 First Stage of Tempering................................................................... 107 2.4.1.3 Second Stage of Tempering............................................................... 107 2.4.1.4 Third Stage of Tempering ................................................................. 108 2.4.1.5 Fourth Stage of Tempering ............................................................... 108 2.4.2 Austenite Formation ....................................................................................... 109 2.5 Summary of Steel Microstructure Evolution ............................................................. 109 2.6 Prediction of Microstructure Evolution during Heat Treatment ............................... 110 2.6.1 Calculation of Multicomponent Multiphase Diagrams................................... 112 2.6.2 Calculation of Diffusion-Controlled Growth .................................................. 113 2.7 Summary.................................................................................................................... 116 2.8 Acknowledgments ...................................................................................................... 118 References .......................................................................................................................... 118 2.1 INTRODUCTION The microstructure of steels consists of a spatial arrangement of crystalline aggregates of different phases. The size, shape, distribution, composition, and crystal structure of these phases essentially control the final properties of any given steel, including hardness, strength, ductility, impact toughness, and creep strength. Steel is the most versatile alloy among all the industrial alloys. It exhibits a diverse range of microstructures that possess different combinations of strengths and toughnesses. In a majority of the steels, this versatility is made possible * The submitted manuscript has been authored by a contractor of the U.S. Government under contract DE-AC0500OR22725. Accordingly, the U.S. Government retains a nonexclusive, royalty-free license to publish or reproduce the published form of this contribution, or allow others to do so, for U.S. Government purposes. ß 2006 by Taylor & Francis Group, LLC. by modifying the decomposition of a high-temperature d-ferrite (body-centered cubic [bcc] crystal structure) to high-temperature austenite phase (face-centered cubic [fcc] crystal structure) and then decomposition of austenite to a low-temperature a-ferrite (bcc) phase by changing the composition and cooling rate. In low-alloy steels, the most important phase change is from austenite to a-ferrite. For example, for a given composition of low-alloy steel, a ferrite–pearlite microstructure can be obtained by slow cooling. With an increase in cooling rate, Widmantstätten or upper bainite microstructure can be obtained from austenite. With a further increase in the cooling rate, a hard martensite microstructure can be obtained. Pearlite contains a lamellar aggregate of ferrite and cementite phases, upper bainite contains ferrite platelets separated by austenite or carbides, and martensite contains carbon-supersaturated ferrite platelets with a high density of dislocations or twin boundaries. Another feature of steels is that all of the above microstructures are far from equilibrium (i.e., the equilibrium microstructure at room temperature is a mixture of ferrite and graphite). The ferrite–pearlite microstructure, which contains ferrite þ orthorhombic cementite lamella, is the closest to the equilibrium of the above structures. In contrast, the martensite microstructure has a body-centered tetragonal (bct) crystal structure with supersaturated carbon and is the farthest from equilibrium. Therefore, tempering martensite at high temperature can be used to attain intermediate-phase mixtures that are closer to final equilibrium, thus providing another methodology to control the microstructure and properties of the steel. The methods of controlling steel microstructure through alloy modification and heat treatment have been followed by metallurgists and this will continue to be the goal of material scientists. The focus of this chapter is to extend this approach to new classes of steels without trial and error experimentation to heat treatment based on the mechanisms of phase transformations. Over the decades, mechanisms of phase transformations that occur in steel have been illustrated in a simple Fe–C metastable diagram (Figure 2.1) that describes the stability regions for ferrite, austenite, and cementite structures. On cooling from the liquid region, the first phase to solidify is d-ferrite. With continued cooling, the d-ferrite transforms to g-austenite. With further cooling, the austenite transforms to a-ferrite and cementite. Basic and applied research in the past has led to a fundamental understanding of these structural changes and their relationship to microstructure evolution in alloys ranging from simple Fe–C systems to complex Fe–C–X steels (where X stands for many different substitutional alloying elements, including manganese, nickel, chromium, silicon, and molybdenum). The relationships between crystal structure changes, the interface structure, the phase morphologies (i.e., ferrite or bainite), and the distribution of alloying elements between phases are understood. In addition, computational thermodynamic and kinetic tools have been developed to the extent that it is possible to predict transformation kinetics quantitatively as a function of steel composition. In this chapter, a framework to classify transformation mechanisms is introduced. Then, the steel microstructures are classified and discussed based on this framework. Finally, a brief introduction is given to the application of computational thermodynamics and kinetics to describe phase transformations in low-alloy steels. 2.2 PHASE TRANSFORMATION MECHANISMS The various phase transformations that occur in steels can be classified according to a thermodynamic basis, a microstructural basis, and a mechanistic basis [1]: 1. The thermodynamic basis classifies the phase transformation based on the derivatives of the Gibbs free energy (G) of the system with temperature change at a constant pressure. If the first derivative shows a discontinuity at a transformation temperature, it is called first-order transformation. For example, the transformation of a solid to a ß 2006 by Taylor & Francis Group, LLC. bcc Liquid δ-ferrite 1600 γ +L 1400 δ+L δ+γ fcc 1200 Temperature (8C) γ-austenite bcc 1000 α-ferrite 800 γ +θ α+γ 600 α-ferrite + θ-cementite 400 200 0.00 0.2 0.4 0.6 0.8 Weight percentage carbon 1.0 FIGURE 2.1 Illustration of body-centered cubic (bcc) ferrite and face-centered cubic (fcc) austenite with a calculated metastable Fe–C binary diagram showing the phase stability of austenite, ferrite, and cementite. liquid of pure metal at melting temperature is a first-order transformation. Similarly, in other systems, with continued differentiation of G, and the phase transformation is classified as the nth order if the discontinuity shows up after n differentiations (dn G=dT n )P . An example of a second-order transition is the ordering of the bcc ferrite phase in an Fe–Al system. 2. The microstructural basis relates to the origin of a product phase from a parent phase. If the product phase forms everywhere within a sample without the need for any nucleation, it is classified as a homogeneous transformation. If the product phase forms as a small entity with a sharp interface and if it grows into the product phase, it is classified as a heterogeneous transformation through a nucleation and growth process. Microstructural evolution in steel is predominantly a heterogeneous transformation. 3. The mechanistic basis relates to the way the crystal structure change is achieved during transformation. The heterogeneous transformation in a material can occur by three mechanisms [2]: (a) athermal growth through glissile interfaces (e.g., austenite to martensite formation), (b) thermally activated growth (e.g., pearlite formation from austenite), and (c) growth controlled by heat transport (e.g., solidification). Details of each subclassification of growth mechanisms have been discussed by Christian [2] and are shown in Figure 2.2. In summary, the transformation in metals and alloys can be classified based on thermodynamic, microstructural, or growth mechanisms. The heterogeneous transformation can be ß 2006 by Taylor & Francis Group, LLC. 94 ß 2006 by Taylor & Francis Group, LLC. Heterogeneous transformations Athermal growth (glissile interfaces) Coherent interface Semi-coherent interface Martensite (steels) Mechanical twinning Low-angle boundary No long-range transport (interface controlled) Polymorphic transitions growth from vapour Recrystallization grain growth Order–disorder changes Long-range transport Discontinous reactions diffusion + interface controlled? Continuous reactions Interface controlled Crystal growth from vapour Solidification melting Diffusion controlled Precipitation dissolution Eutectoidal reaction Discontinuous precipitation Precipitation dissolution FIGURE 2.2 Classification of heterogeneous transformation based on mechanisms of growth. Most relevant phase transformation mechanisms for steel heat treatment are encircled. (Adapted from J.W. Christian, The Theory of Transformations in Metals and Alloys, 2nd ed., Part 1, Pergamon Press, Oxford, 1981, p. 9.) Steel Heat Treatment: Metallurgy and Technologies Coherent martensite Growth controlled by heat transport Thermally activated growth controlled by glissile interface motion, thermally activated interface movement, or heat transport. The relevant mechanism for steel microstructure evolution during heat treatment is a heterogeneous phase transformation involving glissile interface (displacive) or long-range transport (reconstructive). The reconstructive transformation involves mixing of atoms on either side of the parent and product phase interface through diffusion. The displacive transformation involves coordinated atom motion in the parent phase to change the parent crystal structure to the product crystal structure. These reconstructive and displacive transformation mechanisms in steels are discussed with a schematic illustration of austenite decomposition to ferrite or martensite as shown in Figure 2.3 [3]. Let us assume that the austenite fcc lattice is represented by the square motif shown in the upper left part of Figure 2.3 bounded by a rectangle a–b–c–d. Various substitutional atoms such as silicon, manganese, chromium, and molybdenum are schematically described by different symbols. Initial arrangements of some atoms are denoted by numbers 1 to 6. During the decomposition of austenite to ferrite or martensite, a crystal structure change takes place at the interface between austenite and the product phase (represented by line e–f). The schematic illustration of reconstructive transformation is shown in the bottom of the figure, and the bcc lattice of ferrite is represented by a diamond motif. This crystal structure change from fcc to bcc occurs at the e–f interface and is accompanied by somewhat random hopping of atoms across the interface. Because of this hopping of the atoms across the interface, the original atomic arrangements (implied by the change in the position of 1–6 numbered atoms) are lost. As a result, the transformation involves the reconstruction of an austenite lattice into a ferrite lattice, which leads to no macroscopic shape change of the crystal and mixing or separation of atoms on either side of the austenite and ferrite that would lead to a change in the composition of the phase. However, there is a distinct change in volume. Based on the above facts, the rate transformation is expected to be controlled by long-range diffusion of substitutional atoms in both the ferrite and austenite lattices. In practice, the transformations in steels are complicated by the presence of carbon, an interstitial element, which is not shown in the Figure 2.3. The growth rate of ferrite (which has low solubility of carbon) is controlled by diffusion of both carbon in austenite and substitutional atoms in ferrite and austenite. Under reconstructive transformation, diffusion of all atoms occurs during nucleation and growth and is usually sluggish below 6008C [4]. Austenite Austenite a d f 6 1 2 3 4 5 c a d e 1 b Interface 6 2 3 4 Displacive transformation 5 c b Atomic correspondence IPS shape change with a significant shear component Diffusionless Martensite Austenite 1 d 2 a 5 e f 4 Interface Reconstructive transformation 3 No atomic correspondence No shape change with shear component Possible composition change 6 b c Ferrite FIGURE 2.3 Schematic illustration of crystal structure change due to reconstructive and displacive transformations. (Adapted from H.K.D.H. Bhadeshia, Worked Examples in the Geometry of Crystals, The Institute of Materials, London, 1987.) ß 2006 by Taylor & Francis Group, LLC. The schematic illustration of martensite formation is shown in the upper right side of Figure 2.3, and the bct lattice is represented by a diamond motif. The main difference in this case, compared to the fcc to bcc transformation, is that the crystal structure change from fcc to bct lattice is brought about by coordinated atom movement at the interface e–f, or in other words, a shear deformation of the original fcc lattice. As a result, the original atomic correspondences within the parent phase are maintained in the product phase. For example, the row of atoms 1–6 is just displaced laterally parallel to interface e–f, and the atomic sequence remains the same. This mode of transformation involving a shear deformation is called invariant plane strain (IPS). IPS leads to a macroscopic shape change, as indicated in the schematic illustration. This macroscopic change (from a–b–c–d to a–e–b–c–f–d) manifests itself as a surface relief on the polished surface of the sample after the decomposition of austenite to martensite. For more crystallographic details, the reader is referred to the literature [5–7]. The displacive transformation is also associated with a large strain energy. Therefore, to sustain this reaction, the chemical thermodynamic driving force must be large, and as a result, the martensite transformation occurs only at low temperatures where the magnitude of chemical free energy increases above the strain energy requirement. The large strain energy also induces the lenticular or plate-shaped region of martensite to minimize the strain energy. This mode of transformation also implies that both interstitial and substitutional atoms are trapped within the martensite and that there is no change in composition between the austenite and martensite phases (i.e., it is a diffusionless mode of transformation). As a result, the growth rate of martensite is usually athermal. The Widmanstätten and bainitic ferrite transformations occur at higher temperatures than the martensite transformation. They exhibit displacive transformation for a crystal structure change and varying degrees of diffusion of interstitial carbon during nucleation and growth. In the following sections, the steel microstructure evolution during cooling (austenite decomposition) and heating (tempering and austenite formation) will be described based on reconstructive and displacive transformation mechanisms. 2.3 MICROSTRUCTURE EVOLUTION DURING AUSTENITE DECOMPOSITION There have been numerous reviews of austenite decomposition over the past five decades [8–10]. The ferrite morphologies, which form during austenite decomposition, were originally classified by Dubé [11,12]. A change in morphology from one to another was found to occur as the austenite decomposition temperature was lowered. The common ferrite morphologies are grain boundary allotriomorphic ferrite, idiomorphic ferrite, Widmanstätten ferrite, and intragranular ferrite [13,14]. Other microstructures that form at lower transformation temperatures are pearlite, bainite, and martensite. The evolution of each one of the above microstructure is discussed below. 2.3.1 ALLOTRIOMORPHIC FERRITE Decomposition of austenite to allotriomorphic ferrite occurs over a wide range of temperatures below the austenite to austenite þ ferrite phase boundary (see Figure 2.1). This section is not intended to be a comprehensive review of this subject, but rather a short summary of extensive literature. The reader can consult the classic reviews by Aaronson and other researchers for details [10,13]. Allotriomorphic ferrite usually nucleates along the austenite–austenite grain boundary. It first grows laterally along the boundary and then can proceed perpendicularly into the austenite grain. The nucleation and growth involve a reconstructive mode of crystal structure change that leads to an absence of any macroscopic shape change, and only a volume change ß 2006 by Taylor & Francis Group, LLC. is observed. During nucleation, the allotriomorphic ferrite crystals exhibit a preferred orientation relationship with one of the austenite grains (g1). The orientation relationship is usually of the Kurdjumov–Sachs (KS) type: {1 1 1}g =={1 1 0}a and h1 1 0ig ==h1 1 1ia : The KS relationship indicates that the close-packed planes of austenite and ferrite are parallel to each other and that the close-packed directions of austenite and ferrite are parallel to each other. On some occasions, the ferrite may deviate slightly from having close-packed parallel directions, as shown by the Nishiyama–Wasserman (NW) orientation relationship: {1 1 1}g =={1 1 0}a and h1 1 2ig ==h1 1 0ia : The KS or NW orientations allow for the existence of a semicoherent boundary between austenite and ferrite and thereby minimize the surface energy required to nucleate the ferrite at the austenite boundary. A small free energy is sufficient to satisfy the KS and NW orientations with one of the austenite grains for the nucleation of a ferrite, and then the ferrite can grow into the adjacent austenite grain (g2 ) with no specific orientation relationship. On the latter side of the interface, which shows the random orientation, a disordered boundary will exist and rapidly grow into the austenite. An example of such ferrite growth in an Fe–C–Si–Mn steel is shown in Figure 2.4. The optical micrograph (Figure 2.4a) shows the allotriomorphic ferrite grains along the prior austenite grain boundary (marked by arrow). The remaining microstructure is bainitic ferrite. A transmission electron microscopy image of this sample (see Figure 2.4b) shows an allotriomorphic ferrite grain situated along the boundary (marked as B) of two austenite grains (g1 and g2 ). Electron diffraction analysis of the above structure indicated that the allotriomorphic ferrite had a KS orientation relationship with a g1 grain and that there was no special orientation relationship with g2 . Further detailed observation also showed small steps in the interface along the protuberances on the g1 side of the allotriomorphic ferrite. However, the interface on the g2 side showed disordered boundary with no specific structure [15]. The rate of growth on the g2 side is more rapid than that on the g1 side. This apparent difference in growth rate was shown by classic in situ transmission electron microscopy experiments by Purdy [16]. The observed semicoherent boundary on only one side of the austenite grain also plays a critical role in the development of secondary Widmanstätten ferrite, which is described in the following section. 2.3.2 WIDMANSTÄTTEN FERRITE Widmanstätten ferrite describes a ferrite morphology in the form of side plates or laths and grows into austenite grains with a KS orientation relationship. The lath ferrite, which forms from the austenite grain boundary, is referred to as primary Widmanstätten ferrite. The ferrite that nucleates on the preexisting allotriomorphic ferrite is referred to as secondary Widmanstätten ferrite [14]. Nucleation of secondary Widmanstätten ferrite occurs mostly on the semicoherent interphase boundary between the ferrite and the austenite. A typical microstructure of secondary Widmanstätten ferrite in a steel weld is shown in Figure 2.5a. A schematic illustration of such a microstructure evolution is shown in Figure 2.5b. As the steel cools from high temperature, the allotriomorphic ferrite forms with a KS–NW relationship with austenite grain g1 and has a semicoherent interface boundary. With further cooling, secondary Widmanstätten ferrite nucleates on the g1 side of the allotriomorphic ferrite and grows into the austenite grain. This nucleation and growth process leads to apparent sawtooth morphology. ß 2006 by Taylor & Francis Group, LLC. a 20 μm b B γ2 γ1 1 μm FIGURE 2.4 (a) Optical micrograph showing the presence of allotriomorphic ferrite (marked by arrow) and bainite microstructure in an Fe–C–Si–Mn steel. (b) Transmission electron micrograph showing the presence of allotriomorphic ferrite along an austenite grain boundary (g1 and g2 ) marked by b. The orientation relationship between allotriomorphic ferrite and the g1 grain was close to a KS–NW orientation relationship and was in a random orientation relationship with the g2 grain. Two growth mechanisms of Widmanstätten ferrite have been proposed. In the first mechanism, the growth is attributed to lateral movement of semicoherent interfaces by small steps (ledges) in the interface [17,18]. In the second mechanism, the Widmanstätten ferrite may grow through a displacive transformation mechanism [19]. Many experimental results are in agreement with the second mechanism. Thin, wedge-shaped Widmanstätten ferrite is produced due to cooperative, back-to-back growth of two ferrite crystallographic variants. The Widmanstätten ferrite plates grow into untransformed austenite by extension along their length. Since Widmanstätten ferrite forms at temperatures well below that for allotriomorphic ferrite, growth occurs by a paraequilibrium (PE) mode (i.e., the ratio of the ß 2006 by Taylor & Francis Group, LLC. a Allotriomorphic ferrite Widmanstätten ferrite 20 μm Original allotriomorphic ferrite b Widmanstätten ferrite Prior austenite grain boundary γ1 γ2 FIGURE 2.5 (a) Optical micrograph showing secondary Widmanstätten ferrite microstructure in an Fe– C–Mn steel weld obtained through continuous cooling. The growth of these plates occurs on only one side of the allotriomorphic ferrite. (b) Schematic illustration showing possible mechanism for the formation of Widmanstätten ferrite microstructure on only one side of the original allotriomorphic ferrite. iron concentration to the substitutional atom concentration is frozen in both the parent and the product phases). The rate of growth is controlled only by carbon diffusion in the austenite ahead of the plate. It is possible to estimate the growth rate of Widmanstätten ferrite with diffusion-controlled growth models of Bhadeshia et al. [20] and Trivedi [21,22] by considering only the carbon diffusion. 2.3.3 BAINITE The growth of bainitic ferrite has been discussed in the literature based on either reconstructive or displacive transformation mechanisms. In the reconstructive definition, the growth of bainite is the product of diffusional, noncooperative, competitive ledgewise growth of ferrite and cementite into austenite during eutectoid decomposition with cementite appearing in a nonlamellar form [23]. In this definition, the transformation kinetics is related to the rate of ß 2006 by Taylor & Francis Group, LLC. ledge movement at the interface and is controlled by carbon diffusion. In the displacive definition, a subunit of ferrite forms from the austenite with complete supersaturation of carbon through a displacive transformation involving IPS deformation. Carbon diffusion to austenite occurs through a post-transformation event. The overall transformation kinetics is then related to the nucleation of this ferrite subunit. The bainitic subunits are expected to show surface relief, no substitutional partitioning, an incomplete reaction phenomenon, and a KS–NW orientation relationship [24]. They are also expected to show compliance with an externally applied elastic stress on the austenite similar to martensite [25]. The reader can consult the recent discussions by Hillert [26] for current research in bainite transformation mechanisms. In this section, the bainitic transformation mechanisms are discussed from the displacive mode of transformation point of view [4]. The bainite microstructure consists of aggregates of ferrite plates separated by thin films of austenite, martensite, or cementite. These aggregates of plates are called sheaves [4]. A typical bainitic sheaf in an Fe–Cr–C steel is shown in Figure 2.6a. This microstructure was attained by austenitization followed by isothermal transformation below the bainitic start temperature Bs [25]. The small ferrite plates that make up the sheaves are often referred to as subunits, and often they are related to each other through a specific crystallographic orientation. These subunits are normally plate-shaped and under certain conditions may exhibit a lath structure. The presence of subunits within the sheaf can also be seen by transmission electron microscopy. Transmission electron microstructures of an Fe–C–Si–Mn steel (see Figure 2.6b) and an Fe–Cr–C steel (see Figure 2.6c) show the subunit ferrite plates within a a b 1 μm 50 μm Bainitic sheaf d c 1 μm Austenite/ carbide Subunit Austenite grain boundary FIGURE 2.6 (a) Optical micrograph from an Fe–Cr–C steel showing a bainitic sheaf structure. (b) Transmission electron micrograph from an Fe–C–Si–Mn steel showing many sheaves of bainitic ferrite. (c) Another transmission electron micrograph of a bainitic sheaf structure from an Fe–Cr–C steel. (d) Schematic illustration of the growth mechanism by subunit nucleation and growth. (Adapted from H.K.D.H. Bhadeshia, Bainite in Steels, 2nd ed., The Institute of Materials, London, 2001.) ß 2006 by Taylor & Francis Group, LLC. bainitic sheaf. The first ferrite subunit that nucleates on the austenite–austenite grain boundary grows to a particular size, and successive plates form to produce the microstructure shown in Figure 2.6d. The plates are separated by untransformed austenite, which can transform to martensite on cooling to low temperature. In certain conditions, this austenite can decompose into cementite, giving rise to a classical ferrite þ cementite mixture of
