Repository: fredporter/global-knowledge

# Global Vault

**Purpose:** Reference knowledge — public domain content, device specs, learning materials.

**Scope:** macOS → Linux only (read-only on Linux side).

**Contents:**
- `knowledge/` — Reference knowledge (survival, navigation, fire, water, tools, etc.)
- `concepts/` — System concepts and architecture docs
- `repos/` — Repository documentation (uDevFramework, etc.)
- `config/` — Configuration references
- `learning/` — Educational content and tutorials
- `tools/` — Utility scripts
- `handoff/` — Handoff data
- `system/` — System state data
- `data/` — Structured data (MCP, feeds, spools, workflows)
- `vault/` — Vault metadata
- `surfaces/` — Surface definitions

File: contributor/misc/Steel Heat Treatment_ Metallurgy and Technologies (Steel Heat Treatment Handbook, Second Edition).md (part 7 of 50)
bainitic microstructure. The bainitic steels can occur in two different forms, upper bainite and lower bainite. The microstructures shown in Figure 2.6 are examples of the upper bainite. The upper bainite forms at temperatures higher than the martensite start (Ms ) temperature. Because of the IPS that accompanies the bainitic transformation, a large number of dislocations are observed within the austenite and the ferrite. These dislocations limit the growth of each subunit to a certain size. Due to the displacive mode of transformation, the substitutional and interstitial atoms are configurationally frozen and there is no redistribution of these elements between austenite and bainitic ferrite during transformation. However, after the bainite reaches a certain size, the carbon mobility is sufficient to redistribute to austenite while substitutional atoms remain frozen in place. This carbon partitioning from the bainite to austenite enriches the austenite with the progress of bainitic transformation. The successive nucleation of subunits from this carbon-enriched austenite continues to occur. The successive spatial alignment of nucleated subunits occurs due to an autocatalytic mechanism that leads to a typical sheaf structure. When the carbon enrichment of austenite increases above a critical level, the displacive mode of bainite formation cannot be sustained (the free energy of ferrite is equal to that of austenite) and the reaction stops (i.e., an incomplete reaction). This residual austenite may remain untransformed in the form of films between the ferrite subunits or may transform to martensite on cooling, depending upon the carbon concentration. In certain steels containing strong carbide formers such as chromium, this austenite film may decompose to a mixture of ferrite and carbide. In certain steels, most of the carbides are present within the bainitic than in between bainite subunits and are referred to collectively as lower bainite. Typically, lower bainite forms in highcarbon steels, below the temperature at which upper bainite forms and above Ms . Although, the lower bainite microstructure is similar to that of tempered martensite, the main difference is the occurrence of only one crystallographic variant* of the carbide in lower bainite. When these carbides are cementite, the major axis of the cementite is aligned at ~608 to the long axis of the ferrite plates. These cementite plates appear to form on {1 1 2}a ferrite planes. In certain steels, lower bainitic ferrite has e-carbides rather than cementite. It is noteworthy that both upper and lower bainites form from austenite through a displacive transformation. The only difference is that, in the case of upper bainite, the carbon from the bainitic subunit partitions into austenite before the carbide precipitates within the subunit. In the case of lower bainite, carbide precipitation occurs within the ferrite before all the carbon partitions completely from the ferrite. This competition between carbon escape from supersaturated ferrite plate and precipitation of carbide within the ferrite plates is schematically shown in Figure 2.7 [4]. 2.3.4 PEARLITE A typical pearlite microstructure has many colonies of a lamellar mixture of ferrite and cementite (see Figure 2.8a). Under an optical microscope, each colony of pearlite (schematically shown in Figure 2.8b) may appear to be made up of many alternating crystals of ferrite and cementite; however, they are mostly interpenetrating single crystals of ferrite and cementite in three dimensions. The ferrite and cementite within the pearlite colony show preferred * In contrast, tempered martensite shows many crystallographic variants of carbides. ß 2006 by Taylor & Francis Group, LLC. Carbon supersaturated plate Carbon diffusion into austenite and carbide precipitation in ferrite Carbon diffusion into austenite Carbon precipitation from austenite Upper bainite (high temperature) Lower bainite (low temperature) FIGURE 2.7 Schematic illustration of upper and lower bainite formation mechanism. The dark regions between the plates represent carbides that form in the residual austenite. The dark lines represent carbides that form within the ferrite plates. (Adapted from H.K.D.H. Bhadeshia, Bainite in Steels, 2nd ed., The Institute of Materials, London, 2001.) a 5003 10 μm Austenite grain boundary b Ferrite Pearlite colony Cementite FIGURE 2.8 (a) A typical optical microstructure of a pearlite in an Fe–C–Mn steel. Several distinct colonies are marked with arrows. (b) Schematic illustration of pearlite colony growth. ß 2006 by Taylor & Francis Group, LLC. crystallographic relationships. The most common orientation relationships are Pitsch–Petch relationship [14]:    52 1 ferrite ; (0 1 0 )cementite 2  3 from 1 1 3 ferrite ; (1 0 0 )cementite (0 0 1)cementite ==  2  3 from [1 3 1 ]ferrite , and the Bagaryatski relationship, ½1 0 0 cementite ==[0 1  1]ferrite ; [0 1 0 ]cementite ==[1 1 1]ferrite ; (0 0 1)cementite ==(2 1 1)ferrite : The pearlite grows into austenite by cooperative growth of ferrite and cementite. Neither the ferrite nor the pearlite shows any preferred crystallographic orientation with the austenite into which they are growing. The colony interface with austenite is an incoherent high-energy interface. As a result, the pearlite that nucleates on preexisting allotriomorphic ferrite always chooses the ferrite side (high-energy interface) that has no crystallographic relationship with an austenite grain. In contrast, Widmanstätten ferrite and bainite always nucleate on low-energy interfaces (see Section 2.3.2 and Section 2.3.3). There is a well-known relationship between pearlite colonies and transformation conditions. The spacing of lamellae decreases with a decrease in the transformation temperature. It is possible to determine the lamellar spacing by equating the increase in interfacial energy to a decrease in energy due to transformation. The pearlite transformation occurs very close to thermodynamic equilibrium (i.e., partitioning of alloying elements occurs under local equilibrium), and often occurs at higher temperatures and exhibit sluggish growth rates in comparison to bainite. Therefore, it is possible to use stateof-the-art computational thermodynamic and kinetic tools to predict the growth rate of pearlite. 2.3.5 MARTENSITE Martensite forms from austenite through a displacive transformation. This section briefly outlines the morphology, nucleation, and growth of martensite and the crystallographic aspects of the martensite transformation. This section is not a comprehensive review of this subject; rather, it is a short summary of extensive existing literature [7]. The martensite transformation occurs athermally below Ms , i.e., the extent of transformation is proportional to undercooling below the Ms and does not depend on the time spent below the Ms . The transformation from austenite to martensite proceeds as the temperature is reduced below Ms until the martensite finish temperature (Mf ) is reached, at which point 100% martensite is expected. However, if the Mf temperature is below room temperature, then some austenite may be retained if only cooled to room temperature. The martensite transformation is also sensitive to external and internal stresses. The martensite plates are related to austenite through a KS orientation relationship and show very preferred habit planes. The habit plane of martensite in low-carbon steel is parallel to {1 1 1}austenite and in high-carbon steel it is parallel to {2 2 5}austenite . Because the martensite transformation occurs through a shear mechanism and without diffusion, the morphology of martensite is mostly lath-, lenticular-, or plate-like. Experimental evidence has shown that the martensite formation (bct crystal structure) from austenite (fcc crystal structure) is accompanied by IPS. However, the bct structure cannot be obtained crystallographically by just one IPS. This anomaly, schematically illustrated in Figure 2.9, was elucidated by Bowles and Mackenzie [5] and Wechsler et al. [6]. If an austenite crystal structure is represented by a shape bounded by ABCD in (I), on applying a shear deformation (IPS deformation), the observed martensite shape is attained as shown in II. However, this leads to the wrong crystal structure. Nevertheless, another homogeneous shear (III) can be applied that leads to correct the crystal structure (bct). However, because the ß 2006 by Taylor & Francis Group, LLC. I II D III A Invariant plane strain Austenite A Observed shape (wrong structure) C B Homogeneous shear D D Martensite (wrong shape) C B C B A Lattice invariant deformation A A D D Twin boundary IV C B B Twinned martensite C Slipped martensite FIGURE 2.9 Schematic illustration of the phenomenological theory of martensite formation (bcc or bct structure) from austenite (fcc structure), showing the intermediate stages before the fcc structure changes to a bct structure through invariant plane strain, homogeneous shear, and lattice-invariant deformation. The model agrees with the experimentally observed orientation relationship as well as with the macroscopic shape of the martensite plate. shape attained in (III) does not match the observed shape change during martensite transformation, the shape attained after (III) needs to be reset to the shape at (II) by slip and twin lattice invariant deformations. Therefore, in the next step, an inhomogeneous lattice invariant deformation produces a slipped or twinned martensite that matches the observed shape. In summary, the change in crystal structure from austenite to martensite is achieved through two IPSs and an inhomogeneous lattice invariant strain. Because this is a phenomenological theory, it does not predict the sequences of these deformations. Rather, it defines a method by which the austenite crystal can be transformed to a martensite crystal. Another important feature of martensite transformation in carbon containing steels is that the tetragonal distortion of bct structure (a ¼ b 6¼ c) increases with carbon content, given by the following relation [14]: c ¼ 1 þ 0:045  (wt% C): a An increase in tetragonality also leads to the hardening of martensite. Martensite that forms in low-carbon steel (<0.5 wt% C) shows mainly dislocations, whereas martensite that forms from high-carbon steels shows twins. A typical example of dislocated martensite formed from 0.05 wt% C steel is shown in Figure 2.10. The martensite was attained even with the presence of a low concentration of carbon by rapid quench conditions attained through resistance spot welding. Transmission electron microscopy shows lath martensite with a high dislocation density. ß 2006 by Taylor & Francis Group, LLC. a 50 μm b 2 μm FIGURE 2.10 (a) Optical microstructure of lath martensite observed in a low-carbon steel obtained by rapid cooling in a weld. (b) Transmission electron micrograph of the same microstructure exhibiting parallel and long lath martensite plates with high dislocation density. ß 2006 by Taylor & Francis Group, LLC. The kinetics of martensite is often discussed in terms of nucleation and growth that are related to the thermodynamic free energy of austenite and martensite, defect density, and glissile interfaces between austenite and martensite. The Ms temperature is closely linked to thermodynamic parameter T0 (i.e., the temperature at which the Gibbs free energy of austenite equals that of the martensite with the same composition). However, a certain amount of undercooling is needed before martensite forms from austenite. This undercooling 0 is defined by the driving force of austenite to martensite DGg!a and by the amount of strain energy (1250 J=mol) that needs to be accounted for because of the growth of martensite. It has been shown that the strain energy needed for martensite formation is independent of the carbon concentration. It is now possible to use thermodynamic models to calculate the Ms temperature* by using similar principles for any multicomponent steel [27]. The next step is to describe the nucleation rate of martensite in austenite. Application of homogeneous nucleation theory principles clearly shows that martensite nucleation cannot be described based on pure atomic vibrations due to thermal energy. As a result, heterogeneous nucleation theories have been developed based on the presence of preexisting embryos of martensite [7]. These embryos are dislocation loops in certain crystallographic orientations and are hypothesized to grow by nucleation of new loops. Recently, Olson showed that the first step in the creation of these dislocation loops is the formation of stacking faults in the closely packed planes of austenite [7]. Once the nuclei of martensite is established, the next step is the growth of these crystals. Because the growth of the martensite is modeled as the glide of parallel dislocations, the rate of growth is rapid. Research has shown three types of martensite growth exist: athermal, burst, and isothermal transformations [7,14]. In athermal growth, martensite formation is only a function of undercooling below the Ms temperature and not the time spent at each temperature. This transformation starts exactly at Ms temperature. This mode of transformation also exhibits a strong dependence on thermal cooling conditions. If the quenching of austenite to a low temperature was interrupted and aged at a temperature in between the Ms and Mf temperatures, then further martensite formation would not occur until further undercooling is instituted. This austenite stabilization is related to the carbon segregation to nucleation sites for martensite. Burst transformation involves the formation of a certain fraction of martensite (ranging from a few percent to 50%) from austenite below Ms temperature, instead of a gradual increase as in the case of athermal growth. The time interval for a burst of martensite transformation is about 1 ms. Burst transformation is attributed to an extreme form of autocatalysis (i.e., the formation of one martensite plate triggers the formation of another). Isothermal transformation involves an increase in the martensite fraction with holding time at a given temperature. This mode of transformation is also related to autocatalytic events. The isothermal cooling transformation diagrams (or time temperature transformation [TTT] diagrams) for isothermal martensite formation show a typical C-curve behavior, indicating that both thermal and athermal characters are present. Athermal or burst martensite formation is observed in steels; isothermal martensite formation is observed only in iron alloys that do not contain carbon. 2.4 MICROSTRUCTURE EVOLUTION DURING REHEATING The previous section focused on microstructure evolution due to austenite decomposition that occurs during cooling from the austenitization temperature. In most heat treatments, microstructure evolution during reheating is also important. For example, the tempering of martensite to impart toughness is achieved by reheating the martensite to a high temperature. * Software to calculate Ms temperature can be downloaded freely from www.msm.cam.ac.uk=map. ß 2006 by Taylor & Francis Group, LLC. There is a need to understand the various phase transformations that occur during tempering to achieve an optimum combination of strength and toughness. Austenite formation itself is also important. For example, in the case of induction heat treatment, the depth of hardening is related to the depth of austenite formation. In this section, various phase transformations that occur during tempering and austenite formation are highlighted. 2.4.1 TEMPERED MARTENSITE In principle, various physical processes that lead to tempering of martensite start in as soon as martensite is heated to about room temperature [7]. These physical processes are associated with different temperature ranges. The transformation mechanisms in these stages are predominantly reconstructive modes with short- or long-range transport of atoms. However, in certain cases, decomposition may be possible by just the movement of carbon atoms with only a small distortion of the martensite lattice through displacive transformation [28,29]. 2.4.1.1 Carbon Segregation and Aging of Martensite During aging of martensite in some alloys, a coherent spinodal decomposition (i.e., modulated martensite structure with high- and low-carbon regions) may occur up to 1008C [30]. This spinodal decomposition may also lead to formation of transition carbides such as Fe4 C and Fe16 C2 . The carbon atoms may segregate to dislocations or may diffuse to interlathretained austenite. Ohmori and Tamura have postulated that carbon segregation to defects such as dislocations may be the overwhelming factor for the observation of carbon-rich and carbon-depleted regions in the martensite [31]. The evidence for carbon clustering or spinodal decomposition has been obtained indirectly through electron diffraction or atom probe field ion microscopy [28,32]. 2.4.1.2 First Stage of Tempering In the first stage of tempering (100 to 2008C), e-carbide forms from martensite. The composition of this carbide is close to Fe2:4 C. In the case of alloyed steels, the iron atoms may be replaced by other elements. The e-carbide has a close-packed hexagonal structure and occurs as narrow laths or rods on cube planes of the martensite with Jack’s orientation relationship [7]:  1 1 e ; (0 1 1)a0 ==(0 0 0 1)e ; [1 1 1]a0 ==[1 2 1 0]e : (1 0 1)a0 == 1 0  The nucleation of this transition carbide is related to the modulated structure that formed during the low-temperature aging step or even the carbon clustering along the dislocations. There is some evidence that the growth of this carbide may show some displacive characteristics instead of a reconstructive transformation mechanism [33]. After the precipitation of ecarbide in stage I, the martensite is still supersaturated with carbon to certain extent and would undergo further decomposition on heating to higher temperatures. 2.4.1.3 Second Stage of Tempering In the temperature range of 200 to 3508C, the retained austenite in the steel decomposes into ferrite and cementite. This decomposition was detected successfully by x-ray diffraction and dilatometric and specific volume measurements [7]. The kinetics of this decomposition are related to carbon diffusion in austenite. The untransformed austenite may undergo transformation on application of strain and thus affect the toughness of the steel. However, the fraction of retailed austenite is usually low in steels containing less than 0.2 wt% C. The ß 2006 by Taylor & Francis Group, LLC. formation of stable carbides that is typical to third stage of tempering may overlap in the second stage of tempering. 2.4.1.4 Third Stage of Tempering In the temperature range of 250 to 7508C, cementite precipitates within the martensite. The composition of the cementite is Fe3 C. In alloyed steels, it is referred as M3 C, where M corresponds to substitutional alloying additions (e.g., Cr, Mn) in addition to Fe. Cementite has an orthorhombic crystal structure and usually occurs as Widmanstätten plates. An example of tempered martensite in 300-M steel is shown in Figure 2.11a. The orientation relationship between ferrite and cementite is of the Bagaryatski type: 1]ferrite ; ½1 0 0cementite ==[0 1  [0 1 0]cementite ==[1 1 1]ferrite ; (0 0 1)cementite ==(2 1 1)ferrite : The habit planes of cementite can be parallel to either {0 1 1}a or {1 1 2}a of ferrite. The nucleation of cementite may occur at e-carbide and may grow by dissolution of the e-carbide. In high-carbon steels, the cementite precipitates along the twin boundaries of martensite. Other sites for nucleation of cementite are the prior austenite grain boundaries or interlath boundaries. With the formation of cementite, most of the carbon in martensite is removed from solid solution. As a result, the tetragonality of bct structure is lost. Early stages of cementite growth occur only by carbon diffusion with no significant partitioning of substitutional alloying elements [32,33]. However, with extended tempering, redistribution of alloying elements also occurs between ferrite and cementite [32]. In addition, the plate-like cementite particles may coarsen and spheroidize with extended tempering. At this stage, the recovery and recrystallization of martensite laths may also be initiated. In high-carbon martensite, higher order carbides such as M5 C2 (x-carbide) can also form. It has been shown that higher order carbides are actually polytypes of the basic trigonal prism basis of cementite structure [34]. 2.4.1.5 Fourth Stage of Tempering Tempering at higher temperatures (>7008C) leads to the precipitation of more equilibrium alloy carbides such as M7 C3 and M23 C6 . In steels containing Cr, Mo, V, and Ti, these carbides are associated with hardening of the steel that is called secondary hardening. The precipitation of these carbides also leads to the dissolution of cementite. An example of alloy carbide formation by tempering at 6008C in 300-M steel is shown in Figure 2.11b. At this a 0.5 μm b 0.5 μm FIGURE 2.11 Transmission electron micrographs of quenched and tempered 300-M steel samples (a) after tempering at 3008C for 2 min, showing cementite plates in a martensite lath and (b) after tempering at 6008C for 1 min, showing alloy carbides. ß 2006 by Taylor & Francis Group, LLC. stage, the recrystallization of martensite lath is more complete, and there is a tendency for the formation of equiaxed grains and extensive grain growth. 2.4.2 AUSTENITE FORMATION The early work on austenite formation by Robert and Mehl [35] focused on the nucleation of austenite from a ferrite–pearlite mixture. Various researchers have since shown the complexity of austenite formation from a two-phase mixture of ferrite and cementite and have made attempts at modeling austenite formation as a function of composition and microstructure [36–41]. On heating steel, with a spheroidized ferrite þ cementite mixture, the austenite phase nucleates at the ferrite–cementite boundary. With further heating, the austenite phase consumes the cementite and then grows into ferrite through diffusion-controlled growth. In a pearlitic microstructure, the austenite may nucleate in the cementite and grow into the colony by dissolving both ferrite and cementite. A typical micrograph of austenite growth into a pearlite colony is shown in Figure 2.12a. A schematic illustration of the growth is shown in Figure 2.12b. Recent work has shown that it is possible to model the above phenomenon with computational tools [42]. It is possible to construct TTT diagrams for the austenite growth for any steel to evaluate the effect of the initial microstructure. These diagrams do not show a C-curve behavior because both the driving force for austenite formation and the diffusivity increase with temperature. This results in monotonic acceleration of austenite formation as the temperature increases. The rate of austenite formation also increases with the presence of residual austenite in the microstructure, as demonstrated by Yang and Bhadeshia, who studied the austenite growth kinetics in a bainitic microstructure [43,44]. The microstructure contained residual austenite films, and there was no requirement for nucleation of austenite and the austenite films grew with an increase in the temperature. After the completion of austenite formation, continued heating leads to grain growth of austenite. The grain growth is also affected by the presence of fine carbonitride precipitates. With the presence of these precipitates the grain boundaries are pinned and therefore, grain growth characteristics are sluggish. However, on heating above the dissolution temperature of these precipitates, the austenite grain may coarsen at an accelerated rate [45,46]. Most of the austenite formation from ferrite occurs by a diffusion-controlled reconstructive transformation mechanism. However, at rapid rates, the transformation of ferrite to austenite may occur by interface controlled or by displacive transformation [47]. 2.5 SUMMARY OF STEEL MICROSTRUCTURE EVOLUTION An overview of all microstructure evolution through reconstructive or displacive transformation mechanisms during heating and cooling of steel can be classified as shown in Figure 2.13 [4]. Reconstructive transformation involves substitutional diffusion. The reconstruction of a parent lattice into a product lattice occurs through a noncoordinated motion of atoms across the interface. The growth mostly occurs by nucleation and growth of product phases. Reconstructive transformations are slow below 6008C. The formation of allotriomorphic ferrite, idiomorphic ferrite, massive ferrite, pearlite, carbide, and austenite all belong to the category of reconstructive transformation. Displacive transformation involves coordinated atom, causing a change from a parent crystal to a product crystal. This change is achieved by IPS deformation with a large shear component, leading to a plate or lath shape. During this transformation, the substitutional atoms do not diffuse. However, displacive transformations occurring at high temperatures (above Ms ) may involve varying amounts of interstitial carbon diffusion during nucleation and growth. In the case of Widmanstätten ferrite formation, both nucleation and growth involve carbon diffusion. In contrast, in bainitic ferrite formation, ß 2006 by Taylor & Francis Group, LLC. a Allotriomorphic ferrite Pearlite colony Austenite/pearlite boundary Allotriomorphic ferrite 10003 5 μm Pearlite colony b Austenite FIGURE 2.12 (a) Optical micrograph of a steel sample with ferrite þ pearlite microstructure heated to an intercritical temperature for a short time, showing the formation of austenite in the pearlite colony. (b) Schematic illustration of the austenite growth mechanism that dissolves the pearlite colonies and eventually the allotriomorphic ferrite to attain an equilibrium austenite fraction. carbon diffusion occurs only during nucleation. In the case of martensite, the carbon diffusion does not occur during nucleation and growth. Recently, attempts have been made to use theoretical formulations to describe this varying carbon supersaturation during displacive transformation within a coupled diffusional-displacive transformation framework [48–50]. 2.6 PREDICTION OF MICROSTRUCTURE EVOLUTION DURING HEAT TREATMENT The final properties of heat-treated parts depend on the microstructure that evolves during the heat-treating process. The microstructure evolution is in turn controlled by the complex ß 2006 by Taylor & Francis Group, LLC. Reconstructive Displacive Diffusion of all atoms during nucleation and growth Sluggish below about 850 K Invariant-plane strain shape deformation with large shear component No iron or substitutional solute diffusion and thin plate shape Allotriomorphic ferrite Idiomorphic ferrite Massive ferrite No change in bulk composition Pearlite Cooperative growth of ferrite and cementite Widmanstätten ferrite Carbon diffusion during paraequilibrium nucleation and growth Bainite and acicular ferrite Carbon diffusion during paraequilibrium nucleation No diffusion during growth Martensite Diffusionless nucleation and growth Austenite formation Full austenitization and intercritical annealing Tempering reaction Cementite and alloy precipitation, laves phase precipitation and coarsening FIGURE 2.13 Classification of steel microstructure evolution during heating and cooling based on the mechanism of transformation. (Adapted from H.K.D.H. Bhadeshia, Bainite in Steels, 2nd ed., the Institute of Materials, London, 2001.) thermal cycles and the composition of the alloy. Over a period of many decades, heat-treatment processes have been developed through extensive experimentation and characterization of particular alloy compositions and final properties. This methodology, in conjunction with an extensive experimental database, often achieves the required properties. However, this approach has the following limitations: (1) it is rigid and cannot be changed easily to meet the ever-increasing demand for optimization of cost and quality and to meet the requirements of strict codes and standards and (2) it cannot be extended to newly developed steels. In this regard, tools that can predict the evolution of microstructure as a function of composition and heat-treatment history will be useful. These predictive tools should be capable of addressing the effect of alloy composition on the stability of various phases. In addition, the effect of time–temperature histories on the growth and dissolution of these phases must be addressed. For example, given the phase diagram information for a steel, these tools must be capable of predicting the continuous heating and cooling transformation diagrams as a function of steel composition (see Figure 2.14). The figure on the left-hand side shows an iron-rich corner of the Fe–C phase diagram showing the phase stability at different temperature. The schematic figure in the middle shows the initiation of austenite formation from ferrite as a function of heating curves. The schematic figure in the right shows the initiation of ferrite formation from austenite as a function of different cooling rate. With the ß 2006 by Taylor & Francis Group, LLC. Temperature (⬚C) 1000 Austenite CHT (α + Fe3C to γ) Cooling Ferrite + austenite 800 CCT (γ to α) 600 Heating 400 Ferrite + cementite 200 0.0 0.1 0.2 0.3 2 4 0.4 −1 10 Weight percentage carbon 2 4 2 4 100 101 Time (s) 102 10−1 100 101 Time (s) 102 FIGURE 2.14 Schematic illustration, showing the importance of continuous heating transformation (CHT) and continuous cooling transformation (CCT) diagrams with reference to an Fe–C metastable binary diagram. framework of microstructural evolution presented in the earlier sections and state-of-the-art computational and kinetic models presented in the following sections, it is possible to predict microstructural evolution during heat treatment of steels as a function of composition and thermal history. 2.6.1 CALCULATION OF MULTICOMPONENT MULTIPHASE DIAGRAMS The stability of a phase is governed by its free energy, which is a function of temperature and its constitution. A generic description of free energy of a solid-solution phase, f, Gf , is given by the following equation [51]: Gf ¼ Gfo þ Gfidealmix þ Gfexcessmix , (2:1) where Gfo is the free energy contribution from pure components in that phase, Gfidealmix is the contribution from ideal mixing, and Gfexcessmix is the contribution due to nonideal interactions between the components. Many thermodynamic models describe various phases (see Ref. [15]). With the description of this Gf for all phases that can form in a given alloy, it is possible to estimate equilibrium fractions of each phase and their constitution at a given temperature. This estimation is performed by minimization of the free-energy curves of the various phases. This procedure also allows for determination of the tie line, which is schematically shown in Figure 2.15. The tie line is represented by a common tangent and is mathematically represented by the following equation: maA ¼ mbA ; maB ¼ mbB , (2:2) where mfi is the chemical potential of element i in the f-phase. The chemical potentials are obtained from the free-energy expressions given in Equation 2.1 with the following equation: ß 2006 by Taylor & Francis Group, LLC. β-phase Free energy (J/mol) α-phase x βB mβA mβB mαB x αB Tie line mαA A B Concentration of B FIGURE 2.15 Schematic illustration of the methodology used to calculate phase stability in a binary alloy: free energy of an a-phase and a b-phase and the common-tangent construction for the description of the tie line and chemical potential of elements A and B. mfA ¼ Gf  xfB   f f f ›G f ; m ¼ G þ 1  x : B B ›xfB ›xfB ›Gf (2:3) Equation 2.2 and Equation 2.3 can be extended to multicomponent systems by invoking the equality of the chemical potentials of all the components. The following equation determines the governing equilibrium between a- and g- phases in the Fe–Cr–Ni–C alloy system: mgC ¼ maC ; mgFe ¼ maFe ; mgCr ¼ maCr ; mgNi ¼ maNi : (2:4) Using the relations in Equation 2.4 and mathematical methods, a phase equilibria between the g- and a-phases as a function of Cr, Ni, and C concentrations can be calculated. This methodology has proven to be useful for describing the phase stability in multicomponent alloys such as aluminum alloys, stainless steels, low-alloy steels, and Nibase alloys [52–57]. For example, a simple Fe–C binary diagram is compared with an (Fe,Cr,Mo)–C quasibinary phase diagram in Figure 2.16. The diagram shows that a simple ferrite þ austenite þ cementite phase equilibrium is modified to ferrite þ austenite þ cementite þ M23 C6 þ M6 C þ M3 C2 þ MC due to the addition of Cr and Mo to the Fe–C systems. ThermoCalc software was used to construct these diagrams with solid solution database [58]. 2.6.2 CALCULATION OF DIFFUSION-CONTROLLED GROWTH Although the phase stability calculation allows the estimation of the equilibrium microstructure at a particular temperature, microstructure control in most heat-treatment processes relies on the kinetics of product-phase formation from the parent phase. For example, in dual phase low-alloy steels, it is important to understand the kinetics of austenite formation to control the mixture of ferrite and martensite. In addition to the kinetics of transformation, there is a need to understand the equilibration of the nonequilibrium microstructure that is formed during processing. Both phenomena can be described by diffusion-controlled growth models by coupling thermodynamic models with diffusion-controlled growth calculations. The methodology is presented below. ß 2006 by Taylor & Francis Group, LLC. Ferrite + austenite M23C6 1000 Temperature (⬚C) Austenite Austenite Ferrite + austenite 800 Ferrite + M23C6 600 Ferrite + M23C6 + M6C 400 Ferrite + M23C6 + M6C + Laves Ferrite + cementite Ferrite + M23C6 + M3C2 + MC 200 0.0 0.1 0.2 0.3 Weight percentage carbon 0.4 0.1 0.2 0.3 0.4 Weight percentage carbon FIGURE 2.16 Comparison of a calculated Fe–C binary-phase diagram with an Fe–Cr–Mo–C quasibinary diagram, showing the complex stability between ferrite, austenite, and other carbides. The formation of a product phase with a different composition from the parent phase involves diffusion of partitioning elements. If local equilibrium exists between the parent and product phases at the interface, the interfacial concentrations can be given by the tie lines drawn in the phase diagram. Given this condition, it is possible to describe the movement of this interface as a function of temperature and time by solving Fick’s second law and by maintaining a mass balance at the interface. The governing equation for a-phase formation in g-phase in one-dimensional geometry is given in the following example [59,60]: m,a CI m,g   CI    m m dC =dx  Dm (dl =dt) ¼ Dm g g a dCa =dx : (2:5) m ,a In the above equation, (dl =dt) is the rate of interface movement or velocity. The terms CI m,g and CI are the interface concentrations of element m in the a- and g-phases. The terms Dm a and Dm the diffusivities of element m in a- and g-phases. The terms ðdCgm =dxÞ and g are  dCam =dx are the concentration gradients* of element m in a- and g-phases at the interface. The conditions at the interface are schematically shown in Figure 2.17. In a multicomponent alloy, Equation 2.5 must be satisfied for all elements, and a unique velocity of the interface is obtained. This restriction leads to the selection of the interface compositions as determined by the tie lines that may shift with time and may not pass through the nominal alloy composition. Therefore, these calculations must adjust local equilibrium conditions while solving the diffusion equations and require close coupling with thermodynamic models. This is the methodology implemented in the DicTra software [61] and other published works. An example calculation is presented below. The final microstructure of a stainless steel weld often contains ferrite and austenite at room temperature. This microstructure is far from equilibrium. However, given a high-temperature heat treatment, equilibration of this microstructure will occur. During this heat treatment, the ferrite may grow or dissolve, depending upon the alloy composition, the initial state, and the heat treatment temperature. Examples are shown in Figure 2.18. In case A, the initial austenite composition was Fe–15%Cr–20%Ni * Ideally, the chemical potential gradient needs to be used instead of concentration gradient. ß 2006 by Taylor & Francis Group, LLC. Concentration α γ CIm,γ CIm,α dl dt Distance FIGURE 2.17 Schematic illustration of interface concentrations and diffusion in both a- and b- phases to describe diffusion-controlled transformations. (wt%), and the initial ferrite composition was Fe–20%Cr–10%Ni (wt%). The initial volume percentage of ferrite was 9%. The calculations predicted rapid dissolution of ferrite if this weld was aged at 13008C. In case B, the initial austenite composition was Fe–21%Cr–11%Ni (wt%), and the initial ferrite composition was Fe–30%Cr–4.5%Ni (wt%). The initial volume percentage of ferrite was again set to 9%. The calculations predicted that the volume percentage of ferrite would increase from 9 to 25% if the weld was aged at 13008C. In addition, the calculations showed different stages where the kinetics of this transformation were controlled by either solute diffusion in ferrite or solute diffusion in austenite. This condition is due to the large differences in the diffusivity of Cr and Ni in the ferrite and austenite phases. The above methodology has been applied to continuous cooling and heating conditions. Such calculations allow for the design of postweld heat treatment of stainless steel welds. However, the local equilibrium assumption used in the above model leads to some paradoxes for simulating growth below ~6008C. At temperatures below 6008C, the diffusion profile of substitutional atoms (see Figure 2.17) may be extremely steep, with a width that is smaller than interatomic distances. Hultgren and other authors have addressed this issue [62– 65]. It is hypothesized that under these conditions, the concentration ratio of substitutional atoms to iron atoms will remain configurationally frozen and that interface growth will be controlled purely by carbon (interstitial) diffusion. The carbon concentration at the interface will now be determined by a phase-boundary calculation similar to the Fe–C phase diagram, with a constraint that the C activity will be modified by the configurationally frozen substitutional atoms. This mode of transformation is called PE transformation. PE appears to correlate well with the accelerated ferrite growth observed under large undercooling in most heat treatment and welding conditions. In steels, PE growth rates are always higher than 25 9% Ferrite 91% Austenite Ferrite % 20 15 10 5 Case A Case B 0 0.01 0.1 1 10 Time (s) 100 1000 FIGURE 2.18 Variation of ferrite percentage while aging at 1573 K for two initial conditions: (A) corresponds to Fe–15Cr–20Ni (wt%) austenite and Fe–20Cr–10Ni (wt%) ferrite; (B) corresponds to Fe– 21Cr–11Ni (wt%) austenite. (The ferrite composition was Fe–30Cr–4.5Ni [wt%] ferrite.) ß 2006 by Taylor & Francis Group, LLC. 10−5 Thickening rate (m s−0.5) 4 2 10−6 4 2 10−7 4 Paraequilibrium Local equilibrium 2 10−8 600 650 700 750 Temperature (8C) 800 FIGURE 2.19 Calculated parabolic thickening rate of ferrite growth into austenite in an Fe–0.1C– 2.25Cr–1Mo steel under (.) local equilibrium and (*) paraequilibrium. growth rates calculated by local equilibrium models. This discrepancy is demonstrated by a comparison of the
