Repository: fredporter/global-knowledge

# Global Vault

**Purpose:** Reference knowledge — public domain content, device specs, learning materials.

**Scope:** macOS → Linux only (read-only on Linux side).

**Contents:**
- `knowledge/` — Reference knowledge (survival, navigation, fire, water, tools, etc.)
- `concepts/` — System concepts and architecture docs
- `repos/` — Repository documentation (uDevFramework, etc.)
- `config/` — Configuration references
- `learning/` — Educational content and tutorials
- `tools/` — Utility scripts
- `handoff/` — Handoff data
- `system/` — System state data
- `data/` — Structured data (MCP, feeds, spools, workflows)
- `vault/` — Vault metadata
- `surfaces/` — Surface definitions

File: contributor/misc/Steel Heat Treatment_ Metallurgy and Technologies (Steel Heat Treatment Handbook, Second Edition).md (part 8 of 50)
parabolic thickening rates of ferrite into austenite in an Fe–Cr–Mo–C steel at different temperatures (see Figure 2.19). It is now possible to use models to predict TTT and continuous cooling transformation (CCT) diagrams with commercial software that are available on the Internet and from the commercial organizations [66–68]. Typical TTT and CCT diagrams calculated with the JMatPro software are shown in Figure 2.20a and Figure 2.20b, respectively. A TTT and CCT diagram for 0.1% transformation to ferrite calculated by using an Internet tool is shown in Figure 2.20c. The methods of calculation for each tool are different and are constantly refined. As a result, these results must be used as guidance rather than as accurate predictions. However, with the advent of new models [69] and detailed thermodynamic and diffusion data, an accurate description of transformation in steels should be possible. The final goal of these predictive approaches is to couple these microstructure models with thermal and structural models to describe the overall response of steel structures to heat treatment as envisioned by Kirkaldy [70] (see Figure 2.21). In this integrated model, it would be possible to describe transient thermal fluctuations in a steel part during heat treatment in a furnace and during quenching or cooling. In addition, during such thermal responses, it should be possible to describe the thermal stress evolution based on the constitutive relations of different phases. By coupling all the above parameters with a microstructure model that describes the transformation kinetics as a function of temperature, time, and stress, it is possible to evaluate the properties of steel parts subjected to different heat treatments as a function of steel composition. 2.7 SUMMARY In this chapter, phase transformations in alloys are categorized in terms of different thermodynamic, microstructural, and mechanistic bases. The predominant transformation mechanisms in steels (i.e., reconstructive and displacive mechanisms) are explained. The important microstructures observed during steel heat treatment, including allotriomorphic ferrite, Widmanstätten ferrite, bainite, pearlite, martensite, and carbide formation during tempering and austenite formation during reheating, are described based on this framework. Finally, computational thermodynamic and kinetic methodologies that are available to predict the microstructure evolution in steels are highlighted. ß 2006 by Taylor & Francis Group, LLC. (a) Composition (wt%): Fe: 97.93 Mn: 1.45 Si: 0.25 C: 0.37 Transitions: Pearlite: 710.68 C Bainite: 565.04 C Ferrite: 769.61 C Martensite: 337.77 C TTT HSLAS 800 Temperature (8C) 700 600 500 Ferrite (0.1%) Pearlite (0.1%) Bainite (0.1%) Pearlite (99.9%) Bainite (99.9%) 400 300 0.1 1000 10 Time (s) Grain size: 6.0 ASTM Austenitization: 819.61 C Composition (wt%): Fe: 97.93 Mn: 1.45 Si: 0.25 C: 0.37 Transitions: Pearlite: 710.69 C Bainite: 565.04 C Ferrite: 769.62 C Martensite: 337.78 C CCT HSLAS (b) 900 Temperature (8C) 800 700 600 Ferrite (0.1%) Pearlite (0.1%) Bainite (0.1%) Pearlite (99.9%) Bainite (99.9%) 100.0 C/s 10.0 C/s 1.0 C/s 0.1 C/s 500 400 300 0.1 10 1000 Time (s) Grain size: 6.0 ASTM Austenitization: 819.61 C (c) TTT 1100 CCT Temperature (K) 1000 900 800 Ba 700 Ma ORNL 600 10−1 100 101 102 103 104 Time (s) FIGURE 2.20 Calculated (a) time temperature transformation (TTT) diagram and (b) continuous cooling transformation (CCT) diagram for a steel using JMatPro1 software for an Fe–0.37C–0.25Si– 1.45Mn steel. (c) TTT and CCT transformation diagram is calculated using the tool found on the Internet at http:==engm01.ms.ornl.gov. ß 2006 by Taylor & Francis Group, LLC. Chemical composition Austenitizing condition Austenite grain size Thermal boundary conditions Heat transfer coefficients Thermophysical properties Transformation behavior Transient temperature field Creep deformation ion at rm t ) ) fo , re ns f (T ctu tra = ru of ion , st at (T at he rm = f sfo ies an ert p ro .p Tr nt (Heat generation due to deformation) Thermal stress te Component geometry FE - mesh La at M [transformation Mechanical response displ. s, e = f(x,y,z,t) Transformation kinetics Phase diagram TTT diagram T = f(x,y,z,t) Microstructural = f (s )] s − ε curve development = f(T, structure) Transformation strain phases = f(x,y,z,T,t) Transformation plasticity Mechanical boundary cond. loading, material properties Hardness distribution FIGURE 2.21 Modeling phase transformations in steels, in response to thermomechanical conditions. (Adapted from J.S. Kirklady, Scand. J. Metall., 20, 1991.) 2.8 ACKNOWLEDGMENTS Part of the results presented in this paper is based on the research sponsored by the Division of Materials Sciences and Engineering and Assistant Secretary for Energy Efficiency and Renewable Energy, Office of Industrial Technologies, Advanced Industrial Materials Program, U.S. Department of Energy, under contract DE-AC05-00OR22725 with UT-Battelle, LLC. The author also wishes to thank Prof. H.K.D.H. Bhadeshia, Dr. J.M. Vitek, and Dr. S.A. David for help and guidance in the research related to different topics discussed in this chapter. Finally, the author would like to thank Drs. M.K. Miller and Dr. J.M. Vitek of ORNL for helpful suggestions and review of the manuscript. REFERENCES 1. J. Agren, Scr. Mater., 46, 2002, 893–8. 2. J.W. Christian, The Theory of Transformations in Metals and Alloys, 2nd ed., Part 1, Pergamon Press, Oxford, 1981, p. 9. 3. H.K.D.H. Bhadeshia, Worked Examples in the Geometry of Crystals, The Institute of Materials, London, 1987. 4. H.K.D.H. Bhadeshia, Bainite in Steels, 2nd ed., The Institute of Materials, London, 2001. 5. J.S. Bowles and J.K. Mackenzie, Acta Metall., 2, 1954, 129. 6. M.S. Wechsler, D.S. Lieberman, and T.A. Read, Trans. AIMME, 197, 1953, 1503. 7. Martensite—A Tribute to Morris Cohen, G.B. Olson and W.S. Owen, Eds., ASM International, Materials Park, OH, 1992. 8. C. Zener, Trans. AIMME, 167, 1946, 550–95. 9. A. Hultgren, Trans. ASM, 39, 1947, 915–1005. 10. H.I. Aaronson, Decomposition of Austenite by Diffusional Processes, Interscience, New York, 1962. ß 2006 by Taylor & Francis Group, LLC. 11. C.A. Dubé, Ph.D. Thesis, Carnegie Institute of Technology, Pittsburgh, PA, 1948. 12. C.A. Dubé, H.I. Aaronson, and R.F. Mehl, Rev. de Met., 55, 1958, 201. 13. W.T. Reynolds, Jr., M. Enomoto, and H.I. Aaronson, The Proeutectoid Reaction, in The Proceedings of an International Conference on Phase Transformations in Ferrous Alloys, A.R. Marder and J.I. Goldstein, Eds., 1988. 14. R.W.K. Honeycombe and H.K.D.H. Bhadeshia, Steels, Microstructure, and Properties, 2nd ed., Edward Arnold, London, 1995. 15. S.S. Babu and H.K.D.H. Bhadeshia, Mater. Sci. Eng., A141, 1990, 209. 16. G.R. Purdy, Acta Metall., 26, 1978, 477–86. 17. H.I. Aaronson, Metall. Trans. A, 24A, 1993, 241–76. 18. G. Spanos, W.T. Reynolds, Jr., and R.A. Vandermeer, Metall. Trans. A, 22A, 1991, 1367–80. 19. H.K.D.H. Bhadeshia, Acta Metall., 29, 1981, 1117. 20. H.K.D.H. Bhadeshia, L.-E. Svensson, and B. Gretoft, Acta Metall., 33, 1985, 1271–83. 21. R. Trivedi, Metall. Trans., 1, 1970, 921. 22. R. Trivedi, Acta Metall., 18, 1970, 287. 23. H.I. Aaronson, W.T. Reynolds, Jr., G.J. Shiflet, and G. Spanos, Metall. Trans. A, 21A, 1990, 134–80. 24. H.K.D.H. Bhadeshia and J.W. Christain, Metall. Trans. A, 21A, 1990, 767–97. 25. S.S. Babu and H.K.D.H. Bhadeshia, Mater. Sci. Eng., A156, 1992, 1–9. 26. M. Hillert, Scr. Mater., 47, 2002, 137–8. 27. H.K.D.H. Bhadeshia, Met. Sci., 16, 1982, 159–65. 28. K.A. Taylor, L. Chang, G.B. Olson, G.D.W. Smith, M. Cohen, and J.B. Vander Sande, Metall. Trans. A, 20A, 1989, 2749–65. 29. B.P.J. Sandvik, Metall. Trans. A, 13A, 1982, 789–800. 30. K.A. Taylor, L. Chang, G.B. Olson, G.D.W. Smith, M. Cohen, and J.B. Vander Sande, Metall. Trans. A, 20A, 1989, 2717–37. 31. Y. Ohmori and I. Tamura, Metall. Trans. A, 23A, 1992, 2147–58. 32. S.S. Babu, K. Hono, and T. Sakurai, Metall. Trans. A, 25A, 1994, 499–508. 33. R.C. Thomson and M.K. Miller, Acta Mater., 46, 1998, 2203–13. 34. S. Nakagura, T. Suzuki, and M. Kusunoki, Trans. Jpn. Inst. Met., 22, 1981, 699. 35. G.A. Robert and R.F. Mehl, ASM Trans., 31, 1943, 613–50. 36. R.R. Judd and H.W. Paxton, Trans. AIME, 242, 1968, 206–15. 37. G. Molinder, Acta Metall., 4, 1956, 565–71. 38. M. Hillert, K. Nilsson, and L.E. Trondahl, JISI, 209, 1971, 49–66. 39. T. Akbay, R.C. Reed, and C. Atkinson, Acta Metall. Mater., 42, 1994, 1469–80. 40. C. Garcia De Andres, F.G. Caballero, C. Capdevilla, and H.K.D.H. Bhadeshia, Scr. Mater., 39, 1998, 791–6. 41. F.G. Caballero, C. Capdevilla, and C. Garcia De Andres, Mater. Sci. Tech., 17, 2000, 1114–8. 42. A. Jacot and M. Rappaz, Acta Mater., 47, 1999, 1645–51. 43. J.R. Yang, C.Y. Huang, Mater. Chem. Phys., 35, 1993, 168–75. 44. J.R. Yang and H.K.D.H. Bhadeshia, Mater. Sci. Eng. A, 131, 1991, 99–113. 45. M. Chapa, S.F. Medina, V. Lopez, and B. Fernandez, ISIJ Int., 42, 2002, 1288–96. 46. T. Gladman, Heat Treat. Met., 21, 1994, 11–4. 47. W.J. Kaluba, R. Taillard, and J. Foct, Acta Mater., 46, 1998, 5917–27. 48. G.B. Olson, H.K.D.H. Bhadeshia, and M. Cohen, Acta Metall., 37, 1989, 381–9. 49. G.B. Olson, H.K.D.H. Bhadeshia, and M. Cohen, Metall. Trans. A, 21A, 1990, 805–9. 50. S.A. Mujahid and H.K.D.H. Bhadeshia, J. Phys. D, 34, 2001, 2573–80. 51. N. Saunders and A.P. Miodownik, CALPHAD-Calculation of Phase Diagrams—A Comprehensive Guide, Pergamon, Elsevier Science, Amsterdam, 1998. 52. S.S. Babu, S.A. David, J.M. Vitek, and M.K. Miller, Metall. Mater. Trans. A, 27A, 1996, 763–74. 53. S.S. Babu, S.A. David, and M.K. Miller, Appl. Surf. Sci., 94=95, 1996, 280–87. 54. S.A. David, J.M. Vitek, S.S. Babu, L. Boatner, and R.W. Reed, Sci. Tech. Weld. Join., 2, 1996, 79–88. 55. P. Hofer, M.K. Miller, S.S. Babu, S.A. David, and H. Cerjak, Metall. Mater. Trans. A, 31A, 2000, 975–984. ß 2006 by Taylor & Francis Group, LLC. 56. M.K. Miller, S.S. Babu, and M.G. Burke, Mater. Sci. Eng., A270, 1999, 14–8. 57. S.S. Babu, S.A. David, J.M. Vitek, and R.W. Reed, Sci. Tech. Weld. Join., 6, 2001, 31–40. 58. B. Sundman, B. Jansson, and J.O. Andersson, CALPHAD, 9, 1985, 153–90. 59. J.M. Vitek, S.A. Vitek, and S.A. David, Metall. Mater. Trans. A, 26A, 1995, 2007–25. 60. H.K.D.H. Bhadeshia, Prog. Mater. Sci., 29, 1985, 321–86. 61. J. Ågren, ISIJ Int., 32, 1992, 292–6. 62. A. Hultgren, Jerkontorets Ann., 135, 1951, 403. 63. J.B. Gilmour, G.R. Purdy, and J.S. Kirkaldy, Metall. Trans., 3, 1972, 3213–22. 64. G. Ghosh and G.B. Olson, Acta Mater., 50, 2002, 2009–19. 65. E. Kozeschnik, J. Phase Equilibria, 21, 2000, 336–41. 66. http:==www.msm.cam.ac.uk=map 67. http:==engm01.ms.ornl.gov, Modeling Microstructure Development in Welds, Internet online computational tool, Oak Ridge National Laboratory, Oak Ridge, Tenn. 68. JMatPro, http:==www.thermotech.co.uk 69. J. Odqvist and M. Hillert, Acta Mater., 50, 2002, 3211–25. 70. J.S. Kirkaldy, Scand. J. Metall., 20, 1991, 50–61. ß 2006 by Taylor & Francis Group, LLC. 3 Fundamental Concepts in Steel Heat Treatment Alexey V. Sverdlin and Arnold R. Ness CONTENTS 3.1 3.2 3.3 3.4 3.5 3.6 Introduction ............................................................................................................... 122 Crystal Structure and Phases ..................................................................................... 122 3.2.1 Crystal Structure of Pure Iron........................................................................ 122 3.2.2 Iron–Carbon Equilibrium Diagram ............................................................... 123 3.2.2.1 Metastable Fe–Fe3C Equilibrium Diagram...................................... 123 3.2.2.2 Stable Fe–C Equilibrium Diagram................................................... 124 3.2.3 Effect of Carbon............................................................................................. 125 3.2.4 Critical (Transformation) Temperatures ........................................................ 127 Structural Transformations in Steel ........................................................................... 128 3.3.1 Austenite–Pearlite Transformation................................................................. 128 3.3.2 Structure of Pearlite........................................................................................ 129 3.3.3 Transformation of Austenite in Hypo- and Hypereutectoid Steels ................ 130 3.3.4 Martensite Transformation ............................................................................ 131 3.3.5 Morphology of Ferrous Martensites .............................................................. 133 3.3.6 Bainite Transformation .................................................................................. 134 3.3.7 Morphology of the Bainite Transformation................................................... 135 3.3.8 Tempering....................................................................................................... 135 Kinetics of Austenite Transformation ....................................................................... 137 3.4.1 Isothermal Transformation Diagrams............................................................ 137 3.4.2 Continuous-Cooling Transformation Diagrams ............................................ 138 3.4.2.1 Transformations That Take Place under Continuous Cooling of Eutectoid Steels ............................................................................ 139 3.4.2.2 Transformations of Austenite on Cooling in the Martensite Range ............................................................................. 141 3.4.3 Derivation of the Continuous-Cooling Transformation Diagram from the Isothermal Transformation Diagram .............................................. 142 3.4.4 Continuous-Cooling Transformation Diagram as a Function of the Bar Diameter........................................................................................ 143 3.4.5 Definition of Hardenability ............................................................................ 145 Grain Size .................................................................................................................. 146 3.5.1 Structure of Grain Boundaries ....................................................................... 146 3.5.1.1 Structural Models............................................................................. 147 3.5.2 Determination of Grain Size .......................................................................... 149 3.5.3 Austenite Grain Size Effect and Grain Size Control ...................................... 150 3.5.4 Grain Size Refinement.................................................................................... 152 Strengthening Mechanism in Steel ............................................................................. 153 ß 2006 by Taylor & Francis Group, LLC. 3.6.1 3.6.2 3.6.3 3.6.4 3.6.5 Solid Solution Strengthening .......................................................................... 153 Grain Size Refinement.................................................................................... 154 Dispersion Strengthening ............................................................................... 154 Work Hardening (Dislocation Strengthening)................................................ 158 Thermal Treatment of Steels .......................................................................... 159 3.6.5.1 Annealing ......................................................................................... 159 3.6.5.2 Quenching (Strengthening Treatment) ............................................. 162 3.6.5.3 Tempering......................................................................................... 163 References .......................................................................................................................... 163 Further Reading ................................................................................................................. 163 3.1 INTRODUCTION The purpose of heat treatment is to cause desired changes in the metallurgical structure and thus in the properties of metal parts. Heat treatment can affect the properties of most metals and alloys, but ferrous alloys, principally steels, undergo the most dramatic increases in properties, and therefore structural changes in iron–carbon alloys are considered in this chapter. In general, the most stable steel structures are produced when a steel is heated to the high-temperature austenitic state (to be defined later) and slowly cooled under near-equilibrium conditions. This type of treatment, often referred to as annealing or normalizing, produces a structure that has a low level of residual stresses locked within the part, and the structures can be predicted from an equilibrium diagram. However, the properties that interest heat treaters the most are those exhibiting high strength and hardness, usually accompanied by high levels of residual stresses. These are metastable structures produced by nonequilibrium cooling or quenching from the austenitic state. Most of this chapter discusses equilibrium and nonequilibrium structures, their properties, and the tools that we have at our disposal to predict different types of phase formations and their properties. It is essential that heat treaters have a clear understanding of the structures that can be produced in steel under different treatment conditions that they can apply in their equipment. 3.2 3.2.1 CRYSTAL STRUCTURE AND PHASES CRYSTAL STRUCTURE OF PURE IRON Iron in the solid state is known in two allotropic states. (Allotropy is the phenomenon of an element having different crystal lattices depending on the particular temperature and pressure.) Starting from low temperatures and up to 9108C (16708F), iron possesses a bodycentered cubic (bcc) lattice and is called a-iron (a-Fe). At 9108C a-iron crystals turn into g-iron crystals possessing a face-centered cubic (fcc) lattice. The g crystals retain stability up to temperature of 14008C (25008F). Above this temperature they again acquire a bcc lattice and are usually called d crystals. The d crystals differ from a crystals only in the temperature region of their existence. Iron has the following lattice constants: 0.286 nm for bcc lattices (a-Fe, d-Fe) and 0.364 nm for fcc lattices (g-Fe). At low temperatures, a-Fe exhibits a strongly ferromagnetic character. When it is heated to about 7708C (14188F), ferromagnetism vanishes. In accordance with the latest findings, this is because the lattice loses its ferromagnetic spin ordering. The state of iron above 7708C is called b-Fe. The lattice of paramagnetic b crystals is identical to the lattice of a crystals. The points at which one allotropic form of iron transforms to another are conventionally symbolized by the letter A with subscripts indicating the ordinal number of the transformation. The subscripts 0 and 1 signify transformations that are absent in pure iron but are observed in carbon alloys of iron. The subscript 2 denotes a magnetic transformation of the a-phase, while the subscripts 3 and 4 stand for transformation of a to g and g to d. ß 2006 by Taylor & Francis Group, LLC. Temperature, ⬚C 1600 1539⬚ 1400⬚ δ-Fe Ac4 1400 1200 1000 900 800 700 600 1528⬚ δ-Fe Ar4 γ-Fe γ-Fe 910⬚ Ac3 906⬚ Ar3 770⬚ Ar2 α-Fe Ac2 α-Fe Time FIGURE 3.1 Heating and cooling curves for pure iron. In going from one form to another, iron is capable of undercooling. This causes a difference in the position of transformation points on heating and cooling. The difference depends on the cooling rate (Figure 3.1) and is termed hysteresis. The letters ‘‘c’’ and ‘‘r’’ indicate whether the transformation is due to heating or cooling. A change in the density of a-Fe as it transforms to g-Fe results in an abrupt change in the volume of the material. Sometimes this gives rise to stresses that exceed the elastic limit and lead to failure. The density of g-Fe is about 4% higher than that of a-Fe. 3.2.2 IRON–CARBON EQUILIBRIUM DIAGRAM The structure of iron–carbon alloys can contain either pure carbon (graphite) or a chemical compound (cementite) as the carbon-enriched component. Cementite is present even in relatively slowly cooled alloys: a long holding at elevated temperatures is required to decompose cementite to iron and graphite. For this reason the iron–carbon diagram is usually treated as the iron–iron carbide diagram. The former is stable, whereas the latter is metastable. The iron–carbon diagram is shown in Figure 3.2. Dashed lines stand for the stable Fe–C diagram, and solid lines denote the metastable Fe–Fe3C diagram. 3.2.2.1 Metastable Fe–Fe3C Equilibrium Diagram As shown in Figure 3.2, the lattices of allotropic forms of iron (d, g, and a) serve as sites of formation of d, g, and a solid solutions of carbon in iron (the same symbols are adopted for the designation of solid solutions). When carbon-depleted alloys crystallize, crystals of the d solid solution precipitate at the liquidus AB and solidus AH. The d solid solution has a bcc lattice. At the maximum carbon temperature of 14908C (27148F), the d solution contains 0.1% C (point H). At 14908C a peritectic reaction takes place between the saturated d solution and the liquid containing 0.5% C (point B). As a result, the g solid solution of carbon in g-Fe is formed. It contains 0.18% C (point I). If the carbon content is higher than 0.5%, the g solid solution crystallizes directly from the liquid (at the liquidus BC and solidus IE). At 11308C (20668F) the limiting solubility of carbon in g-Fe is close to 2.0% C (point E). Decreasing the temperature from 11308C (20668F) leads to lowering the carbon solubility in g-iron at the line ES. At 7238C (13338F) the solubility is 0.8% C (point S). The line ES corresponds to precipitation of iron carbide from the g solution. As the carbon content is raised, the temperature at which the g lattice transforms to the a lattice lowers, and the transformation takes place over the temperature interval corresponding to the curves GS and GP. ß 2006 by Taylor & Francis Group, LLC. A L 1400 δ + L B H δ γ+δ 1300 N D⬘ D γ+L 1200 Fe3C + L (1135⬚) (1.98) Temperature, 8C E⬘ E 2.0 1100 C⬘ 1130⬚ F⬘ F C 4.3 1000 900 800 700 γ + Fe3C G 9108 α+γ (0.69) P⬘ 768 S⬘ 738⬚ K⬘ P S 0.80 723⬚ K 0.025 500 210⬚ 200 A0 α + Fe3C 100 0 1 2 3 4 5 Carbon, % FIGURE 3.2 Iron–carbon diagram. The a-phase precipitation curve GS intersects the iron carbide precipitation curve ES. The point S is a eutectoid point with the coordinates 7238C (13338F) and 0.80% C. At this point a saturated a solution and Fe3C precipitate simultaneously form the eutectoid concentration g solution. The lattice of the a solid solution is identical to the lattice of the d solid solution. At the eutectoid temperature of 7238C (13338F) the a solid solution contains 0.02% C (point P). Further cooling leads to lowering of the carbon solubility in a-Fe, and at room temperature it equals a small fraction of a percent (point D). When the carbon content is 2.0–4.3%, crystallization starts with precipitation of the g solution at the line BC. An increase in the carbon content to over 4.3% causes precipitation of iron carbide at the line CD. Precipitation of the surplus primary phase in all alloys containing over 2.0% C is followed by a eutectic crystallization of the g solution and iron carbide at point C, whose coordinates are 11308C (20668F) and 4.3% C. The line Ao is associated with a magnetic transformation, that is, a transition from the ferromagnetic to the paramagnetic state. Table 3.1 describes structural components of the iron–carbon system. 3.2.2.2 Stable Fe–C Equilibrium Diagram Given very low rates of cooling, carbon (graphite) can crystallize directly from the liquid. In this case, a eutectic mixture of austenite and graphite is formed instead of the eutectic of austenite and cementite. As is seen in Figure 3.2, the dashed lines symbolizing the iron– graphite system are at higher temperatures than the lines of the iron–cementite system. This testifies to the greater stability and closeness to a full equilibrium of the iron–graphite system. ß 2006 by Taylor & Francis Group, LLC. TABLE 3.1 Components of the Iron–Carbon System Phase or Mixture of Phases Name Solid solution of carbon in a (d) iron Solid solution of carbon in g-iron Iron carbide (Fe3C) Eutectoid mixture of carbon solid solution in g-iron with iron carbide Eutectoid mixture of carbon solid solution in a-iron with iron carbide Ferrite Austenite Cementite Ledeburite Pearlite The conclusion is also supported by the fact that heating of high-carbon alloys with a large amount of cementite leads to its decomposition: Fe3C ! 3Fe þ C. At intermediate rates of cooling, part of the alloy can crystallize according to the graphite system and the other part according to the cementite system. Phase equilibrium lines in the diagrams of both the systems can be displaced depending on particular cooling rates. A most pronounced displacement can be observed for the lines of precipitation of the carbon solid solution in g-Fe (austenite). For this reason the diagram holds completely true only with respect to the alloys that are subjected to a relatively slow cooling rate. 3.2.3 EFFECT OF CARBON A maximum solubility of carbon in a-Fe is observed at 7218C (13308F) and is equal to 0.018% C. Subject to quenching, carbon can remain in the a solid solution, but soon precipitation of phases commences, by an aging mechanism. In the a solid solution, carbon can form either (1) a homogeneous solution, a statically uniform interstitial distribution (a rare case), or (2) an inhomogeneous solution, with the formation of clusters at places where the crystal lattice structure is disturbed (grain boundaries, dislocations). The latter is the most probable state of the solid solution. The clusters thus formed represent an obstacle to movement of dislocations during plastic deformation and are responsible for an inhomogeneous development of the deformation at the onset of plastic flow. To analyze the influence of the carbon content on iron–carbon alloys, every structural component should be characterized. Slowly cooled alloys comprise ferrite and cementite or ferrite and graphite. Ferrite is plastic. In the annealed state, ferrite has large elongation (about 40%), is soft (Brinell hardness is 65–130 depending on the crystal dimension), and is strongly ferromagnetic up to 7708C (14188F). At 7238C (1338F), 0.22% C dissolves in ferrite, but at room temperature only thousandths of a percent of carbon is left in the solution. Cementite is brittle and exhibits great hardness (the Brinell hardness is about 800); it is weakly magnetic up to 2108C (4108F), is a poor conductor of electricity and heat, and has a complicated rhombic lattice. Usually a distinction is made between primary cementite, which crystallizes from the liquid at the line CD; secondary cementite, which precipitates from the g solution at the line ES; and tertiary cementite, which precipitates from the a solution at the line PQ. Graphite is soft. It is a poor conductor of current but transfers heat well. Graphite does not melt even at temperatures of 3000–35008C (5430–63308F). It possesses a hexagonal lattice with the axis relation c > 2: a ß 2006 by Taylor & Francis Group, LLC. FIGURE 3.3 Steel microstructure of ferrite and tertiary cementite at grain boundaries, 500. Austenite is soft (but is harder than ferrite) and ductile. Elongation of austenite is 40–50%. It has lower conductivity of heat and electricity than ferrite, and is paramagnetic. Austenite possesses an fcc lattice. The structure of the steel containing 0–0.02% C comprises ferrite and tertiary cementite (Figure 3.3). A further increase in the carbon content leads to the appearance of a new structural component—a eutectoid of ferrite and cementite (pearlite). Pearlite appears first as separate inclusions between ferrite grains and then, at 0.8% C, occupies the entire volume. Pearlite represents a two-phase mixture, which usually has a lamellar structure (Figure 3.4). As the carbon content of steel is raised to over 0.8%, secondary cementite is formed along with pearlite. The secondary cementite is shaped as needles (Figure 3.5). The amount of cementite increases as the carbon content is increased. At 2% C it occupies 18% of the field of vision of the microscope. A eutectic mixture appears when the carbon content exceeds 2%. In rapidly cooled steels, not all the surplus phase (ferrite or cementite) has time to precipitate before a eutectoid is formed. Alloys with 3.6% C contain ledeburite (a eutectic mixture of carbon solid solution in g-Fe and iron carbide). An electron microscopic image of the carbides is shown in Figure 3.6. The alloys would be more properly classified with hypoeutectic white cast irons. FIGURE 3.4 Steel microstructure of pearlite, 500. ß 2006 by Taylor & Francis Group, LLC. FIGURE 3.5 Steel microstructure of secondary cementite (needles) and pearlite, 500. 3.2.4 CRITICAL (TRANSFORMATION) TEMPERATURES Carbon has a pronounced effect on transformations of iron in the solid state. The positions of the lines GS and NI in the iron–carbon equilibrium diagram show that an increase in the carbon content leads to lowering of the point A3 and raising of the point A4 with respect to their counterparts depicted in Figure 3.2 for pure carbon. So carbon extends the temperature range of the d-phase. When a eutectoid (pearlite) is formed, heating and cooling curves exhibit a stop, which is designated as the point A1 (Ac1 on heating and Ar1 on cooling). This phenomenon takes place at 0.9% C (point S in the Fe–C diagram). Precipitation of ferrite in hypoeutectoid steels (on crossing the line GOS) shows up in heating and cooling curves as an inflection symbolized as the point A3. The point corresponds to the g ! a transformation in pure iron. Precipitation of cementite (crossing of the line ES), which precedes the eutectoid precipitation, is seen in the cooling curve as a weak inflection designated as the point Acm (Ac,cm on heating and Ar,cm on cooling). Addition of carbon has little influence on the magnetic transformation temperature (point A2). Therefore, the line MO corresponds to the magnetic transformation in alloys with a low-carbon content. In alloys containing greater amounts of carbon, this transformation occurs at the line GOS, which corresponds to the onset of ferrite precipitation. If the carbon content is higher than the one corresponding to point S, then the magnetic transformation coincides with the temperature A1. FIGURE 3.6 Steel microstructure of electron microscopic image of iron carbides, 3000. ß 2006 by Taylor & Francis Group, LLC. Cementite undergoes a magnetic transformation. Whatever the carbon content, the transformation takes place at a temperature of 210–2208C (410–4308F). It occurs without a marked hysteresis, as does the magnetic transformation of pure iron at point A2. 3.3 STRUCTURAL TRANSFORMATIONS IN STEEL When a steel part is hardened, it is heated to a high temperature in order to convert the entire structure to the austenite phase. As discussed earlier, austenite is a single-phase structure of iron and carbon stable at high temperatures. If the steel were cooled slowly, the austenite would transform to pearlite, which is the equilibrium phase at room temperature. A pearlitic structure is an annealed structure and is relatively soft with low physical properties. If the steel is cooled very rapidly, a very hard and strong structure called martensite forms that is a metastable phase of carbon dissolved in iron. It may be tempered to produce lower hardness structures that are less brittle. Intermediate cooling rates will produce other structures referred to as bainites, although this type of structure is only produced in quantity in an alloy steel. Eutectoid carbon steels produce predominantly martensite or pearlite, depending on the cooling rate. 3.3.1 AUSTENITE–PEARLITE TRANSFORMATION Transformation of the fcc lattice of austenite to the bcc lattice of ferrite is hampered due to the presence of dissolved carbon in austenite. The austenite lattice has enough space to accommodate carbon atoms at the centers of unit cells. The bcc lattice of ferrite has no such space. For this reason the solubility of carbon is lowered considerably on transition from austenite to ferrite. During the b ! a transformation, almost all carbon precipitates from the austenite lattice. In accordance with the metastable Fe–Fe3C diagram, it precipitates as iron carbide (cementite). This transformation can be described by three interconnected processes: 1. Transformation of the g-Fe lattice to the a-Fe lattice 2. Precipitation of carbon as the carbide Fe3C (cementite) 3. Coagulation of the carbides At the temperature of point A1 processes 1 and 2 proceed almost simultaneously, with the formation of a lamellar mixture of ferrite and cementite. Atoms of dissolved carbon are distributed randomly in the lattice. For this reason cementite nucleates in carbon-rich regions and ferrite in carbon-depleted regions that have little if any carbon. Such a redistribution of carbon is realized through diffusion and depends on temperature and time. When hypoeutectoid steels containing less than 0.8% C are subjected to slow cooling, the transformation starts with the formation of ferrite at grain boundaries. The boundaries act as ferrite crystallization centers. Carbon is forced inside the crystallite. As ferrite precipitates, a concentration necessary for the ferrite formation is achieved in central volumes. When hypereutectoid steels (carbon content less than 0.8%) are subjected to slow cooling, on crossing the line ES cementite starts precipitating at grain boundaries. Here the grain boundaries also serve as crystallization sites. The carbon diffusion rate in the lattices of g- and a-Fe decreases rapidly as the temperature is lowered, since the diffusion coefficient depends on temperature as Q=RT D ¼ D0 : Presenting an appropriate cooling rate, undercooling can be enhanced to such an extent that formation of pearlite becomes impossible. ß 2006 by Taylor & Francis Group, LLC. In the range of low temperatures, the transformation mechanism and the character of the formed structure depend solely on the temperature at which the transformation takes place. Considering the degree of undercooling, three transformation temperature ranges are distinguished: (1) the pearlite range, (2) the intermediate range, and (3) the martensite range. A continuous transition from one transformation mechanism to another can take place over these temperature ranges. The processes strongly depend on the content of alloying elements, especially of carbon, in steel. They can commence by a more rapid mechanism and end by a slower one. In the pearlite range, the transformation is characterized by the simultaneous formation of a mixture of ferrite and carbide. Free ferrite or carbides can precipitate at the austenite grain boundaries. Here the formation and growth of both phases are controlled by diffusion processes (diffusion crystallization). Diffusion of iron and other alloying elements also plays a significant part. The structure fineness is enhanced as the temperature is lowered, until a longer time is required for diffusion crystallization of ferrite and carbides. 3.3.2 STRUCTURE OF PEARLITE A mechanical mixture of ferrite and carbide plates is formed on transformation in the pearlite range. The rate at which nuclei of pearlite crystallization are formed depends on supersaturation of austenite with carbide, which increases as the temperature is lowered. The rate also depends on the diffusion rate, which decreases with temperature. The growth of pearlite islets depends in the main on the diffusion rate of carbon and iron atoms. The other decisive factors are the degree of supersaturation and the free energy advantage during the ferrite formation. Pearlite islets grow not only through the formation of new plates but also by way of further growth of old plates in all directions. Carbide plates grow faster than ferrite plates. The process can start, however, with the formation of ferrite nuclei. Multiple alternations of nucleation of ferrite and cementite plates and branching of the plates of both phases lead to the formation of plane-parallel and fan-shaped pearlite plates. Pearlite nuclei appear predominantly in the lattice regions with crystal structure defects: grain boundaries, insoluble carbides, or nonmetal inclusions such as sulfides. A very significant characteristic of pearlite is the plate-to-plate spacing. Strength properties of steel improve with a decrease in that spacing. The formation rate of cementite and ferrite crystallization centers in the pearlite range accelerates as the temperature is lowered. The plate-to-plate spacing decreases, and the fineness of the structure increases. In the eutectoid steel, the pearlite transformation takes place on cooling to 600–7008C (1100–13008F). In this case, the plate-to-plate spacing equals 0.5–1 mm. Precipitation of austenite over the temperature interval of 650–6008C (1200–11008F) provides the plate-to-plate distance of 0.4–0.2 mm. In this case, the eutectoid is finer pearlite. When austenite precipitates over the temperature interval of 600–5008C (1100–9308F), an extremely fine eutectoid mixture is formed, where the plate-to-plate spacing equals ~0.1 mm. An important characteristic that influences the properties of steel is the dimension of the pearlite colony. A decrease in the colony dimension is accompanied by a growth of the impact strength and decrease of brittleness. The critical brittleness temperature depends on the pearlite morphology as   1 Tcr ¼ f pﬃﬃﬃ d where d is the pearlite colony dimension. Thus a relatively high strength pearlite is formed in the case of the breaking of ferrite and cementite plates, forming a high density of dislocations inside the ferrite. ß 2006 by Taylor & Francis Group, LLC. A better fracture strength of pearlite is achieved through spheroidization of cementite particles. The spheroidization can be facilitated by deformation of pearlite, subsequent heating, and holding at a temperature near Ac1. Another method providing relatively high strength and ductility of pearlite consists in deformation during pearlite transformation. This leads to the formation of a polygonal structure and spheroidization of cementite. The yield stress of the ferrite–pearlite mixture depends on the properties of ferrite and pearlite in an additive manner: s20 ¼ fa sa þ (1  fa )sp , where fa is the volume fraction of ferrite, sa is the yield stress of pearlite, and sp is the yield stress of pearlite. 3.3.3 TRANSFORMATION OF AUSTENITE IN HYPO- AND HYPEREUTECTOID STEELS The transformation of austenite in eutectoid composition steels was considered above. In hypo- and hypereutectoid steels, the pearlite transformation should be preceded by precipitation of excess phases—ferrite and secondary cementite (see the Fe–C equilibrium diagram in Figure 3.2). The relative amount of the structurally free excess phase depends on the degree of austenite undercooling. The amount of excess ferrite or cementite decreases with an increase in the cooling rate. Given a sufficient degree of undercooling, the formation of an excess phase as an independent structural component can be avoided. When a hypoeutectoid steel containing a small amount of eutectoid austenite is subjected to slow cooling, eutectoid ferrite grows on the grains of excess ferrite and eutectoid cementite is left as structurally free interlayers at grain boundaries. In a hypereutectoid steel, the eutectoid can also be subject to structural degeneration. Cementite, which is formed as a result of the eutectoid precipitation under a very low cooling below the point A1
