Repository: fredporter/global-knowledge

# Global Vault

**Purpose:** Reference knowledge — public domain content, device specs, learning materials.

**Scope:** macOS → Linux only (read-only on Linux side).

**Contents:**
- `knowledge/` — Reference knowledge (survival, navigation, fire, water, tools, etc.)
- `concepts/` — System concepts and architecture docs
- `repos/` — Repository documentation (uDevFramework, etc.)
- `config/` — Configuration references
- `learning/` — Educational content and tutorials
- `tools/` — Utility scripts
- `handoff/` — Handoff data
- `system/` — System state data
- `data/` — Structured data (MCP, feeds, spools, workflows)
- `vault/` — Vault metadata
- `surfaces/` — Surface definitions

File: contributor/misc/Steel Heat Treatment_ Metallurgy and Technologies (Steel Heat Treatment Handbook, Second Edition).md (part 9 of 50)
(above ~7008C or 13008F), is deposited on secondary cementite. Areas of structurally free ferrite are found alongside. This eutectoid transformation, which is accompanied by separation of the phases, is referred to as abnormal. In normal eutectoid transformation, ferrite and cementite grow cooperatively in the form of colonies with a regular alternation of the two phases. In the case of abnormal transformation, a coarse mixture of ferrite and cementite does not have a characteristic eutectoid structure. During a eutectoid transformation the mechanism can change from abnormal to normal. Therefore, with a rapid cooling and a correspondingly great undercooling of austenite, the abnormal transformation can be suppressed altogether. Consider the forms and structure of excess ferrite in hypoeutectoid steels. The ferrite is found in two forms: compact equiaxial grains and oriented Widmannstatten plates (Figure 3.7). Compact precipitates of hypoeutectoid ferrite appear predominantly at austenite grain boundaries, whereas Widmannstatten plates are formed inside grains. The Widmannstatten ferrite is observed only in steels with less than 0.4% C and rather coarse grains of austenite. As the dimensions of austenite grains decrease, the share of ferrite in the form equiaxial grains grows. The Widmannstatten ferrite is formed over the temperature interval from A3 (508C or 908F) to 600 to 5508C (1112–10228F). With an increase in the carbon content of steel, the share of the Widmannstatten ferrite in the structure lowers. It is assumed that the Widmannstatten ferrite is formed owing to a shear g ! a rearrangement of the lattice, which is accompanied by an ordered interrelated movement of atoms. Equiaxial grains of ferrite grow by a normal diffusive rearrangement of the lattice with a disordered transition of atoms across the g=a boundary. ß 2006 by Taylor & Francis Group, LLC. FIGURE 3.7 Structure of excess ferrite in hypereutectoid steel, 500. One of the methods used to strengthen steels consists in providing a structure with hypoeutectoid ferrite containing dispersed carbide precipitates. To produce such a structure, the steel should be heated until special carbides dissolve in austenite and then cooled rapidly so as to preclude the usual precipitation of carbide directly from austenite before hypoeutectoid ferrite starts forming. 3.3.4 MARTENSITE TRANSFORMATION The martensite transformation takes place on quick cooling of the high-temperature phase, a process that is referred to as quenching. The most characteristic features of the martensite transformation in carbon steels are as follows: Temperature, ⬚C 1. The martensite transformation is realized on rapid cooling of steel from a temperature above A1 in, for example, water. In this case, diffusive precipitation of austenite to a mixture of two phases (ferrite and carbide) is suppressed. The concentration of carbon in martensite corresponds to that in austenite. The main difference between the martensite transformation and the pearlite transformation is that the former is diffusionless. 2. Transformation of austenite to martensite starts from the martensite start temperature (Ms). Whereas the pearlite start temperature lowers with an increase in the cooling rate, the martensite start temperature depends little if at all on the cooling rate. Martensite is formed over a certain temperature interval. The particular temperature is determined by the carbon content of the steel (Figure 3.8). 3. Termination of cooling over the temperature interval Ms–Mf suspends formation of martensite. This feature distinguishes the martensite transformation from the pearlite 800 600 400 Ms 200 Mf 0 ⫺200 Fe 0.4 0.8 1.2 1.6 C Quantity, % FIGURE 3.8 Martensite start Ms and finish Mf temperatures versus carbon content. ß 2006 by Taylor & Francis Group, LLC. transformation. In the latter case, transformation continues to the end at a constant temperature below the point A1, and the final result is a complete disappearance of austenite given a sufficient isothermal holding time. With the martensite transformation, a certain amount of retained austenite is left. 4. As distinct from the pearlite transformation, the martensite transformation has no incubation period. A certain amount of martensite is formed instantaneously below the temperature Ms. 5. On cooling below Ms, the amount of martensite increases rapidly owing to the quick formation of new plates. The initially formed plates do not grow with time. This feature also distinguishes the martensite transformation from its pearlite counterpart; in the latter case new colonies nucleate and old colonies continue growing. 6. The martensite lattice is regularly oriented relative to the austenite lattice. A certain orientation relationship exists between the lattices. With the pearlite transformation, lattices of the phases comprising the eutectoid mixture exhibit a random orientation with respect to the starting austenite grain. The temperature Ms characterizes an alloy of a certain composition that has been subjected to a particular pretreatment. In a given steel, the martensite transformation starts at the same temperature whatever the cooling rate. That temperature depends on the alloy composition and decreases greatly as the carbon content of the steel is raised (see Figure 3.8). Part of the carbon enters carbides, which coexist with austenite. The carbides dissolve in austenite if the quenching temperature is elevated. Consequently, the carbon concentration of austenite increases and the Ms point lowers. The martensite formation is characterized by a shear mechanism of the austenite lattice rearrangement. The martensitic (shear) mechanism of phase transformation is distinguished by an ordered interrelated movement of atoms to distances shorter than the interatomic spacing, and the atoms do not exchange places. An atom in the initial phase preserves its neighbors in the martensite phase. This is the main feature specific to a shear rearrangement of the lattice. This character of the lattice rearrangement provides coherence of the boundary between the old and new phases. Coherence, or an elastic conjugation of lattices at the boundary between martensite and the initial phase, ensures a very fast movement of the boundary toward the matrix even at low temperatures. The atoms move cooperatively to distances shorter than the interatomic spacing; hence the growth of the martensite crystal. As the martensite crystal grows, an elastic strain accumulates at the coherence boundary. On reaching the yield stress, coherence is disturbed. Atoms become disordered at the boundary between the martensite crystal and the starting matrix. Slipping movement of the boundary is rendered impossible. Hence, growth of the crystal by the martensitic mechanism is terminated, and subsequently the crystal can grow by diffusion only. But the martensite transformation takes place at low temperatures, where the diffusion rate is very small. Therefore, after coherence is broken, little if any growth of the martensite crystal is observed. The polymorphous transformation of solid solutions by the martensitic mechanism is characterized by the absence of diffusive redistribution of the components. We consider the conditions necessary for the martensitic mechanism by which the high-temperature phase transforms to the low-temperature phase in the following discussion. The martensite transformation is impossible at a small undercooling. This is explained by the fact that in the case of a disordered rearrangement of the lattice, elastic deformation is determined by changes in the volume only, whereas with the martensite transformation, it additionally depends on coherence of the lattices of the initial and martensite crystals. As the degree of undercooling is increased, the disordered rearrangement rate of the lattice increases, achieves a maximum, ß 2006 by Taylor & Francis Group, LLC. and then drops. When g-Fe is undercooled to 911 to 7508C (1670–13808F), the normal g ! a transformation is realized, while below 7508C (13808F) the martensite g ! a transformation takes place. To realize the martensitic mechanism of polymorphous transformation in iron, samples should be strongly overheated in the g range and then cooled very quickly to suppress development of the normal transformation. 3.3.5 MORPHOLOGY OF FERROUS MARTENSITES Consider the crystallogeometry of the rearrangement of the fcc lattice of austenite to the bcc tetragonal lattice of martensite, which is similar to the bcc lattice of a-Fe. The austenite lattice transforms into the martensite lattice through the Bain deformation. The deformation consists in compression of the tetragonal cell of austenite along the c-axis and a simultaneous increase in dimensions along the a-axis. The degree of the tetragonal distortion of the martensite lattice, c=a, grows directly as the carbon concentration of martensite. The martensite lattice retains tetragonality at room temperature. The orientation relationship of the initial and martensite phases has been established. Three basic orientation relationships are known for austenite and martensite lattices in iron alloys: those due to Kurdyumov and Zacks, Nishiyama, and Treninger and Trojano. The Kurdyumov–Zacks relationship: (1 1 1)A k(1 0 1)M; [1 1 1 0]Ak[1 1 1]M. The Nishiyama relationship: (1 1 1)A k(1 0 1)M; [1 2 1]Ak[1 0 1]M. The Treninger–Trojano relationship is intermediate between the first two relationships. Several hypotheses are available as to the character of martensite nucleation. Most of them suggest a heterogeneous nucleation at special defect sites in the starting matrix. It was shown experimentally that the sites do not include grain and subgrain boundaries, as these are not places of preferable nucleation of martensite. They might be stacking fault arising in the g-phase during splitting of dislocations. According to other hypotheses, the sites include special configuration dislocation pile-ups or separate dislocations, which are the sources of fields of internal stresses. This decreases the work on critical nucleus formation. By morphology, martensite can be divided into two basic types: plate and massive martensite. They are different in shape, mutual arrangement of crystals, substructure, and habit plane. Plate (needle) martensite is found most frequently in high-carbon steels and carbon-free iron alloys. Martensite crystals are shaped as thin lenticular plates (Figure 3.9). Neighboring plates are not parallel to one another. FIGURE 3.9 Martensite plates and retained austenite (dark) in quenched steel, 1000. ß 2006 by Taylor & Francis Group, LLC. Plates that appear first pass throughout the unit, dividing it into separate parts. But they cannot cross the matrix grain boundary. Therefore, the plate dimension is limited by the dimension of the austenite grain. New martensite plates are formed in austenite sections. Here the plate dimension is limited to the dimension of the section (see Figure 3.9). If the austenite grain is small, martensite plates are so fine that the needle structure of martensite cannot be seen in it microsection specimens. Such martensite is called structureless martensite, and it is most desirable. Massive (lath) martensite can be observed in low- and medium-carbon steels. Crystals of this type of martensite are shaped as interconnected plates having approximately the same orientation. The habit plane of laths is close to the {1 1 1}A plane. Plates of massive martensite are separated with low-angle boundaries. An electron microscopic image of massive martensite is given in Figure 3.10. As is seen, a package of plates is the main structural component. Several martensite packages can be formed in an austenite grain. 3.3.6 BAINITE TRANSFORMATION The bainite transformation is intermediate between pearlite and martensite transformations. The kinetics of this transformation and the structures formed exhibit features of both diffusive pearlite transformation and diffusionless martensite transformation. A mixture of the a-phase (ferrite) and carbide is formed as a result of the bainite transformation. The mixture is called bainite. The bainite transformation mechanism involves g ! a rearrangement of the lattice, redistribution of carbon, and precipitation of carbide. Most researchers are of the opinion that ferrite precipitates from austenite by the martensitic mechanism. This is attested to by the presence of retained austenite in alloyed steels, a similarity in the structure of lower bainite and martensite, and the resemblance of upper bainite to low-carbon martensite. Closeness of the bainite transformation to its pearlite and martensite counterparts can be explained as follows. The diffusive movement of atoms of the basic component, iron, is almost completely suppressed over the bainite transformation range. Then the g ! a formation of ferrite is difficult because pearlite precipitation is suppressed. However, carbon diffusion is rather active and causes precipitation of carbides. Over the intermediate range the g-phase crystals are formed through coherent growth similarly to martensite plates. But the a-phase plates are formed slowly rather than instantaneously. This is due to the fact that over the intermediate temperature range the a-phase can FIGURE 3.10 Electron microscopic image of lath martensite, 20,000. ß 2006 by Taylor & Francis Group, LLC. precipitate only from the carbon-depleted g-phase. Thus the growth rate of the a-phase crystals depends on the carbon diffusive removal rate. In this case, the martensite start point Ms in austenite rises and the martensite g ! a transformation takes place at temperatures above the temperature Ms typical of the steel with a given composition. At the instant of martensite transformation the carbon concentration remains unchanged. Only the crystal lattice is altered and a supersaturated a solution is formed. Carbide precipitates after g ! a transformation. 3.3.7 MORPHOLOGY OF THE BAINITE TRANSFORMATION A distinction is drawn between upper and lower bainite, which are formed in the upper and lower parts of the intermediate temperature range. The conventional boundary between the bainites is close to 3508C (6608F). Upper bainite has a feathery structure, whereas lower bainite exhibits an acicular morphology, which is close to that of martensite. The difference in the structures of upper and lower bainites is attributed to a different mobility of carbon in the upper and lower parts of the bainite temperature range. An electron microscopic analysis showed that the a-phase substructure of upper bainite resembles the substructure of massive martensite in low-carbon steels, while the a-phase structure of lower bainite approximates the structure of martensite in high-carbon steels. In upper bainite, carbide particles can precipitate both at lath boundaries and inside laths. This fact suggests that here carbides precipitate directly from austenite. In lower bainite, carbide is found inside the a-phase. This means that carbide is formed during precipitation of a supersaturated solid solution of carbon in the a-phase. Both upper and lower bainites exhibit a high density of dislocations inside the a-phase. Cementite is the carbide phase in upper bainite, and e-carbide in lower bainite. As the holding time is increased, e-carbide turns into cementite. The austenite grain dimensions have no effect on the martensite transformation kinetics. 3.3.8 TEMPERING The main processes that take place during tempering are precipitation and recrystallization of martensite. Quenched steel has a metastable structure. If subjected to heating, the structure becomes closer to equilibrium. The character of the processes that occur during tempering is determined by three major features of quenched steel: strong supersaturation of the martensite solid solution, high density of crystal lattice defects (dislocations, low- and large-angle boundaries, twin interlayers), and the presence of retained austenite. The main process taking place during tempering of steels is precipitation of martensite accompanied by formation of carbides. Depending on the temperature and duration of tempering, the martensite precipitation may involve three stages: preprecipitation, precipitation of intermediate metastable carbides, and precipitation and coagulation of cementite. Retained austenite can precipitate simultaneously. Owing to a high density of dislocations in martensite, its substructure is similar to the substructure of a work-hardened (deformed) metal. Hence, polygonization and recrystallization can develop during tempering. When carbon steels are tempered, supersaturation of the g0 solution in austenite increases with an increase in the carbon content of steel. This leads to lowering of the temperature Ms and transition from massive martensite to plate martensite. The amount of retained austenite also increases. Carbon segregation represents the first structural changes that take place during tempering of carbon steels. The segregated carbon can nucleate heterogeneously at lattice defects or ß 2006 by Taylor & Francis Group, LLC. homogeneously in the matrix. The heterogeneous nucleation of the segregated carbon occurs either during quenching or immediately after it. Flat homogeneous clusters of carbon atoms that are not connected with lattice defects are formed at tempering temperatures below 1008C (2128F). Their formation is due to considerable displacements of iron atoms and the appearance of elastic distortions. As the tempering temperature is increased, the clusters become larger and their composition is close to Fe4C. This process depends on carbon diffusion. Metastable e-carbide (Fe2C) is formed above 1008C (2128F). It possesses a hexagonal lattice and appears directly from carbon clusters when the carbon concentration is increased. Metastable e-carbide can also precipitate directly from the a solution. At low temperatures e-carbide precipitates as very fine (10–100 nm) plates or rods (Figure 3.11). With an increase in tempering temperature or time, e-carbide particles become coarser. This carbide precipitates in steels containing a minimum of 0.2% C. In steels having a high Ms temperature, i.e., in all structural steels, partial precipitation of martensite accompanied by deposition of excess carbide is accomplished during quench cooling in the martensite range. Then self-tempering of these steels occurs during their quenching. Cementite, Fe3C, is formed at a temperature above 2508C (4828F). Two mechanisms of cementite nucleation have been known. First, it precipitates directly from a supersaturated a solid solution. Cementite particles grow at the expense of the dissolution of less stable carbides. Second, cementite appears as a result of transformation of the intermediate carbide lattice to the Fe3C lattice. The final stage of the carbide formation during tempering is coagulation and spheroidization of carbide. These processes develop intensively starting from 350 to 4008C (660–7508F). Above 6008C (11128F), all cementite particles have a spherical shape and undergo coagulation only. A considerable part of the tempering process is devoted to the precipitation of retained austenite accompanied by deposition of carbides. Precipitation occurs over the temperature interval 200–3008C (400–5708F). During tempering, retained austenite transforms into lower bainite. A decrease in the carbon concentration of the a-phase during carbide formation causes changes in the phase structure. Martensite precipitation can conventionally be divided into two stages. The first stage of precipitation is realized below 1508C (3008F). At these temperatures, the mobility of carbon atoms is sufficient for the formation of carbide plates. However, it is insufficient for the carbide plates to grow by diffusion of carbon from the areas of unprecipitated martensite with a high-carbon concentration. This results in a nonuniform FIGURE 3.11 Electron microscopic image of the e-carbide, 50,000. ß 2006 by Taylor & Francis Group, LLC. content of carbon in different areas of the martensite and consequently inhomogeneity of martensite with respect to its tetragonality. In areas with precipitated carbide, tetragonality is lower than in unprecipitated areas. Two solid solutions with different carbon concentrations coexist. For this reason the precipitation is referred to as a two-phase precipitation. The twophase precipitation of martensite results from the deposition of new carbide particles in areas containing martensite with the initial carbon concentration. Carbide particles do not grow at this stage. At the second stage of martensite precipitation (150–3008C; 300–5708F) the a solution is depleted of carbon owing to diffusive growth of carbide particles. But the process proceeds very slowly. Therefore, the precipitation kinetics are characterized by a rapid depletion of the a solution in carbon (the timespan decreases as the annealing temperature is increased). Subsequently, depletion of the solid solution in carbon stops. At 3008C (5708F) about 0.1% C is left in the a solution. Above this temperature no difference between the lattice of the a solution and that of the a-Fe is detected. Below 3008C the degree of tetragonality (c=a > 1) is still measurable. Above 4008C (7508F) the a solution becomes completely free of excess carbon and transformation of martensite to ferrite is finished. As mentioned earlier, plates (needles) of quenched martensite have a high density of dislocations, which is comparable to the density of the deformed material. However, recrystallization centers and their development to recrystallized grains have not been observed. This is because carbide particles pin dislocations and large-angle boundaries. It is only above 6008C (11128F), when the density of the particles decreases owing to their coagulation, that recrystallization growth of grains takes place at the expense of migration of large-angle boundaries. Therewith the morphological features of lath martensite vanish. These processes are hampered in high-carbon steels in comparison with low-carbon alloys, because the density of carbides is greater in high-carbon steels. The acicular structure is retained up to the tempering temperature of about 6508C. The structural changes that occur during tempering cause alteration of steel properties. They depend on the tempering temperature and time. Hardness lessens as the tempering temperature is raised. 3.4 KINETICS OF AUSTENITE TRANSFORMATION 3.4.1 ISOTHERMAL TRANSFORMATION DIAGRAMS To understand the kinetics of transformations to austenite, it is important to follow the process at a constant temperature. To this end, a diagram was constructed that characterizes the isothermal process of austenite precipitation. In this diagram, the transformation time is the abscissa on the logarithmic scale and the temperature is plotted on the ordinate (see Figure 3.12). From this diagram, the incubation period (left-hand curve) can be determined and also the time required for completion of the process (right-hand curve). The instant an alloy passes the points A3 and A1 during quenching is usually taken as the zero time reference. The time required to achieve the temperature of the quenching medium is often neglected. The start and finish of the transformation are difficult to determine from the transformation curve behavior at the initial and final sections of the curve. Therefore, the lines of the isothermal transformation (IT) diagram usually correspond to a certain final volume that underwent transformation, e.g., 3 and 97% for the transformation start and finish, respectively. The volume value is usually not shown in the diagram. In addition to the above-mentioned curves, the diagram often contains intermediate curves that correspond to certain values of the transformed volume, e.g., 10, 50, or 90%. A decrease in the transformation rate causes displacement of the transformation start and ß 2006 by Taylor & Francis Group, LLC. Temperature of quenching 885⬚C A1 800 A1 700 Temperature, ⬚C 600 500 400 300 200 Martensite 100 0 0.5 1 10 102 60 1 2 103 4 min 8 15 104 30 60 1 2 4 6 8 105 16 24 Time FIGURE 3.12 Isothermal transformation diagram. finish curves to the right, i.e., toward greater duration. This phenomenon can be observed if the quenching heating temperature rises as a result of a decrease in the number of foreign inclusions, enlargement of austenite grains, etc. An increase in the transformation rate leads to displacement of the IT curves to the left. This phenomenon can be accounted for by a decrease in the quenching heating temperature, the presence of carbides or foreign inclusions, and refinement of the austenite grain. For a given steel the temperature that corresponds to a maximum transformation rate (the so-called nose of the sigmoid curve) does not, as a rule, change significantly. 3.4.2 CONTINUOUS-COOLING TRANSFORMATION DIAGRAMS Continuous-cooling transformation (CCT) diagrams consider the transformation kinetics of a eutectoid steel. The major transformation that takes place during annealing cooling of steel is a eutectoid precipitation of austenite into a mixture of ferrite and carbide. The eutectoid transformation kinetics are given by IT diagrams of austenite (Figure 3.13) at a temperature of 7278C (13408F). The structure obtained after tempering below 3008C (5728F) is called tempered martensite. An acicular structure is observed after tempering at 300–4508C (572– 8428F). Tempering over the temperature interval of 450–6008C (842–11128F) exhibits a pronounced dot structure. The structure obtained after tempering below 3008C (5728F) is called tempered martensite. Austenite is in a thermodynamically stable equilibrium with the ferrite–cementite mixture. Stability of undercooled austenite is defined by a period of time during which the appearance of precipitation products in the diagram cannot be registered by conventional methods (see Figure 3.13). It is equal to the distance from the y-axis to the lefthand curve. The degree of austenite undercooling is the main factor that determines the steel microstructure. The necessary degree of undercooling is provided by either continuous cooling or isothermal treatment. The diagram in Figure 3.13 shows the entire range of structures formed in a eutectoid steel depending on particular undercooling conditions. ß 2006 by Taylor & Francis Group, LLC. g in ol Co Lines of starting and finishing of transformation Ai A in Pearlite molt O3 + N AU + F + C of KN b en P lt bath Temperature, 8C e ac rn fu Hold in furnace g in g in sa lin Coo Coolin Au aNO 3 450⬚C Upper bainite 230⬚C 250⬚C Lower bainite Martensite M 10 100 1000 Time, log FIGURE 3.13 Isothermal transformation diagram for a eutectoid composition steel. A, stable austenite; Au, undercooled austenite; F, ferrite; C, carbide. 3.4.2.1 Transformations That Take Place under Continuous Cooling of Eutectoid Steels As mentioned above, in hypoeutectoid steels the formation of pearlite is preceded by precipitation of hypoeutectoid ferrite. With a decrease in the transformation temperature and a rise in the degree of undercooling, precipitation of hypoeutectoid ferrite is suppressed. The amount of pearlite increases and the carbon content becomes less than that in pearlite of the eutectoid steel. In the region of the maximum transformation rate, the two curves merge. Thus, a purely pearlitic structure is formed in steel with 0.4% C (Figure 3.14). In steels containing greater amounts of carbon, the precipitation of ferrite cannot be suppressed even if the carbon content decreases. Ferrite precipitation precedes the formation of pearlite A r3 Upper critical rate Temperature, 8C A r2 A r1 Lower critical rate Ar Martensite point (A r⬙) Rate of cooling FIGURE 3.14 Schematic diagram showing changes in location of the critical points depending on the particular cooling rate. ß 2006 by Taylor & Francis Group, LLC. even at a maximum transformation rate, but the amount of ferrite will be less than that was formed at smaller undercooling. These propositions are valid for the precipitation of cementite in hypereutectoid steels, but it can be suppressed even at relatively small undercooling. In this case, the carbon content of pearlite becomes higher than that in the eutectoid steel. As a result of suppression of the hypoeutectoid ferrite precipitation under continuous cooling from the region of the g solid solution, the point Ar3 lowers much faster than the point Ar1 as the cooling rate is increased. Given a certain cooling rate, both points merge into 0 one point A 2 (see Figure 3.14), which corresponds to the formation of a fine plate structure of the pearlite type free of ferrite. Under continuous cooling the transformation process can also be pictured as diagrams in temperature–time coordinates (Figure 3.15). Hence the behavior of cooling curves should be analyzed to obtain characteristics of the transformation processes. In this diagram, the ferrite and pearlite start lines are shifted toward longer periods of time compared to the IT diagram of Figure 3.13. This is due to an increase in the temperature interval necessary for preparing the transformation processes in the austenite lattice. As a result, only part of the incubation period, which is required for the IT to start, is effective. In this case, the incubation period is the mean of the effective lengths of time corresponding to different periods of time in the given range. This proposition can be used to calculate the behavior of the transformation start line in the pearlite range from the IT diagram. The reverse calculation is also possible. Similar to the pearlite range, in the bainite temperature range, the precipitation of undercooled austenite starts after a certain incubation period. Resemblance of the bainite and pearlite transformation kinetics consists not only in the presence of an incubation period but also in the character of the volume increase during isothermal soaking: the fraction of the transformed volume of austenite increases first with acceleration and then with deceleration. At the same time, as in the case of the martensite transformation, retained austenite does not disappear completely during the bainite transformation. Every point in the bainite finish curve corresponds to a certain amount of retained austenite. Similar to the pearlite transformation, the bainite transformation can take place both during isothermal soaking and under continuous cooling (see Figure 3.15). Austenite that has not been transformed over the bainite range turns partially into martensite 1000 900 Ac Temperature, ⬚C 800 700 600 A 75 P 1 2 500 400 3 Ac Ms 300 F 35 35 35 65 1 35 65 65 20 65 B 7 10 30 30 M 200 100 58 0 10 46 27 23 102 20 103 220 104 105 106 Time, s FIGURE 3.15 Continuous-cooling transformation (CCT) diagram. A, austenite range; F, ferrite range; P, pearlite range; B, bainite range; M, martensite range. Shown in circles is hardness HV or RC. Numerals at the curves denote the relative amounts of structural components. ß 2006 by Taylor & Francis Group, LLC. Temperature, ⬚C 800 700 600 500 400 300 200 2 1 3 1 101 102 103 Log time (t ) 4 104 FIGURE 3.16 Diagram of isothermal precipitation of austenite in steel with 0.43% C and 3% C. Curve 1, pearlite formation start; curve 2, pearlite formation finish; curve 3, bainite formation start; curve 4, bainite formation finish. when the steel is cooled to room temperature. Because after the bainite transformation austenite is inhomogeneous with respect to the carbon content, martensite is formed predominantly in carbon-enriched regions. In the case of high-alloy steels, isothermal curves can be separated by a temperature interval in which undercooled austenite is highly stable. In this interval, pearlite precipitation does not take place for many hours, while undercooling is insufficiently great for the bainite transformation (Figure 3.16). In carbon steels, the bainite transformation proceeds concurrently with the pearlite transformation. Products of the pearlite transformation dominate at higher temperatures, and those of the bainite transformation at lower temperatures. 3.4.2.2 Transformations of Austenite on Cooling in the Martensite Range The martensite component in the steel structure appears when the cooling rate achieves a certain value. The minimum cooling rate at which the martensite component is formed is called the lower critical rate of cooling. The rate at which transformations by the pearlite and bainite mechanisms are suppressed completely is referred to as the upper critical rate of cooling (quenching). If the conditions of austenite formation (austenitization temperature and the holding time at this temperature) and the cooling conditions (cooling rate should exceed the upper critical rate) are constant, the location of the martensite point Ms depends only on the content of carbon and alloying elements in the steel. If the cooling rate is high, the formation rate of separate needles of martensite is also high, and transformation of austenite to martensite commences on reaching Ms. It continues on subsequent cooling to lower temperatures. As the temperature of the quenching medium is lowered, the amount of formed martensite rises first rapidly and then slowly. With an increase in the quenching heating temperature (austenitization temperature), the transformation also shifts toward lower temperatures (Figure 3.17) as more of the alloying elements are taken into solution. A certain amount of martensite may be formed during isothermal holding, but it is not high in carbon steels. Retained austenite is stabilized during isothermal holding. As a result, more martensite is formed during subsequent cooling. Formation of martensite stops at the point Mf. Figure 3.18 shows a relationship between some factors that influence the stabilization of martensite. As is seen, if continuous cooling is stopped at the temperature Th1 and a holding time is allowed at this temperature, the formation of martensite starts after passing through a certain temperature interval rather than immediately when cooling is resumed. Subject to cooling below the point M 0 s, further formation of martensite takes place. If holding is realized at a lower temperature, Th2, the effect of stabilization is enhanced, because further formation of martensite commences at the temperature Ms2 after passing through a greater temperature ß 2006 by Taylor & Francis Group, LLC. Volume fraction of martensite 100 845 80 60 925 40 1040 20 0 20 50 100 150 Temperature, ⬚C 200 250 FIGURE 3.17 Curves showing variation of the relative amount of martensite as a function of the transformation in steel with 1.1% C and 2.8% Cr for different homogenization temperatures. interval (curve 3, Figure 3.18). The effect of stabilization increases with the amount of martensite in the structure or, the amount of martensite being equal, with temperature. Joining of the points M0 s determined after holding at different temperatures yields a curve that intersects the curve that corresponds to the relative amount of martensite formed under continuous cooling. The point of intersection of the curves, ss, means that stabilization of austenite is impossible at a higher temperature. 3.4.3 DERIVATION OF THE CONTINUOUS-COOLING TRANSFORMATION DIAGRAM FROM THE ISOTHERMAL TRANSFORMATION DIAGRAM Quantity of martensite When solving practical problems involved in thermal treatment of steel, it is often necessary to know how the continuous cooling rate affects the structure formed as a result of austenite transformation. To this end, attempts were made to establish the relationship between the transformation kinetics of austenite under isothermal conditions (IT diagram) and under continuous cooling (CCT diagram). The attempts started from the concept of additivity of the transformation processes at different temperatures. It was assumed that holding of undercooled austenite at a preset temperature is part of the incubation period. It was found, however, that calculated and experimental data coincide satisfactorily only if the pearlite transformation is continuous. 1 2 3 4 M ⬘s2 Th2 M ⬘s1 Th1 ds Ms Temperature, 8C FIGURE 3.18 Curves showing the relative amount of martensite as a function of the austenite stabilization temperature. 1, Under continuous cooling; 2, after isothermal holding at Th1; 3, after isothermal holding at Th; 4, M0 s curve, ts is the limiting stabilization temperature. ß 2006 by Taylor & Francis Group, LLC. If the pearlite transformation is preceded by precipitation of eutectoid pearlite or the pearlite and bainite transformations occur concurrently, calculated data are at a discrepancy with the experimental data. It was found that the discrepancy is due to the following factors: 1. Holding of austenite during the time accounting for fractions of the incubation period causes acceleration of the subsequent intermediate transformation at the expense of preparatory processes. 2. Precipitation of hypoeutectoid ferrite alters the austenite composition. This delays the subsequent intermediate transformation. 3. Partial transformation of austenite over the intermediate range decreases the rate of the said transformation at lower temperatures and facilitates an increase in retained austenite. This is due to a redistribution of carbon and enrichment of the nontransformed part of austenite in carbon. 4. A change in the cooling rate over the martensite range affects stabilization of austenite in different ways. For this reason, special methods of constructing thermokinetic transformation diagrams of austenite subject to continuous cooling were elaborated for noneutectoid steels (see Figure 3.15). From these diagrams it is possible to determine the critical rate of quenching cooling or continuous cooling that is necessary to complete a particular stage of austenite precipitation. 3.4.4 CONTINUOUS-COOLING TRANSFORMATION DIAGRAM AS A FUNCTION OF THE BAR DIAMETER When steel is subjected to martensitic hardening, it should be cooled from the quenching temperature so that on undercooling to a temperature below the Ms point austenite has no time to precipitate and form a ferrite–carbide mixture. To achieve this, the cooling rate should be less than the critical value. The critical cooling rate is the minimum rate at which austenite does not precipitate to a ferrite–carbide mixture. Of course, the cooling rate of steel products is nonuniform over their cross section. It can be higher than the critical rate on the surface and lower than the critical rate at the center. The critical cooling rate at different points of a product can be directly determined from an IT diagram (Figure 3.19). In the first approximation, it is given by the slope of the tangent to the C curve that denotes the austenite precipitation onset. This method gives a value that is (a) (b) Vcooling t⬚ 1 2 e Unquenching field Quenching field Center Surfac Temperature, 8C Vcritical Surface 1 r 2 r Center Time,t FIGURE 3.19 Diagram showing distribution of the cooling rate over the cross section of a sample and the corresponding IT curve. ß 2006 by Taylor & Francis Group, LLC. 800 Temperature, ⬚C 700 25 600 % Ferrite 40 35 35 2 3 500 65 20 C B A % Pearlite 60 65 5 D E 400 10 40 40 1 30 300 5 % Bainite 50% 95% Martensite 200 100 23 52 48 46 57 0 1 30 27 25 2 10 23 21 20 17 103 10 104 105 106 60 s 1 (a) 2 4 8 15 30 min 60 1 2 4 6 8 16 24 h Time 1 2 4 7 10 Days 60 A Hardness, HRC 50 40 B C 30 E D 20 10 0 0 5 10 (b) 15 20 25 30 35 40 45 50 55 60 65 70 75 Distance from cooling surface, MM FIGURE 3.20 (a) Time–transformation temperature diagram for continuous cooling of steel containing 0.38% C compared with (b) the process of the sample’s cooling during face quenching. Numerals at the bottom of the curves
