Repository: fredporter/global-knowledge

# Global Vault

**Purpose:** Reference knowledge — public domain content, device specs, learning materials.

**Scope:** macOS → Linux only (read-only on Linux side).

**Contents:**
- `knowledge/` — Reference knowledge (survival, navigation, fire, water, tools, etc.)
- `concepts/` — System concepts and architecture docs
- `repos/` — Repository documentation (uDevFramework, etc.)
- `config/` — Configuration references
- `learning/` — Educational content and tutorials
- `tools/` — Utility scripts
- `handoff/` — Handoff data
- `system/` — System state data
- `data/` — Structured data (MCP, feeds, spools, workflows)
- `vault/` — Vault metadata
- `surfaces/` — Surface definitions

File: contributor/misc/Steel Heat Treatment_ Metallurgy and Technologies (Steel Heat Treatment Handbook, Second Edition).md (part 10 of 50)
denote hardness (RC) after cooling to room temperature. about 1.5 times the true critical rate. The cooling rate can be determined more accurately if one uses thermokinetic diagrams (Figure 3.20). Intercepts of the cooling curves with the lines of the thermokinetic diagrams show the start and finish temperatures of the corresponding transformation. From the transformation diagram it is possible to determine, for example, the rate that will provide 50% martensite in the structure or the rates at which the entire transformation occurs in the pearlite range, i.e., hardening is excluded altogether. Because the data on the critical hardening rate depend on cooling time and should be associated with a particular temperature (at which direct measurements of the hardening rate are practically impossible), it is appropriate to specify the cooling time for a specific temperature interval, for example, from the point A3 to 5008C (9328F). Point A3 in the diagram is the time reference. Then it is possible to straightforwardly determine the critical cooling time K: Km for fully martensitic hardening; Kf for initial appearance of ferrite; Kp for full transformation in the pearlite range. Since the cooling time (see Figure 3.20) and the progress of the subsequent cooling of the ß 2006 by Taylor & Francis Group, LLC. sample during end-face hardening are known, the outcome of hardening can be determined from the transformation diagram. It should be remembered that a transformation diagram is valid only for particular conditions of melting and homogenization. Deviations in the composition or grain dimensions cause changes in the trend of thermodynamic curves. This is explained by the fact that an increase in the homogenization temperature and time and, consequently, enlargement of the grains enhance the stability of austenite. Conversely, refinement of grains lowers the critical cooling rate, because stability of austenite decreases with an increase in the extent of grain boundaries. 3.4.5 DEFINITION OF HARDENABILITY Hardness, HRC The depth of the hardened zone is termed hardenability. This is one of the most important characteristics of steel. Since the cooling rate is nonuniform along the cross section of a sample (see Figure 3.19), austenite can pass into martensite in surface layers only, while at the center of the sample austenite undergoes the pearlite transformation. In the first place, hardenability depends on the critical cooling rate. An examination of the temperature curves (see Figure 3.20) plotted for different areas of the sample shows that the cooling rate of the core of a large-diameter product is lower than the critical value and therefore the core is not martensitically hardened. Martensite is present in the surface layer only. After hardening treatment, a bulky part with a large cross section may exhibit the entire range of structures: a smooth transition from martensite near the surface through troostite– martensite and troostite to pearlite at the center. The geometry of samples can influence the character of the cooling curves. However, given the same surface-to-volume ratio, the curves coincide in general. The greatest changes in the cooling rate are incurred by the diameter of samples. Considering what has been said above, to achieve a through hardening of bulky products or full martensitic hardening to the core of a product, one has to provide the critical hardening rate along the entire cross section of the product. IT and CCT diagrams can be used to determine this rate. The diagrams were plotted for different grades of steel, taking into account the progress of cooling in different sections and in different hardening media. Note that hardenability depends on the steel composition, specifically on the carbon content. Hardenability of each grade of steel is presented as a hardenability band (Figure 3.21). These diagrams have been plotted for almost all existing grades of steel. They show how to achieve hardening of a product made of a particular steel. 65 60 55 50 45 40 35 30 25 20 15 10 0 5 10 15 20 25 30 35 40 45 Distance from cooling surface, mm FIGURE 3.21 Steel hardenability band. ß 2006 by Taylor & Francis Group, LLC. 50 Hardenability of steel is also characterized by transformation time–temperature curves (IT curves). The more the curve is shifted to the right along the abscissa axis, the greater is the hardenability of the steel. This is explained by the fact that the rightward shift of the IT curve is due to better stability of austenite. An improvement in the stability of undercooled austenite and hence an increase in the critical hardening rate lead to a greater depth of hardening. Then hardenability depends on all the factors that improve the stability of undercooled austenite. For example, the stability of austenite can be raised by alloying steel with chromium and tungsten. These elements lower the austenite precipitation rate and can make a steel an air-hardening one. Steel with a usual (commercial) content of impurities is hardened to a strength ten times that of a pure iron–carbon alloy. Elevation of the hardening temperature favors an increase in the hardening depth thanks to the homogenization of austenite and enlargement of austenite grains. Refinement of grains impairs hardenability as grain boundaries affect the stability of austenite. The hardening depth also depends on the hardening medium used. The greater the intensity of cooling, the greater the depth of hardening. Besides, the hardening depth depends on the cross-sectional diameter of the products. The critical diameter is that of the greatest cross section that lends itself to through hardening in a given hardening medium. The critical diameter is different for different hardening media and characterizes the hardenability provided by a particular method only. Hardenability has an effect on the mechanical properties of steel. In the case of through hardening, the properties do not differ along the cross section of a product. Otherwise they decrease from the surface to the center. Let us analyze the influence of hardenability on the properties of steels that were tempered after hardening. A high temperature favors equalization of hardness along the cross section. However, the structure of weakly hardenable steels remains inhomogeneous; a grain structure will appear on the surface, where martensite is formed during quenching, while a lamellar structure will remain at the center. A grain structure will be present along the entire cross section of a through-hardening steel. This determines the character of changes in the properties of steels with different hardenability. The properties that are independent of the cementite form (yield stress, specific elongation, impact strength) will differ. A decrease in ss and ak is observed at the center of nonthrough-hardening steels, while in a through-hardening steel these quantities remain unchanged along the cross section. The properties of tempered steels (fracture stress, yield stress, impact strength, reduction of area) are impaired if ferrite precipitates during quenching. The mechanical properties of a product depend on its cross-sectional area. To obtain the best mechanical properties in the tempered state, a grain structure should be provided along the entire cross section; i.e., through hardenability should be ensured in the quenched state. 3.5 3.5.1 GRAIN SIZE STRUCTURE OF GRAIN BOUNDARIES When analyzing any processes or properties associated with grain boundaries, it is necessary to know the structure of the material. The overwhelming majority of structural materials are polycrystalline. They comprise a set of grains separated by boundaries. The grain boundary is one of the basic structural elements in polycrystalline materials. The grain boundary represents an interface between two differently oriented crystals. This is the region of crystal imperfection. It is capable of moving and adsorbing impurities. The boundary has a high diffusive permeability. In polycrystalline materials, the boundaries determine the kinetics of many processes. For example, movement of grain boundaries controls the process of recrystallization. A high ß 2006 by Taylor & Francis Group, LLC. FIGURE 3.22 Electron microscopic image of (a) low-angle boundary and (b) large-angle boundary, 50,000. diffusive permeability of grain boundaries determines the kinetics of diffusion-dependent processes at moderate temperatures. Grain boundaries adsorb impurities. Embrittlement of metal material is connected with enrichment of grain boundaries in impurities. Grain boundaries may conventionally be divided into two large groups: low-angle and large-angle boundaries. Low-angle boundaries (or subgrain boundaries with an angle of less than 108) represent networks or walls of dislocations. The structure of large-angle boundaries is much more complicated. Figure 3.22 shows both types of grain boundaries. The progress in understanding the structure of grain boundaries is connected with elaboration of the models describing the observed microscopic properties of the boundaries. 3.5.1.1 Structural Models The pioneering structural model is the model of an amorphous boundary. It allows an explanation of the value of the surface tension G3 and the grain boundary slip. In terms of this model, it was assumed that the usual boundary with a large angle has random regions of incontingency similar to a liquid. The width of the regions does not exceed three atomic diameters. In later models, amorphous portions of the boundaries were added with crystalline portions. According to Mott and coworkers [1,2], G3 represents portions of good and poor contingency. In the opinion of Smoluchowski [3,4], even when the boundary angle exceeds 158, dislocations combine themselves into groups and form incontingency regions separated by undistorted areas. If the misorientation angle is greater than 358, then G3 is a solid region of incontingency. Geisler and Hill [5] and Hargreaves [6] described the grain boundary in ß 2006 by Taylor & Francis Group, LLC. terms of the model of a transition lattice. According to this model, a certain system in the arrangement of atoms exists in G3. The arrangement corresponds to a minimum energy possible under given conditions. At certain mutual orientations of neighboring grains (special orientations), a superlattice, which is common for both grains, may appear. The superlattice sites will be atoms that are common to the crystal lattices of both grains. The boundaries lying in close-packed planes of such superlattices will be most favorable with respect to energy. If the misorientation angle is small, the coincidence is upset. Coinciding atoms are present in the boundary plane for some discrete values of the grain misorientation angles. Boundaries that meet the conditions required for the coinciding atoms to appear are called partial contingency (or special) boundaries. Direct experimental studies of G3 are scarce. Microscopy studies and transmission electron microscopy have shown that the transition zone occupies two to three interatomic spacings. The zone is saturated with defects like grain boundary dislocations, steps, and microfacets. Particular grain boundary characteristics are closely connected with the way in which grain boundaries are formed. A grain structure, and correspondingly G3, can be formed as a result of crystallization from the liquid state, phase transformations in the solid state, or recrystallization annealing of a deformed material during deformation. Only conjectures can be made as to the formation of grain boundaries during crystallization. Under real conditions of crystallizations the growth of crystals often exhibits an oriented rather than chaotic character. Correspondingly, the spectrum of boundaries in a cast material should differ from the random distribution. In the case of recrystallization in the solid state, i.e., polymorphous transformations of metals and alloys, the new phase has certain orientation relationships with the initial phase. Obviously, when transformations within a single grain of the matrix phase are completed, the formed boundaries should have strictly defined and crystallographically determined misorientations rather than random orientations. Many boundaries that appear during a polymorphous transformation are close to special boundaries of coincident sites. Experimental studies into misorientations of the crystals formed during phase transformations in chromium–nickel steel and titanium alloy showed that misorientations at real boundaries agree with theoretical ones (what is meant here is the calculation of crystallographically determined misorientations for the fcc–hcp and hcp–fcc, hcp–bcc and bcc–hcp, and fcc–bcc transformations). Then the crystallogeometry of the boundaries resulting from polymorphous transformations is controlled by orientation relationships of the phases formed. In the case of recrystallization processes, the grain structure depends on the stage of recrystallization at which annealing was stopped. During primary recrystallization the formation of the structure starts with the appearance of nuclei, that is, dislocation-free portions of the matrix. They are surrounded by large-angle G3. The proposed models of nucleation assume that nuclei of new grains are formed near the initial G3 owing to a rearrangement of intergrain lattice dislocations. However, it has been established recently that new grains with large-angle boundaries can be formed without participation of intergrain dislocations but rather during splitting of initial boundaries. This process can be accounted for in the following way. After plastic deformation the grain boundaries are in a nonequilibrium state owing to the trapping of lattice dislocations. During annealing the grain boundary structure regains the equilibrium state at the expense of splitting of the boundaries. Splitting of the boundaries during recrystallization is caused by lowering of the total energy of the grain system because high-energy boundaries are replaced by low-energy ones. Here mutual misorientations depend on misorientation of the nuclei in the deformed matrix. At subsequent states of recrystallization the grains become coarser owing to migration of the boundaries. One would expect that the average statistical trend of the process should be ß 2006 by Taylor & Francis Group, LLC. toward formation of low-energy special boundaries. However, the available experimental data are contradictory. This fact suggests that in addition to the tendency to a thermodynamic equilibrium, kinetic factors (different mobility of the boundaries, their pinning by impurities and precipitates) play an important role in the process of structure formation during annealing. It was found, for example, that at the stage of collecting recrystallization, random boundaries dominate in iron and molybdenum alloys. However, in ultrapure aluminum the fraction of these boundaries decreases with an increase in the recrystallization temperature and time. In contrast, in commercially pure aluminum the fraction of special boundaries decreases. The state of grain boundaries in a material depends not only on their misorientation but also on the content of lattice defects. For this reason the boundaries of recrystallization nuclei are not in equilibrium; they are formed in the regions of the deformed matrix with an excess density of dislocations of like sign. Rearrangement of the dislocations within the nucleus boundaries is not complete. A nonequilibrium state of the boundaries is also preserved during their migration through the deformed matrix as the matrix absorbs lattice dislocations. Then the boundaries are nonequilibrium in ultrafine grain materials formed at the early stage of recrystallization. The degree of boundary nonequilibrium decreases at later stages of recrystallization during collecting growth of the grains. Grain boundaries of the deformation origin can be divided into two groups: grain boundaries formed at a low-tempered (<0.3–0.4Tmelt) deformation and those formed under deformation at high temperatures. At low temperatures new boundaries are formed at relatively large degrees of deformation. First they represent broken boundaries, which appear nonuniformly in separate grains of a polycrystal. A continuous network is formed in the areas adjacent to the initial boundaries. It is only under large deformations that a network of these boundaries covers the whole volume. On the average, two out of three boundaries are large-angle ones. In this case, the fraction of special boundaries is small. When subject to deformation at high temperatures, the formation of grain boundaries is due to development of recrystallization processes directly during deformation. This phenomenon is called a dynamic recrystallization. The grains formed during a dynamic recrystallization are large-angle ones. Data on crystallogeometrical parameters of these boundaries are very scarce. From the above discussion it appears that, depending on their origin, grain boundaries have different structures and therefore possess different properties. The properties of polycrystalline materials are largely determined by the extent of these structural components, which is controlled by the grain size. 3.5.2 DETERMINATION OF GRAIN SIZE The size of the grain that is formed under a given treatment is determined from microsections after their etching. For carbon and alloyed steels the following reagent is used: 1–5 ml HNO3 þ 100 ml ethyl or methyl alcohol. Austenitic steel is etched in a copper sulfate chloride solution containing 10 g copper sulfate, 50 ml hydrochloric acid, and 50 ml water. When carbon low-alloy steels are etched, the reagents turn pearlite dark and make visible the ferrite grain boundaries, the martensite structure, and tempering products. The etching rate rises with the amount of nitric acid. The etching time is from several seconds to a minute. Etching of austenitic steel reveals the austenite structure and the austenite grain boundaries. Carburization is also used to establish the austenite grain boundaries. In this case, samples are heated to 9308C (17008F) in a carburizing medium (e.g., a mixture of 40% BaCO3 and 60% charcoal), cooled, and etched. ß 2006 by Taylor & Francis Group, LLC. In addition, an oxidation method is used according to which microsections are heated in vacuum to a temperature 20–308C (35–558F) higher than the quenching temperature and are soaked for 3 h. Subsequently air is fed to the furnace for 30–60 s, and the samples are cooled in water. Before quenching it is recommended to heat samples in a borax melt at 930–9508C (1700–17508F) for 30–40 s and then cool them in water. After these treatments microsections are polished and etched in a 15% solution of hydrochloric acid in ethyl alcohol. Grain boundaries are seen as the oxide network. Apart from this, use is made of the method of etching austenite grain boundaries, the method of the network of ferrite (for steels with a carbon content of up to 0.6%) or cementite (for hypereutectoid steels), and the method of the pearlite network for steels that are closer in composition to eutectoid steels. The grain size is determined by comparing the observed microstructure at a 100 magnification with standard scales (the scales are elaborated so that at a magnification of 100 the grain number N corresponds to the formula n ¼ 8  2n, with n the number of grains per 1 mm2 of the microsection area) or by counting the number of grains per unit area of the microsection, or by calculating the mean nominal diameter of the grains or their number per cubic millimeter. The number of grains (at least 50) is counted on the focusing screen of the microscope or from a photomicrograph within the area bounded by a circle 79.8 mm in diameter. At 100 magnification this value corresponds to a microsection area of 0.5 mm2. The total number of grains is calculated from the formula m100 ¼ m þ 0.5m1, where m is the number of grains inside the circle and m1 is the number of grains intersected by the circle. The number of grains per mm2 of the microsection is M  2m100. If a magnification other than 100 power is used, M ¼ 2(g=100)2mg (g the magnification power used and mg the number of grains counted at this magnification power). The mean number of grains (Mmean) is calculated using three characteristic areas. The mean area (Smean) and diameter (dmean) of the grains are calculated using the formula Smean ¼ 1=Mmean and dmean ¼ 1(Mmean )1=2 : The values of equiaxial grains are characterized by the mean nominal diameter, which is determined on the focusing screen of the microscope or from a photomicrograph. For this purpose several arbitrary straight lines are drawn so that every line intersects at least ten grains. The number of intersections on the length of all the lines is counted. Finally, the mean diameter of the grains is calculated. Statistical methods are used, and bar charts are plotted to obtain quantitative characteristics of the structure, particularly grain dimensions. The mean diameter of grains is calculated using the distribution curve. It is possible to calculate the mean area of grains (Smean) from the formula used to determine dmean if one assumes that the grain is spherical in shape (x ¼ pD2=4): Smean ¼ k2 «(pD2=4) m=«m. Then the number of grains (N ) per mm2 is found from the formula N ¼ 1=Smean. 3.5.3 AUSTENITE GRAIN SIZE EFFECT AND GRAIN SIZE CONTROL The austenite grain boundary structure that is produced on heating above the critical points is important because the austenite transformation products formed during cooling (martensite, pearlite, etc.) appear inside austenite crystals. A coarse austenite grain determines a coarse plate structure of martensite during quenching or a coarse cellular network of ferrite (cementite) precipitates at the boundary of the initial austenite grains during annealing or normalization. The pearlite structure is also the coarser, the larger the pearlite grain. ß 2006 by Taylor & Francis Group, LLC. As is known, a coarse-grain structure of steel (ferrite–pearlite, martensite, etc.) is characterized by lower mechanical properties. For this reason a fine-grain structure of steel is preferable in practice. Then the primary task is to produce fine-grain austenite. Since austenite appears during heating of a ferrite–carbide mixture, growth centers of the austenite phase are very numerous, and initially austenite grains are extremely small, on the order of 10–20 mm. But with an increase in the heating temperature or holding time in the austenite range, the grains begin to grow intensively. Two types of steels exist: hereditarily coarse-grained steels and hereditarily fine-grained steels. This difference is due to the grain growth kinetics with an increase in temperature. In hereditarily coarse-grained steels a grain gradually and rather uniformly becomes larger as the temperature is raised above Ac3. In hereditarily fine-grained steels, fine grains are preserved up to about 9508C (17508F). On transition through the coarsening temperature, separate grains start growing intensively and variations in grain size arise. Near 1100–12008C (2000– 22008F), grains of hereditarily fine-grained steels may be even larger than those of hereditarily coarse-grained steels. Such differences in the growth of grains in steels are explained by the differences in number and state of disperse nonmetal inclusions such as, above else, aluminum nitrides, certain carbides, and oxides. These articles retard movement of grain boundaries until temperatures are reached at which the particles dissolve in austenite. The barrier effect of the particles diminishes nonuniformly, which leads to variations in grain size. A standard test can be used to distinguish between the steel classes. If a noticeable growth of austenite grains is not observed for 8 h after carburization at 9258C (17008F), the steel is assumed to be a hereditarily fine-grained one. Extrapure steels, those produced with a minimum amount of foreign impurities, nitrogen and oxygen, are distinguished by a rapid growth of grains above the critical point Ac3. In the case of the usual commercial steels, a grain 20–25 mm in size corresponds to standard heating for quenching, normalization, or annealing. As the temperature is elevated to 1200–12508C (2200–22508F), the grain size reaches 0.1 mm, and in large forgings and welds, grains of several millimeters in size occur. In ingots and castings, grains can be as large as several centimeters. If a steel is heavily alloyed with elements that stabilize austenite, the austenite structure is fixed during cooling to or below room temperature and the steel grain is equal to the initial austenite grain. If austenite passes to pearlite, then, for example, for a hypereutectoid steel one should take into account the size of the pearlite colony, which is characterized by the same crystallographic orientation of ferrite and cementite plates. A pearlite colony usually differs in size from an austenite grain. Several pearlite colonies are formed in every grain. So an austenite grain is broken into several grains. This is also true of the ferrite–pearlite structure of a hypoeutectoid steel. But in the latter case a network of excess ferrite is formed at grain boundaries. This suggests a connection between a grain of a thermally treated steel and the initial austenite grain. When steel undergoes quenching, a large number of martensite crystals appear in every austenite grain. They are connected with the initial austenite grain by certain orientation relationships. For this reason a correlation is easily seen between the initial austenite grain and grains of the quenched steel. Refinement of the initial grain under heating above Ac3 results in refinement of grains in the quenched steel. Then it is possible to correct a coarsegrained structure by heating to the austenite state. However, correction of a coarse-grained austenite or bainite structure may be complicated by structural inheritance. When crystallographically ordered structures of bainite or martensite are heated, austenite can also be formed, under certain conditions, in a crystallographically ordered way. Therefore, under heating above Ac3 the austenite grain is equal in size to a coarse ß 2006 by Taylor & Francis Group, LLC. grain of steel. In this case, refinement of the crystal structure as a result of phase recrystallization during the a ! g transformation does not take place. After the a ! g transformation the structure of the initial austenite is restored. Both the grain size and its crystallographic orientation are reestablished. However, the restored austenite is structurally unstable. If the temperature or holding time is increased, the austenite structure changes. But the grain is refined rather than becoming larger as is normally the case. The degree of grain refinement is different, but the structure changes completely above a certain temperature in the range of the stable gphase. The austenite structure is altered within the temperature interval where phase transformations do not occur. Therefore, this phenomenon is attributed to a spontaneous recrystallization of austenite. It is caused by the g ! a ! g transformation hardening. The primary recrystallization of austenite, which is due to the transformation hardening, is followed, with a further increase in temperature, by collective recrystallization. The grain becomes still coarser. Note once again the unusual character of this two-stage process, which includes first a reestablishment of the initial austenite grain and then a refinement of the grain with temperature. Plastic deformation inhibits the structural inheritance. This is due to the appearance of globular austenite in deformed steel that is subjected to either rapid or slow heating. Besides, deformation intensifies the austenite recrystallization in the a state. If a hypoeutectoid steel undergoes sufficiently slow heating, austenite is often formed as same-oriented sections. As the temperature is raised, excess ferrite dissolves in these sections. When ferrite dissolves completely, newly formed grains of austenite fully duplicate the initial austenite grains. With an increase in the heating rate, sections of austenite with a different orientation appear. If isothermally heated these sections grow larger and absorb the restored austenite and excess ferrite. The greater the number of such sections formed at a faster rate of heating, the finer the austenite grain. Formation of these sections cannot be explained in terms of the austenite recrystallization because their growth stops as soon as the excess ferrite dissolves completely. They appear in a somewhat overheated and therefore nonequilibrium ferrite–austenite structure. Note an anomalous dependence of the point Ac3 on the heating rate. Increasing the heating rate of the steel allows completion of austenitization at lower temperature. 3.5.4 GRAIN SIZE REFINEMENT Tchernov [7] was the first to show that it was possible to refine a coarse-grained structure in 1868. Since that time the procedure has been widely used for treatment of steel products. The grain refinement, which takes place on heating steels above the temperature Ac3, is related to a transition to the austenite state through nucleation of numerous centers of the austenite phase. Development of these centers leads to formation of a relatively fine-grained structure. Above Ac3, the cross-sectional size of the grain is 10–30 mm. Initially the grain size is independent of the grain of the starting structure; it can be very fine irrespective of whether the starting structure of the steel was fine or coarse. A fine-grained structure of the restored austenite provides a fine-grained structure of cooled steel whatever structural components are formed—pearlite, bainite, or martensite. This is due to the fact that all the transformation products nucleate within each separate grain of austenite. Excess phases (ferrite in hypoeutectoid steels and cementite in hypereutectoid steels) precipitate at boundaries of small austenite grains, and the pearlite transformation is accompanied by the appearance of smaller pearlite colonies. Fine austenite grains determine the formation of fine-needle martensite. This underlies the grain refinement effect that is associated with hearing above Ac3. Heating the steel above Ac3 during full annealing, normalization, or quenching is followed by recrystallization. Given an initially coarse-grained structure, ß 2006 by Taylor & Francis Group, LLC. recrystallization results in refinement of grains at a heating temperature corresponding to Ac3. If the heating temperature is much higher than Ac3, the grain is enlarged again, and the expected correction of the structure during the g ! a transformation does not take place. Refinement of crystallites is especially pronounced when transformation to the austenite state starts in many centers inside the initial structure. The formed centers should have a random orientation, which is not connected with the orientation of the a-phase in the initial structure. Normally such centers are sufficiently great in number that the grain size does not exceed 15–30 mm. Breaking of an austenite grain into pearlite colonies, each of which can be considered an independent grain, also represents refinement of steel during pearlite precipitation of austenite. 3.6 STRENGTHENING MECHANISM IN STEEL 3.6.1 SOLID SOLUTION STRENGTHENING Solid solution strengthening is a phenomenon that occurs when the number of impurity atoms in the lattice of the basic element is so small that they are incapable of forming both stable and metastable precipitation phases under any thermal treatment conditions. Nevertheless the impurity atoms favor improvement of mechanical properties. This can be accounted for by the following. The presence of impurity atoms in the matrix lattice leads to distortion of the lattice because of the difference in size between the atomic radii of the impurity and the basic component. This in turn leads to the appearance of elastic deformation fields, which retard movement of dislocations in slip planes under the action of applied stresses. In addition, the impurity atoms can inhibit movement of dislocations by forming impurity atmospheres around them. Both of the above factors play a leading role in solid solution strengthening. Consider the influence of carbon, which is statistically uniformly distributed in the lattice of the a-iron, on the structure and properties of a-iron. Solubility of carbon in a-iron is much lower than in the g-iron. It forms interstitial solid solutions with both irons. However, whereas the g-iron lattice has sufficiently large pores for implantation of carbon atoms, the cubic lattice of the a-iron suffers, upon introduction of carbon atoms, a tetragonal distortion similar to the one of the martensite lattice, except that in the former case the distortion is much smaller. In addition, implantation of carbon atoms causes the entire lattice of the a-iron to expand somewhat. For example, at a carbon content of 0.015% the lattice constant increases at room temperature by 0.025c. From the above discussion it is evident that carbon affects the properties of the a-phase. Indeed, a dependence of the yield stress on the carbon concentration in the solid a solution was detected. The yield stress rises most dramatically with an increase in the carbon concentration from 107 to 104103%. The influence that carbon exerts on plastic deformation resistance of the a-phase is due to both its strong interaction with dislocations and pinning of the dislocations and elastic deformations arising as a result of the tetragonal distortion of the a-phase lattice after implantation of carbon atoms. What is more, the presence of carbon in lattices of different structural components formed during thermal treatment of steel also leads to changes in their mechanical characteristics. For example, the location of implanted carbon atoms predominantly in one of the sublattices of interstitial sites during the martensite formation brings about additional tetragonal distortions of the martensite crystal lattice. This enhances plastic deformation resistance owing to the interaction between the stress fields around carbon atoms and those at dislocations. The flow stress grows linearly or in proportion to the square root of the percent carbon with an increase in the carbon content. This is accompanied by impairment of the plastic characteristics of the steel and lowering of the fracture stress. For example, if the carbon content is raised from 0.25% to 0.4% in a steel with 5% Cr, after quenching and low tempering ß 2006 by Taylor & Francis Group, LLC. the tensile strength increases from 1600 to 2000 MPa, the fracture stress of samples with a purpose-produced crack decreases from 1300 to1000 MPa, and the impact strength drops from 0.3 to 0.04 J m2. The influence of carbon dissolved in the a-phase on the mechanical properties of steel is also observed in the case of the ferrite–pearlite transformation. The factors responsible for this phenomenon were analyzed above. Both in the homogeneous a-phase and the ferrite– pearlite mixture, the yield stress rises most sharply when the carbon concentration of ferrite is raised from 107 to 104–103%. A direct examination of the crystal structure of the a-phase formed over the temperature interval of 250–3008C (482–5728F) during the intermediate (bainite) transformation also revealed a tetragonal structure with the c=a axis ratio equal to 1.006 and 1.008 at carbon contents of 1 and 1.2%, respectively. This attests to dissolution of part of the carbon in the a-phase and suggests that the solid solution strengthening of the phase is one of the factors providing the high strength properties of intermediate transformation products. 3.6.2 GRAIN SIZE REFINEMENT In Section 3.5.4 the possibility of refining steel grains by phase recrystallization under heating to a temperature above Ac3 was considered. Although austenite passes to other phases during cooling, its grain size represents an important characteristic of steel. This is due to the fact that all structural components are formed within each separate crystal. The smaller the austenite grains, the finer the network of excess ferrite at their boundaries and the smaller the pearlite colonies and martensite crystals. Therefore, a fine grain corresponds to a finecrystal fracture of steel and vice versa at the temperatures where austenite has already precipitated. Impact strength is especially sensitive to the austenite grain size, and it decreases with grain enlargement. A decrease in the dimensions of pearlite colonies inside the initial austenite grain favors a rise in impact strength also. Although the grain size has a considerable effect on impact strength, its influence is small if any on the statistical characteristics of mechanical properties such as hardness, fracture stress, yield stress, and specific elongation. Only the actual grain size affects steel properties, the inherited size has no effect. However, the technological process of heat treatment is determined by the inherited grain. For example, a hereditarily fine-grained steel may be deformed at a higher temperature with the assurance that the coarse-grained structure will not occur. 3.6.3 DISPERSION STRENGTHENING In the majority of metal alloys, precipitation of supersaturated solid solutions formed during quenching is followed by precipitation of disperse particles enriched in atoms of the alloying components. It was found that the strength (hardness) of the alloys increases with the precipitation of these particles. The increment in the value of these characteristics increases as the dispersion and volume fraction of the particles increase. This phenomenon has been referred to as dispersion strengthening. Precipitation of supersaturated solid solutions occurs during heating (aging) of quenched alloys. The study of precipitation processes is ultimately aimed at elaboration of the most efficient methods for strengthening aging materials. In a general case, strengthening results from an increase in resistance to the movement of dislocations in a crystal when obstacles (barriers) of any type are formed. In aging alloys, dislocations meet regions (ordered atomic clusters [GP zones] or different-structure precipitate particles) that retard their movement. The character of interaction between moving dislocations and precipitates of the second phase can be different depending on the phase morphology and structure. ß 2006 by Taylor & Francis Group, LLC. The total effect of aging on the strength properties of alloys is determined by (1) the strength of the precipitates formed, (2) the volume fraction of precipitates, (3) the degree of precipitate dispersion, (4) morphology, structure, and type of binding with the matrix, and (4) test temperature. When a solid solution of carbon in a-iron is cooled below point A1, carbon should precipitate as cementite with lowering of the carbon solubility and a decrease in temperature. This process is realized under sufficiently slow cooling, which is accompanied by diffusion processes, leading to the formation of cementite. In the case of abrupt cooling, e.g., water quenching, carbon has no time to precipitate. A supersaturated a solid solution appears. At room temperature the retained amount of carbon can correspond to its maximum solubility of 0.018%. During subsequent storage at room temperature (natural aging) carbon tends to precipitate from the solid solution. Carbonenriched regions appear predominantly in defective sections of the matrix. Precipitation of carbon from a supersaturated solid solution during natural
