Repository: fredporter/global-knowledge

# Global Vault

**Purpose:** Reference knowledge — public domain content, device specs, learning materials.

**Scope:** macOS → Linux only (read-only on Linux side).

**Contents:**
- `knowledge/` — Reference knowledge (survival, navigation, fire, water, tools, etc.)
- `concepts/` — System concepts and architecture docs
- `repos/` — Repository documentation (uDevFramework, etc.)
- `config/` — Configuration references
- `learning/` — Educational content and tutorials
- `tools/` — Utility scripts
- `handoff/` — Handoff data
- `system/` — System state data
- `data/` — Structured data (MCP, feeds, spools, workflows)
- `vault/` — Vault metadata
- `surfaces/` — Surface definitions

File: contributor/misc/Steel Heat Treatment_ Metallurgy and Technologies (Steel Heat Treatment Handbook, Second Edition).md (part 11 of 50)
aging results in improvement of its strength characteristics and hardness. However, plastic characteristics—reduction of area, specific elongation, and impact strength—are impaired (see Figure 3.23). A clearly pronounced yield stress appears after a long natural aging. Hardness may increase by 50% over that of the asquenched state. The phenomenon of dispersion strengthening is observed. As the heating temperature is increased (artificial aging), dispersion strengthening accelerates. At 508C (1228F) the precipitation rate of carbon from the a-iron increases to such an extent that in several hours of aging it reaches the value obtained after several days of natural aging (Figure 3.24). This is due to intensification of diffusion processes with an increase in temperature. As the temperature is elevated further, precipitation of the supersaturated a solid solution proceeds still faster. The total process of carbon precipitation from the supersaturated solid solution in a-iron comprises several consecutive processes. Mechanical characteristics and hardness are not sensitive to structural changes that take place during the aging of alloys. Sharp changes in properties indicate alterations in the structural state of the steel. 210 190 70 170 60 HB s HB 150 50 d,y % 60 s −2 80 b s−kG mm 130 40 30 y 40 20 20 10 0 0 d 4 8 12 16 20 Time, days FIGURE 3.23 Curves showing strengthening of fcc crystals. ß 2006 by Taylor & Francis Group, LLC. 24 28 HB 200 190 50⬚C 180 170 160 100⬚C 150 140 20⬚C 130 200⬚C 120 150⬚C 110 300⬚C 0 4 8 12 (a) 20⬚C 16 20 24 1 3 (b) Time, h 6 9 12 15 18 Time, days FIGURE 3.24 The aging temperature dependence of hardness of carbon steel. A maximum change in mechanical properties during precipitation is achieved only if excess crystals in a highly disperse state precipitate. Subsequent coagulation of the crystals leads to degradation of the properties (Figure 3.24 and Figure 3.25). As the temperature is raised above 1008C (2128F), carbides begin to homogeneously precipitate directly from the solid solution. The precipitating phase has the carbide lattice below 2008C and the cementite lattice above 3008C (5728F). A transition from one phase to the other is realized over the temperature interval of 200–3008C (392–5728F). The onset of transition from atomic clusters near dislocations to precipitation of the e-carbide remains to be ascertained. The temperature and time during which the e-carbide crystals precipitate from the inhomogeneous solid solution depend on the degree of the solution supersaturation and concentration of vacancies. Coagulation of the e-carbide crystals lowers the increment in hardness, fracture stress, and yield stress as the effect of breaking the slip dislocations diminishes. Above 2008C (3928F), 100 40⬚C 22 20 Degree of precipitation 75 50 18 25 16 0 100 65⬚C 20 75 50 18 25 16 0 100 ss 14 130⬚C 20 75 50 18 25 16 0 14 Time, h FIGURE 3.25 Variation of the yield stress as a result of carbon precipitation from the a-iron lattice at different temperatures. ß 2006 by Taylor & Francis Group, LLC. where precipitation of the particles is detected even by metallographic methods, hardness stops increasing. If a naturally aged sample of steel is heated at a temperature of 100–2008C (212–3928F), a decrease in hardness can be observed. This is due to the phenomenon of recovery where the phase nuclei that were formed at room temperature dissolve on heating to higher temperatures. The influence of different solubilities of carbon in a-iron on the properties of the alloy (dispersion strengthening) during low-temperature aging is pronounced in steels with a very low content of carbon. In steels containing over 0.4% C, the effects considered above are obscured by the influence of cementite particles formed during the pearlite transformation. Besides, nucleation of the precipitating phase can be inhibited owing to migration of carbon to the cementite–ferrite interfaces. As a result, the amount of carbon concentrated at lattice defects decreases. Cold plastic deformation greatly accelerates precipitation of a supersaturated solid solution. This is due both to an increase in the density of dislocations, which are preferable sites of heterogeneous nucleation of precipitates, and to an increase in the concentration of vacancies, which facilitates the diffusion of carbon to clusters. The phenomenon has also been observed in other aging alloys. Mechanical properties change during aging after cold deformation in the same way as after quenching. That is, the yield stress, the fracture stress, and hardness are altered. With an increase in aging time, specific elongation and reduction of area decrease and the tendency to brittle fracture is enhanced. The rate of change is greater than in a quenched alloy. What is more, the character of the changes is different. Whereas in the case of aging after quenching, hardness reaches a maximum and then drops, after cold deformation hardness does not decrease with the aging time (Figure 3.26). As the aging temperature is raised, the maximum hardness of a quenched alloy lowers, while after cold deformation hardness is independent of the aging temperature. This is explained by the fact that a considerable amount of carbon is concentrated near dislocations. Few if any clusters nucleate in the matrix homogeneously. Consequently, clusters cannot grow at the expense of other clusters, i.e., they cannot coagulate. As the solubility of carbon in g-iron is also susceptible to changes, one can also expect the effect of dispersion strengthening. However, the g-phase is not fixed during quenching but undergoes martensite transformation. For this reason an additional amount of carbon transferred to the solid solution at the line ES will just enhance the precipitation of martensite and retained austenite during tempering of steel. Still, an increase in hardness as a result of carbide precipitation is observed in purely austenitic steels. Hardness HB 90 85 100⬚C 80 40⬚C 75 70 100⬚C 65 0.1 1 10 Time of aging, h 100 500 FIGURE 3.26 Aging after quenching from 7208C (13288F) (- - - -) and after 10% cold deformation (––) of cast steel. ß 2006 by Taylor & Francis Group, LLC. 3.6.4 WORK HARDENING (DISLOCATION STRENGTHENING) An important method used to strengthen steels is deformation strengthening. Strengthening achieved with crystal deformation can be judged from the shape of stress–strain curves. The actual shape of these curves largely depends on the crystal lattice type of the metal, its purity, and thermal treatment. In the case of cubic lattice metals, strengthening curves are parabolic, whereas for hexagonal lattice metals a nearly linear dependence is observed between the stress and the strain. This fact suggests that plastic deformation strengthening is determined mainly by the interaction of dislocations and is associated with the structural changes that impede the movement of dislocations. Metals with a hexagonal lattice are less prone to deformation strengthening than cubic lattice metals because the hexagonal lattice has fewer easy slip systems. In cubic lattice metals, the slip proceeds in several intersecting planes and directions. Examinations of fcc crystals showed that their strengthening curve is complicated (Figure 3.27). Three stages can be distinguished in this curve. Stage I is characterized by easy slip. It depends on the orientation of the crystal relative to external forces and on the presence of impurities. This stage is characterized by a linear dependence of strain stresses on the strain at a small work-hardening rate. Dislocations slip in primary systems. The work-hardening rate is much greater at stage II than at stage I. Dislocations move in intersecting slip planes and, on colliding, form additional obstacles to their movement. This state is most extensive in the stress–strain curve. The ratio between the work-hardening rate and the shear modulus (or any other elastic constant) is almost independent of the applied stress and temperature. It depends little on the crystal orientation and presence of impurities. For most fcc metals the ratio between the work-hardening rate and the shear modulus is about 4  103. A cellular structure is formed at stage II. Cells 1–3 mm in diameter are practically free of dislocations (Figure 3.28). Groups of like dislocations represent subboundaries of the cells. During their movement, dislocations overcome stress fields of different groups. The formation of obstacles that inhibit propagation of the shear in slip planes and cause a high degree of strengthening at stage II leads to a nonuniform distribution of the strain over the crystal volume. At stage III, changes are possible in the distribution of dislocations. They can either get around obstacles that retard their movement at stage II or interact with dislocations. As a result, the work-hardening rate lowers compared to that observed at stage II. At this stage a t ΙΙΙ t1 t 2 (t 2 > t 1) t3 t2 t0 ΙΙ Ι e2 FIGURE 3.27 Curves showing strength of fcc crystals. ß 2006 by Taylor & Francis Group, LLC. e3 e FIGURE 3.28 Electron microscopic image of a cellular structure, 50,000. partial relaxation of stresses may occur owing to the appearance of the secondary slip system. The diminishment of distortion may have the result that deformation continues in the primary system, which gets rid of a certain number of dislocations passing to the system. A characteristic feature of deformation at stage III is the development of a cross-slip representing the main mechanism by which dislocations bypass the obstacles formed at stage II. 3.6.5 THERMAL TREATMENT OF STEELS There are three basic types of thermal treatment of steels: annealing, quenching, and tempering. 3.6.5.1 Annealing Annealing has the following forms: (a) diffusion annealing; (b) softening; (c) phaserecrystallization annealing or full annealing (normalization, high-temperature or coarsegrain annealing, pearlitization); and (d) stress relief annealing and recrystallization annealing. 3.6.5.1.1 Diffusion Annealing The goal of diffusion annealing is to eliminate, insofar as possible, inhomogeneities of the chemical composition, in particular liquation inhomogeneities, which appear during crystallization of alloys. This annealing is usually carried out in the range of the g solid solution at a temperature of 1100–13008C (2012–23728F). Diffusion annealing can be used primarily to smooth out a difference in the content of alloying elements, the difference being due to the intercrystal liquation. This shows up as smearing of dendrites with an increase in temperature and heating time. Differences in microhardness are eliminated simultaneously. The overall hardness of the alloy decreases because liquation regions possessing high hardness are removed. Some average hardness is obtained. The success of diffusion annealing largely depends on the steel purity and liquation. This type of annealing is usually used to improve properties of medium-purity steels. 3.6.5.1.2 Softening Softening is used to produce the structure of globular pearlite. This structure is very soft and readily lends itself to deformation during drawing, cold rolling, etc. Steels with a low-carbon content become too soft after this annealing treatment. The globular pearlite structure is favorable in steels with a carbon concentration of more than 0.5%. Another goal of softening is to produce a uniform fine structure with finely dispersed carbon after quenching. ß 2006 by Taylor & Francis Group, LLC. The simplest method of softening consists in holding for many hours at a temperature slightly above Ac1. In this case, martensite that is left from the previous treatment is removed and the work hardening caused by deformation (e.g., forging) is eliminated. Carbide plates of pearlite fully coagulate only after a long annealing time. As fine-plate pearlite transforms more easily to globular pearlite, it is recommended that normalization (see Section 3.6.5.1.3) be carried out before softening treatment. Cooling after softening can be done in air starting from 6008C (11128F). Refinement of the structure subjected to softening is achieved only above the point A1. In practical applications, this type of annealing represents an intermediate treatment, and therefore no strict requirements are imposed on the mechanical properties of annealed materials. 3.6.5.1.3 Phase Recrystallization Annealing (Normalization, High-Temperature Annealing or Coarse-Grain Annealing, Pearlitization) A twofold g ! a transformation, which takes place during phase recrystallization annealing, leads to the appearance of a fine-grained uniform structure differing completely from the initial structure. Refinement of the grain during normalization results in the disappearance of the Widmannstatten and coarse-grained cast structures, which have poor mechanical properties. Inhomogeneity of the structure in the deformed state is eliminated. The closer the annealing temperature is to Ac3 and the shorter the holding time at this temperature, the finer the grain. The mechanisms of this phenomenon are analyzed in detail in Section 3.5.3. Refinement of the grain structure is also facilitated if the heating rate to the annealing temperature and the cooling rate from this temperature are increased. In the case of normalization, cooling is done in air. Here it is important to allow for different rates of cooling along the cross section of large-diameter products. The arising thermal stresses are removed by stress relief annealing or high-temperature tempering. To obtain a fine-grained structure, rapid cooling is realized only over the transformation temperature interval. The normalization heating temperature should not be much higher than the transformation point; otherwise the grain may be too coarse (overheating). An excessively long holding time will have the same result. The optimal heating temperature is determined by the carbon content. For steels with a carbon concentration of up to 0.9%, it is 20–308C higher than Ac3. For eutectoid steels, heating between Ac1 and Acm suffices. In the case of low- and medium-carbon steels, the best results are obtained if ferrite and plate pearlite are formed during subsequent heat treatment. 3.6.5.1.4 Stress Relief Annealing and Recrystallization Annealing Dislocation pile-ups and crystal lattice distortions arising in cold-deformed metals may result in the appearance of macroscopic stresses (stresses of the first kind). Usually these stresses are very high. Changes in properties that occur under cold deformation can be rectified during subsequent heating. The greater the degree of deformation, the lower the heating temperature. Depending on the temperature and time of annealing, various structural changes take place in a cold-deformed material. The changes are divided into recovery and recrystallization processes. Recovery is a totality of any spontaneous processes of variation in the density and distribution of defects before the onset of recrystallization. If recovery proceeds without the formation and migration of subgrain boundaries inside the recrystallized grains, it is called restoring. If subgrain boundaries are formed and migrate inside the crystallites, recovery is referred to as polygonization. Restoring does not include an incubation period. Properties start changing right at the beginning of annealing. Restoring is accompanied by a redistribution of point defects whose ß 2006 by Taylor & Francis Group, LLC. concentration decreases subsequently from excess concentration to the equilibrium concentration. Simultaneously, dislocations are redistributed and unlike-sign dislocations are annihilated. The total density of dislocations decreases during restoring. Restoring is realized at a temperature below 0.3Tmelt. The main process that takes place during polygonization is the redistribution of dislocations accompanied by formation of walls. A dislocation wall does not have long-range stress fields, and therefore the wall formation process is energetically favorable. A wall composed of like-sign dislocations represents a low-angle boundary separating neighboring subgrains with a small misorientation of the lattices. As the annealing time and temperature are increased, the subgrains tend to become coarser. They may be as large as ~10 mm. However, the subgrains grow within the old-deformed grains. In iron, polygonization starts at 2008C (3928F) (block boundaries appear in the structure). Clearly delineated boundaries of the blocks are retained up to 8508C (15628F) and persist even after long holding at this temperature. Starting from a certain annealing temperature, the structure changes drastically. New rather equilibrium grains are observed along with extended deformed grains. They differ from the grains of the deformed matrix by having a more perfect internal structure. While the density of dislocations in a strongly deformed matrix is 10111012 cm2, after recrystallization it lowers to 106108 cm2. As distinct from the polygonized structure, recrystallized grains are separated from the matrix with large-angle boundaries. The formation and growth of grains with a more perfect structure that are surrounded by large-angle boundaries at the expense of initially deformed grains of the same phase is called primary recrystallization. Recrystallization begins with an incubation period. The recrystallization rate first increases from zero to a maximum and then decreases owing to an ever rising number of new grains in contact with one another. Inclusions of insoluble impurities (carbides, nitrides) lower the tendency to growth of recrystallized grains. This is especially important in the case of ferritic steels, which are prone to grain growth. Another phase may precipitate during recrystallization in alloys that were subjected to a strong cold deformation. Sometimes the intensive growth of individual crystals can be observed after a strong deformation and long holding (for several days) at temperatures close to the melting point. This phenomenon is called secondary or collective recrystallization. The carbon content of steel affects the polygonization and recrystallization kinetics. With an increase in the carbon content, polygonization slows down or shifts toward higher temperatures. Given a large initial grain size, recrystallization commences the earlier, the greater the degree of deformation. At a given degree of deformation, higher the recrystallization temperature, the coarser the initial grain. After recrystallization an initially coarse-grained structure gives a larger grain than a fine-grained structure does. In iron–carbon alloys, coarse grains are formed until the appearance of new grains associated with a polymorphous transformation. Under critical conditions of recrystallization the grain size decreases with an increase in the carbon content. This is due to lowering of the point A3 and narrowing of the recrystallization temperature range. Besides, the number of g-phase crystals formed between Ac1 and Ac3 increases. They impede the growth of the a-phase grains at temperatures above Ac1. Carbides also retard growth of the grains. As recrystallization proceeds, strengthening lowers. A fine-grained material possesses an improved long-time strength at lower temperature, while a coarse-grained material exhibits this property at higher temperatures. A required size can be obtained by a proper choice of the deformation and recrystallization conditions. In the case of steels, where no transformations take place (pure ferritic or austenitic steels) this combination of technological operations is the only opportunity to influence the grain size. ß 2006 by Taylor & Francis Group, LLC. 3.6.5.2 Quenching (Strengthening Treatment) Quenching refers to cooling from the temperature range of the solid solution at such a rate that transformations in the primary and bainite ranges are suppressed and martensite is formed. In this state, steels are characterized by the greatest hardness. A distinction is made between (a) normal quenching, which is used mainly for treatment of medium- and high-carbon steels and (b) quenching after a thermochemical treatment (carburization, hightemperature cyaniding), which is used for low-carbon steels. 3.6.5.2.1 Normal Quenching To provide a required cooling rate during quenching, various cooling media and methods are employed. Water, oil, or air can serve as the cooling medium. Many alloyed steels, which are characterized by a high stability of austenite, are subjected to step quenching. With this method of quenching, the temperature drop is less than in the case of direct cooling to room temperature and consequently quenching stresses are less. A certain amount of austenite is retained during quenching even in steels with a relatively small content of carbon. For this reason it is impossible to impart the maximum hardness to a product. Since austenite is stable at room temperature and passes to martensite at lower temperatures, steels undergo a subzero treatment. Under this treatment quenching is continued and steels with a high content of retained austenite are immersed in liquid air or quenching mixtures whose temperature is below room temperature. For surface quenching (if it is necessary to harden only the surface layer to a preset depth), special quenching heating regimes are used. The surface of the product is fully heated, while the core is cold and remains unquenched on subsequent rapid cooling. The selection of steel for surface quenching must be governed by the sensitivity of the metal to quick heating and cooling. For this reason the carbon concentration is limited to 0.7%. Otherwise cracks are formed. Among the main quenching defects are excessive holding and overheating. They show up as enlargement of martensite needles and coarse-grain fracture. This leads to a high brittleness of quenched products and the formation of cracks. Cracks often form at the boundaries of initial austenite grains. A low quenching temperature or too short a holding time at the given temperature causes incomplete quenching. In this case, a quenched metal is insufficiently hard. 3.6.5.2.2 Thermochemical Treatment Carburization is associated with surface saturation of steel with carbon and nitrogen. These elements quickly dissolve in iron by the interstitial method and are capable of rapid diffusion to a considerable depth. Products made of low-carbon (up to 0.25%) steels are subject to carburization. Carburization is carried out at 900–9508C (1650–17508F) and sometimes 1000– 10508C (1800–19008F). Gas carburization is used mostly, under which steel is heated in the atmosphere generated from natural gas (containing predominantly CH4) or from liquid hydrocarbons (kerosene, gasoline, etc.). Carburization is aimed at enrichment of the surface layer in carbon. The required strengthening of the surface layer is achieved by quenching, which is performed after carburization. The specific volume of the quenched carburized layer is greater than the specific volume of the core, and therefore considerable compression stresses arise in the layer. This enhances the fatigue strength of products. Cyaniding is the saturation of the surface of products with carbon and nitrogen in a cyanide-containing salt bath. The carbon–nitrogen ratio in the diffusion layer is controlled by changing the medium’s composition and the processing temperature. Advantages of cyaniding over carburization consist in a shorter process time and improved wear and corrosion resistance (owing to the presence of nitrogen in the surface layer). ß 2006 by Taylor & Francis Group, LLC. 3.6.5.3 Tempering The main purpose of tempering is to provide a disperse structure at a preset degree of cooling. In the case of low-carbon steels, quenching serves as tempering; even if not subjected to hightemperature tempering, the steel has a high viscosity and a relatively great strength. When certain steels are quenched in oil, a structure is formed even during transformation in the bainite range that is more disperse than the one formed after cooling in air. But the most disperse distribution of carbides and the most favorable properties are obtained after martensite tempering. The structure dispersion has the greatest effect on the yield stress. An improvement of the fracture stress and yield stress and an increase in the fracture stress–yield stress ratio may be taken as a measure of the tempering efficiency. The tempering efficiency depends on the cross-sectional area and on the content of carbon and alloying elements in the steels. Although to achieve a thorough quenching the critical quenching rate has to be exceeded over the entire cross section, full tempering does not require this procedure. For example, in a quenched steel that has martensite in the surface zone and pearlite in the core, the hardness of the core sometimes may be higher than that of the surface zone after tempering. This is especially the case during a short tempering when precipitation of carbides from martensite proceeds faster than the coagulation of pearlite plates. Tempering of hypoeutectoid steels, which do not contain free ferrite, provides a uniform improved structure. In the presence of ferrite precipitates, the fracture stress–yield stress ratio decreases and the impact strength is smaller than in the surface zone. Therefore, in selecting the content of carbon and alloying elements and particular conditions of austenitization and cooling, the size of the product to be tempered must be considered. For tempering to yield adequate properties, it often suffices to suppress the formation of ferrite during continuous cooling. Only when a very high fracture stress is required an abrupt cooling is used for tempering. In this case, susceptibility to full tempering can be improved by raising the quenching temperature and thus enlarging the austenitic grain size. REFERENCES 1. N.F. Mott, Imperfections in Nearly Perfect Crystals, John Wiley & Sons, New York, 1952, p. 173. 2. N.F. Mott and F.R.N. Nabarro, Proc. Phys. Soc. 52:8 (1940). 3. R. Smoluchowski, Physica 15:179 (1949). 4. R. Smoluchowski, Phase Transformations in Solids, John Wiley & Sons, New York, 1952, p. 173. 5. A.H. Geisler and J.K. Hill, Acta Cryst. 11:238 (1948). 6. M.E. Hargreaves, Acta Cryst. 4:301 (1951). 7. D.K. Tchernov, Metals Science, Metallurizdat, Moscow, 1950 (in Russian). FURTHER READING M.V. Belous, V.T. Cherepin, and M.A. Vasiliev, Transformations During Tempering of Steel, Metallurgiya, Moscow, 1973 (in Russian). M.L. Bernshtein and A.G.M. Richshtadt (Eds.), Physical Metallurgy and Thermal Treatment of Steels— Handbook, 3rd ed., Vols. 1–3, Metallurgiya, Moscow, 1983 (in Russian). M.E. Blanter, Phase Transformations During Thermal Treatment of Steel, Metallurgiya, Moscow, 1962 (in Russian). M.E. Blanter, Physical Metallurgy and Thermal Treatment, Mashinostroyeniye, Moscow, 1963 (in Russian). V.A. Delle, Structural Alloy Steel, Metallurgiya, Moscow, 1959 (in Russian). M.I. Goldshtein, S.V. Grachev, and Yu.G. Veksler, Special Steels, Metallurgiya, Moscow, 1985 (in Russian). ß 2006 by Taylor & Francis Group, LLC. E. Gudreman, Special Steels, Vols. 1 and 2, Metallurgiya, Moscow, 1959 (in Russian). A.P. Gulyaev, Physical Metallurgy, Metallurgiya, Moscow, 1976 (in Russian). A.P. Gulyaev, Pure Steel, Metallurgiya, Moscow, 1975 (in Russian). H.K. Hardy and T.J. Heal, Prog. Met. Phys. 5:143 (1954). G.A. Kaschenko, Fundamentals of Physical Metallurgy, Metallurgiya, Moscow, 1964 (in Russian). G.V. Kurdyumov, L.M. Utevski, and R.I. Entin, Transformations in Iron and Steel, Nauka, Moscow, 1977 (in Russian). V.S. Meskin, Fundamentals of Steel Alloying, Metallurgiya, Moscow, 1964 (in Russian). N.F. Mott, Proc. Phys. Soc. B 64:729 (1951). N.F. Mott, Phil. Mag. 8(1):568 (1956). I.I. Novikov, Theory of Thermal Treatment of Metals, Metallurgiya, Moscow, 1986 (in Russian). A.A. Popov, Phase Transformations in Metal Alloys, Metallurgiya, Moscow, 1963 (in Russian). M.I. Vinograd and G.P. Gromova, Inclusions in Alloy Steels and Alloys, Metallurgiya, Moscow, 1972 (in Russian). R. Zimmerman and K. Gunter, Metallurgy and Materials Science—Handbook, Metallurgiya, Moscow, 1982 (in Russian). ß 2006 by Taylor & Francis Group, LLC. 4 Effects of Alloying Elements on the Heat Treatment of Steel Alexey V. Sverdlin and Arnold R. Ness CONTENTS 4.1 4.2 4.3 4.4 4.5 Effects of Alloying Elements on Heat Treatment Processing of Iron–Carbon Alloys............................................................................................... 166 4.1.1 g- and a-Phase Regions.................................................................................. 166 4.1.2 Eutectoid Composition and Temperature ...................................................... 169 4.1.3 Distribution of Alloying Elements ................................................................. 171 4.1.4 Alloy Carbides................................................................................................ 172 Effect of Alloying Elements on Austenite Transformations ...................................... 174 4.2.1 Influence of Alloying on Ferrite and Pearlite Interaction .............................. 175 4.2.2 Effect on Martensite Transformation............................................................. 177 4.2.3 Retained Austenite ......................................................................................... 179 4.2.4 Effect on Bainite Transformation................................................................... 181 4.2.5 Transformation Diagrams for Alloy Steels .................................................... 183 Hardening Capacity and Hardenability of Alloy Steel .............................................. 185 4.3.1 Hardness and Carbon Content....................................................................... 185 4.3.2 Microstructure Criterion for Hardening Capacity ......................................... 187 4.3.3 Effect of Grain Size and Chemical Composition ........................................... 189 4.3.4 Boron Hardening Mechanism ........................................................................ 193 4.3.5 Austenitizing Conditions Affecting Hardenability ......................................... 195 Tempering of Alloy Steels.......................................................................................... 196 4.4.1 Structural Changes on Tempering.................................................................. 196 4.4.2 Effect of Alloying Elements............................................................................ 197 4.4.3 Transformations of Retained Austenite (Secondary Tempering) ................... 198 4.4.4 Time–Temperature Relationships in Tempering ............................................ 199 4.4.5 Estimation of Hardness after Tempering ....................................................... 199 4.4.6 Effect of Tempering on Mechanical Properties .............................................. 200 4.4.7 Embrittlement during Tempering ................................................................... 201 Heat Treatment of Special Category Steels................................................................ 201 4.5.1 High-Strength Steels ....................................................................................... 201 4.5.2 Boron Steels.................................................................................................... 202 4.5.3 Ultrahigh-Strength Steels ............................................................................... 202 4.5.4 Martensitic Stainless Steels............................................................................. 204 4.5.5 Precipitation-Hardening Steels ....................................................................... 205 4.5.5.1 Structural Steels................................................................................ 205 4.5.5.2 Spring Steels ..................................................................................... 206 4.5.5.3 Tool Steels ........................................................................................ 207 4.5.5.4 Heat-Resistant Alloys....................................................................... 208 4.5.6 Transformation-Induced Plasticity Steels ....................................................... 208 ß 2006 by Taylor & Francis Group, LLC. 4.5.7 Tool Steels ...................................................................................................... 209 4.5.7.1 Carbon Tool Steels ........................................................................... 209 4.5.7.2 Alloy Tool Steels .............................................................................. 209 4.5.7.3 Die Steels .......................................................................................... 210 4.5.7.4 High-Speed Steels ............................................................................. 210 Further Reading ................................................................................................................. 211 4.1 EFFECTS OF ALLOYING ELEMENTS ON HEAT TREATMENT PROCESSING OF IRON–CARBON ALLOYS A steel that contains, in addition to iron and up to 2% carbon, specially introduced chemical elements not found in a usual carbon steel is called an alloy steel. Chemical elements purposely added into steel are termed alloying elements. Steels may contain various numbers of alloying elements, and accordingly they are classified as ternary steels, which have, along with Fe and C, one specially introduced alloying element; quaternary steels, which contain two additional alloying elements, and so on. Alloying elements impart a wide variety of microstructures to steel after heat treatment that gives scope for a wide range of properties. The following elements, arranged in descending order of their application in practice, are usually used for alloying of steel: Cr, Ni, Mn, Si, W, Mo, V, Co, Ti, Al, Cu, Nb, Zr, B, N, and Be. The alloying elements interact with iron, carbon, and other elements in the steel, resulting in changes in the mechanical, chemical, and physical properties of the steel. Improvement of the properties of steel in accordance with its designated purpose is the main goal of alloying. The level to which the properties of steel are changed by alloying depends on the amount of alloying elements introduced and the character of their interaction with the main elements of the steel, i.e., Fe and C. That is why an analysis of the influence of alloying elements on the properties of steel should begin with consideration of the relationship between particular alloying elements, and Fe and C. What should be considered is the effect of alloying elements on the critical points of iron and steel, and also the distribution of the alloying elements in the steel. 4.1.1 g- AND a-PHASE REGIONS The position of the critical points A3 and A4 and the location of the eutectoid temperature A1 are of great significance because they determine the lowest temperature to which a steel should be heated for quenching, annealing, or normalization as well as the temperatures of the maxima in the cure showing the precipitation rate of undercooled austenite. The processes that take place at the critical temperatures in steels are associated with the Feg ˙ Fea transformations and dissociation of carbides. Different alloying elements have different effects on the position of the critical points A3 and A4. The alloying elements are accordingly divided into two large groups, each in turn broken down into two subgroups. Addition of the elements from the first group is followed by lowering of the critical point A3 and a simultaneous rise of the point A4. This effect is shown schematically in Figure 4.1 and is most vividly pictured in Fe–Mn and Fe–Ni equilibriums. It is seen that with an increase in the content of the alloying element, the g-phase region broadens considerably, and starting from a certain concentration the alloys are found in the state of the g-solid solution until they melt. This shift of the critical points is brought about by such elements as Ni, Co, Mn, Pt, Pd, Rh, and Ir (Ni group). The other subgroup of the first group includes elements that in general have a limited solubility in iron. Given a certain concentration of these elements in iron alloys, chemical compounds are formed and eutectic or eutectoid transformations are observed. In other ß 2006 by Taylor & Francis Group, LLC. Fe–C system Scheme α 1,528 1,600 Temperature, ⬚C 1,400 1,400 A4 1,200 1,000 906 A3 γ γ 800 600 400 α 200 0 10 20 30 40 50 60 70 80 90 100 Alloying element, % (a) α (b) Ni, % FIGURE 4.1 Scheme (a) and equilibrium diagram (b) for Fe and alloying elements with extended g-phase range and unlimited solubility. words, heterogeneous regions appear in diagrams of the iron-alloying elements system. The heterogeneous regions limit the g-phase occurrence range. This type of phase diagram of alloys is exemplified in Figure 4.2. As is seen, with an increase in the concentration of the alloying element in the alloy, the critical point A3 lowers and A4 rises. As a result, the range of g-solid solutions widens. But then, owing to the formation of heterogeneous regions, the g-phase narrows and, finally, vanishes. Equilibrium diagrams of this type (exhibiting first a wide range of the g-phase and then a narrowing of the phase caused by the appearance of heterogeneous regions) are found for N, C, Cu, Zn, Au, Re, etc. As distinct from the elements of the first group, elements entering the second group elevate the point A3 and lower the point A4 as their content in the alloy is raised. This leads initially to narrowing and then to a complete closing of the region of the g-solid solution as shown schematically in Figure 4.3. This shift of the critical points of alloys is induced by such elements as Cr, Mo, W, Si, T, Al, and Be (Cr group). These elements can be placed in the first subgroup of the second group of alloying elements. The second subgroup includes elements Fe–C system Scheme Temperature, ⬚C 1529 1400 1600 1500 1400 1300 1200 1100 1000 900 800 700 600 α A4 γ 906 A3 α A1 α γ α 0 1 2 3 Carbon, % 0 10 20 30 40 Alloying element, % (a) (b) Fe3C, % FIGURE 4.2 Scheme (a) and equilibrium diagram (b) for Fe and alloying elements with extended g-phase range and limited solubility. ß 2006 by Taylor & Francis Group, LLC. Temperature, 8C Scheme 1529 1400 A4 Fe–Cr system 1800 1600 1400 α 1200 γ 1000 800 α 600 400 200 α γ 906 A3 α Alloying element, % (a) (b) 0 10 20 3040 50 60 70 80 90 100 Cr, % FIGURE 4.3 Scheme (a) and equilibrium diagram (b) for Fe and alloying elements with closed g-phase range. whose introduction causes the appearance of other phases in the equilibrium diagrams before the g-phase range is closed. It follows from Figure 4.4 that in this case the narrow range of the g-phase is limited by adjacent heterogeneous regions. Equilibrium diagrams of this type (with a narrow range of the g-phase and its limitation by an adjacent heterogeneous region) are due to Zr, Ta, Nb, Ce, etc. The above-described division of alloying elements into two large groups can be applied to ternary and more complex systems. The first basic ternary diagram is obtained when iron is alloyed with two elements, each leading to broadening of the g-phase range in binary iron alloys. Such alloys can be exemplified by Fe–Co–Ni, Fe–Co–Mn, and Fe–Ni–Mn. The second basic diagram covers iron alloys with two elements, which close the g-phase range. An example of these alloys is the Fe–Cr–Mo system, but it includes, along with regions of solid solutions, intermetallic compounds that are formed at high concentrations. The third basic type of equilibrium diagram applies to a ternary system where one of the elements widens the g-phase range and the
