Repository: fredporter/global-knowledge

# Global Vault

**Purpose:** Reference knowledge — public domain content, device specs, learning materials.

**Scope:** macOS → Linux only (read-only on Linux side).

**Contents:**
- `knowledge/` — Reference knowledge (survival, navigation, fire, water, tools, etc.)
- `concepts/` — System concepts and architecture docs
- `repos/` — Repository documentation (uDevFramework, etc.)
- `config/` — Configuration references
- `learning/` — Educational content and tutorials
- `tools/` — Utility scripts
- `handoff/` — Handoff data
- `system/` — System state data
- `data/` — Structured data (MCP, feeds, spools, workflows)
- `vault/` — Vault metadata
- `surfaces/` — Surface definitions

File: contributor/misc/Steel Heat Treatment_ Metallurgy and Technologies (Steel Heat Treatment Handbook, Second Edition).md (part 12 of 50)
other element closes it. An example is the Fe–Cr–Ni system, which is important in technical terms. Thus even ternary systems may include purely ferritic (a-phase) and purely austenitic (g-phase) alloys as well as alloys possessing a multiphase structure. Scheme Fe–Ta system 1800 1600 Temperature ⬚C 1529 1400 α γ 1400 1200 γ 1000 906 800 α (a) α Alloying element, % (b) 600 α 0 10 20 30 40 Ta, % FIGURE 4.4 Scheme (a) and equilibrium diagram (b) for Fe and alloying elements with narrow g-phase range limited by adjacent heterogeneous region. ß 2006 by Taylor & Francis Group, LLC. 4.1.2 EUTECTOID COMPOSITION AND TEMPERATURE The aforementioned division of alloying elements into groups according to their influence on allotropic transformations in alloys of the iron-alloying element system allows one to predict to some extent the effect of the elements on the critical points of carbon steel. For example, considering the diagram lines that correspond to the transition of Fe from one allotropic form to another, it can be expected that the elements extending the g-phase range (Ni group) will lower the a ! g iron transition point Ac3, while the elements narrowing the g-phase range (Cr group) will elevate that point. A similar effect of the elements is observed, to a certain extent, in the pearlite transformation Ac1 as in this case, too, an allotropic change of iron takes place: Fea transforms to Feg. Figure 4.5 illustrates the influence of the most important alloying elements on the position of the critical point Ac1. As is seen, the elements narrowing the g-phase range do raise the critical point Ac1, while the elements broadening the g-phase range lower it. It should be noted that in the case of Cr group elements one observes a known relationship between the limiting concentration necessary to close the g-phase range in iron-alloying element alloys and the degree of elevation of the point Ac1. The lower the concentration of the element at which the g-phase range is closed, the more abrupt the rise of the critical point Ac1. If a steel simultaneously contains two or more alloying elements that influence its critical points in the same direction, the critical points usually lower or elevate to a greater extent than would be the case if only one of the elements exerted its influence. But here the result cannot be presented by a simple dependence. If a carbon steel contains alloying elements that have an opposite effect on the position of the critical points during heating, the influence of the elements shows up differently depending on their quantitative ratio. Table 4.1 gives values of the critical points during heating and cooling for some multialloy steels. As is seen, rather high Ac1 and Ac3 points are characteristic of chromium–silicon and chromium– silicon–molybdenum steels of the heat-resistant type, high-chromium steels of the stainless type, chromium–molybdenum–vanadium steels, and others. The data of Table 4.1 are also interesting in that they show a simultaneous effect of the most significant alloying elements on the critical points Ar3 and Ar1 under constant-rate cooling. In particular, a very sharp lowering of these points in multialloy steels is caused by molybdenum. Molybdenum is responsible for a drastic drop of the critical points under cooling in steels that contain chromium and nickel at the same time. This last fact is especially important for structural steel. Eutectoid temperature, 8C 1300 Ti 1200 Mo Si 1100 1000 W Cr 900 800 700 600 Ni 500 0 2 Mn 4 6 8 10 12 14 16 18 Alloying elements, % FIGURE 4.5 Effect of alloying elements on the eutectoid transformation temperature Ac1. ß 2006 by Taylor & Francis Group, LLC. 170 ß 2006 by Taylor & Francis Group, LLC. TABLE 4.1 Position of Critical Points during Heating and Cooling of Some Multialloy Steels Critical Pointsb (8C) Chemical Compositiona (%) Heating Cooling C Mn Si Cr Ni Mo V W Ac1 Ac3 Ar3 Ar1 1 2 3 4 5 6 7 8 9 10 11 12 13 14 15 16 17c 0.20 1.10 0.06 0.36 0.45 0.30 0.34 0.25 0.22 0.35 0.36 0.29 0.60 0.28 0.15 0.12 0.13 — — — — — — — 1.26 1.15 — — — — — — — — 2.25 1.55 — — — — — — — — — — — — — — — 1.50 4.83 5.33 0.96 1.00 4.82 4.72 — — — — 0.64 0.75 0.86 11.27 12.19 13.15 — — — — — — — — — 2.73 2.87 3.44 1.40 1.97 0.13 — — — 0.51 0.57 0.20 0.35 2.20 1.65 0.41 1.18 0.39 0.39 — 0.22 0.35 — 0.58 — — — — — 0.26 0.42 — — — — — — — — — — — — — — — — — 0.93 — — 0.19 — — — — — — — 820 845 830 770 775 885 780 745 750 710 715 715 730 740 810 830 890 860 880 880 810 790 920 820 840 840 765 760 770 765 785 860 870 900 800 865 820 745 700 745 310 750 540 495 515 600 540 490 770 700 810 715 760 750 680 650 710 225 690 430 400 400 525 630 390 715 — 785 a The content of Mn and Si is standard if not specified otherwise. Residual Cr and Ni are also present in all steels. The critical points were determined by the dilatometric method; the cooling rate ~28C=s (~48F=s). c No. 17 also has 0.25% Al. b Steel Heat Treatment: Metallurgy and Technologies No. Eutectoid carbon content, % 0.80 0.60 0.40 0.20 0 Cr Mo Si W Mn Ti 2 Ni 4 6 8 10 12 14 16 18 Alloying elements, % FIGURE 4.6 Effect of alloying elements on the concentration of carbon in eutectoid. The effect of alloying elements manifests itself in a shift of the critical points with respect not only to temperature but also concentration. Figure 4.6 illustrates how the content of alloying elements in steel affects the carbon concentration at the eutectoid point. As can be seen from the figure, all the alloying elements shift the eutectoid point to the left, i.e., toward lowering of the carbon concentration, and consequently decrease the carbon content of alloy pearlite. In analogy to the shift of the eutectoid point to the left, the addition of most alloying elements in steel is followed by a leftward displacement of the point E in the Fe–C equilibrium diagram, which determines the solubility limit of carbon in austenite. The point E is shifted most by Cr, Si, W, Mo, V, and Ti, which are arranged here in ascending order of their influence. All these elements narrow the g-phase range in alloys of the iron-alloying element system. If a carbon steel contains a certain amount of an alloying elements, point E is displaced to the left to such an extent that even at a carbon concentration of several tenths of a percent the steel structure may have ledeburite, which is present in pure iron–carbon steels only when the carbon content is over 1.7%. It is of interest to note that the more strongly an element shifts the points E and S, the lower the element concentration at which it closes the g-phase range in the iron-alloying element diagram. Therefore a leftward shift of the points E and S can be considered as the tendency of a specific alloying element to narrow the g-phase (austenite) range. Therefore the introduction of alloying elements into a carbon steel is accompanied by a shift of the equilibrium critical points with respect to both temperature and carbon concentration. The greater the shift, the larger the amount of the elements introduced. 4.1.3 DISTRIBUTION OF ALLOYING ELEMENTS In commercial alloy steels, which are multicomponent systems, alloying elements can be found (1) in the free state; (2) as intermetallic compounds with iron or with each other; (3) as oxides, sulfides, and other nonmetal inclusions; (4) in the carbide phase as a solution in cementite or in the form of independent compounds with carbon (special carbides); or (5) as a solution in iron. As to the character of their distribution in steel, alloying elements may be divided into two groups: 1. Elements that do not form carbides in steel, such as Ni, Si, Co, Al, Cu, and N 2. Elements that form stable carbides in steel, such as Cr, Mn, Mo, W, V, Ti, Zr, and Nb The law determining the manner in which elements of the first group are distributed in steel is very simple. These elements do not form chemical compounds with iron and carbon, and consequently the only possible form in which they can be present in steel is in solid ß 2006 by Taylor & Francis Group, LLC. solutions with iron. The only exceptions are Cu and N. Copper dissolves in a-iron at normal temperatures in amounts of up to 1.0%. If the Cu content exceeds 7%, iron will contain copper in the free state as metal inclusions. Similar behavior is typical of the alloying elements that do not dissolve in solid iron at all (e.g., Pb or Ag). Nitrogen also has a limited solubility in ferrite. When the N content is higher than 0.015%, nitrogen is found in steel in the form of chemical compounds with iron or some alloying elements (V, Al, Ti, Cr). These chemical compounds are called nitrides. Most alloying elements can form intermetallic compounds with iron and with each other. But these compounds are formed only at concentrations of the alloying elements, which are not used in the usual commercial steels. Therefore it can be assumed that the common quantity-produced steels do not have intermetallic compounds of alloying elements with iron or with each other. Intermetallic compounds are formed in high-alloy steels, a fact that is of great significance for these steels. Alloying elements, whose affinity for oxygen is greater than that of iron, are capable of forming oxides and other nonmetal compounds. When added at the very end of the steel melting process, such elements (e.g., Al, Si, V, Ti) deoxidize steel by taking oxygen from iron. The deoxidizing reaction yields Al2O3, TiO2, V2O5, and other oxides. Owing to the fact that alloying elements that are deoxidizers are introduced at the final stages of the steel melting process, the majority of oxides have no time to coagulate or to pass to slag, and as a result they are retained in the solid steel as fine nonmetal inclusions. In addition to a great affinity for oxygen, some alloying elements have a greater affinity for sulfur than iron does, and upon introduction into steel, they form sulfides. Compared to noncarbide-forming elements, alloying elements that form stable carbides in steel exhibit a much more complicated distribution. They can be found in the form of chemical compounds with carbon and iron or be present in the solid solution. The distribution of these elements depends on the carbon content of steel and the concurrent presence of other carbide-forming elements. If a steel contains a relatively small amount of carbon and a great quantity of an alloying element, then obviously carbon will be bound to carbides before the carbide-forming elements are completely used. For this reason excess carbide-forming elements will be found in the solid solution. If a steel has a large amount of carbon and little of the alloying elements, the latter will be present in steel mainly as carbides. Carbide formation is treated in detail in the next section. Note in conclusion that most alloying elements, except C, N, O, B, and metalloids standing far from iron in the periodic table, dissolve in great amount in iron. The elements standing to the left of iron in the periodic table are distributed between iron (base) and carbides; those to the right of iron (Co, Ni, Cu, etc.) form solutions with iron only and do not enter into carbides. Thus one can state that alloying elements dissolve predominantly into basic phases (ferrite, austenite, cementite) of iron–carbon alloys or form special carbides. 4.1.4 ALLOY CARBIDES Carbides are formed in steels only by iron and metals that stand to the left of iron in the periodic table: Mn, Cr, W, V, Zr, Nb, Ti. Here the elements are arranged in accordance with their affinity for carbon. The elements at the left end of the row form relatively unstable carbides that dissociate readily on heating. In contrast, the elements at the right end of the row form extremely stable carbides that dissociate at temperatures much higher than the critical points of steel. Similar to iron, the above-mentioned carbide-forming elements refer to the elements of transition groups but possess a less perfect d-electron band. The further left a carbide-forming element stands in the periodic table, the less perfect is its d-band. ß 2006 by Taylor & Francis Group, LLC. There is reason to believe that during carbide formation carbon donates its valence electrons to fill the d-electron band of the metal atom, while valence electrons of the metal form a metal bond, which determines the metallic properties of carbides. At the same time numerous experiments show that the more to the left an element stands in the periodic table, the less perfect is its delectron band and the more stable is the carbide. From these facts, it is possible to formulate the general principles of carbide formation in steels: only metals whose d-electron band is filled less than that of iron are carbide-forming elements. Their activity as carbide-forming elements is greater and the stability of the carbide phases formed is the higher, the less perfect is the d-band of the metal atom. This principle allows specifying conditions of carbide formation in steels in the presence of several carbide-forming elements, the sequence of dissolution of various carbides in austenite, and other factors that are important for the theory of alloying, manufacturing practice, and application of alloy steels. The formation activity and stability of carbides in alloy steels will increase in going from Mn and Cr to Mo, W, V, Ti, and other elements whose d-bands are less perfect than those of Mn and Cr. This means that if a steel contains, e.g., both chromium and vanadium, one should expect vanadium carbides to form first (under equilibrium conditions). If the atomic radius of carbon is taken equal to 0.079 nm, it is easy to calculate that for all carbide-forming elements except Fe, Mn, and Cr, the ratio of atomic radii of carbon and metal is less than 0.59. It is known that if the ratio of atomic radii of a transition group metal and a metalloid with a small atomic radius (C, N, H) is less than 0.59, special types of compounds called interstitial phases can be formed. The carbon=metal ratio of most carbide-forming alloying elements is lower than 0.59, and therefore the elements and carbon are capable of forming interstitial phases. It was found that the following carbide compounds may be formed in steels: Carbides of Group I Fe3C Mn3C Cr23C6, Cr7C3 Fe3Mo3C Fe3W3C Carbides of Group II Mo2C W2C, WC VC TiC NbC TaC, Ta2C ZrC However, the above carbides are not found in steels in pure form. Carbides of all alloying elements contain iron in solution, and if other alloying elements are present, they include these elements too. Thus, in a chromium–manganese steel the carbide (Cr, Mn, Fe)23C6, which contains iron and manganese in the solution, is formed instead of the pure chromium carbide Cr23C6. Owing to the fact that carbides with the same chemical formula mutually dissolve, in the presence of titanium and niobium, for example, rather than two kinds of carbides forming, a single carbide will be formed that includes titanium and niobium on equal terms. For this reason possible variants of carbide formation are fewer, and actually we have only six kinds of carbides in steels: Carbides of Group I M3C M23C6 M7C3 M6C ß 2006 by Taylor & Francis Group, LLC. Carbides of Group II MC M2C where M denotes a sum of carbide-forming (metal) elements. The carbides placed in group I possess a complicated crystal structure; an example is cementite. A specific structural feature of the carbides of group II as interstitial phases is a simple crystal lattice. They usually crystallize with a great carbon deficiency. It is worth noting that interstitial phases dissolve poorly in austenite and may not pass into solid solution even at high temperatures. This distinguishes interstitial phases from the carbides of group I, which readily dissolve in austenite on heating. All carbide phases have a high melting temperature and high hardness. Interstitial phases surpass the carbides of group I in this respect. 4.2 EFFECT OF ALLOYING ELEMENTS ON AUSTENITE TRANSFORMATIONS The overwhelming majority of alloy steels are used after heating to the austenite stage, quenching, and subsequent annealing. During quenching and annealing, austenite transforms with three types of transformations possible: pearlite transformation (often called diffusive transformation, precipitation to the ferrite–carbide mixture, or stage I transformation), intermediate transformation (bainite or stage II transformation), and martensite transformation (stage III transformation). The precipitation stability of undercooled austenite is characterized by the diagrams of isothermal and thermokinetic austenite transformation. The isothermal diagrams characterize the precipitation kinetics of austenite at constant temperature of undercooling. Such diagrams are useful for comparative evaluation of different steels and also for clarifying the influence of alloying and other factors (heating temperature, grain size, plastic deformation, and so on) on the precipitation kinetics of undercooled austenite. Thermokinetic diagrams characterize the precipitation kinetics of austenite under continuous cooling. These diagrams are less illustrative but have great practical importance, because when subjected to thermal treatment, austenite precipitates under continuous temperature variation rather than under isothermal conditions. Under continuous cooling, transformations occur at a lower temperature and take a longer time than in the isothermal case. Alloying elements have considerable influence on the kinetics and mechanism of all three types of transformations of undercooled austenite: pearlite, bainite, and martensite transformations. However, these elements influence austenite precipitation in different ways. Alloying elements that dissolve only in ferrite and cementite without the formation of special carbides exert just a quantitative effect on the transformation processes (Figure 4.7). Cobalt speeds up a transformation but the majority of elements, including Ni, Si, Cu, Al, etc., slow it down. Carbide-forming elements produce both quantitative and qualitative changes in the kinetics of isothermal transformations. Thus, the alloying elements forming group I carbides influence the austenite precipitation rate differently at different temperatures: At 1300–9308F (700–5008C) (pearlite formation), they slow the transformation. At 930–7508F (500–4008C), they dramatically slow the transformation. At 750–5708F (400–3008C) (bainite formation), they speed up the transformation. Thus, steels alloyed with carbide-forming elements (Cr, Mo, Mn, W, V, etc.) have two maxima of the austenite isothermal precipitation rate separated by a region of relative ß 2006 by Taylor & Francis Group, LLC. A1 Temperature A1 Cr, W, V, Mosteel Ni, Mn, Sisteel Carbon steel Carbon steel M M (a) Time (b) Time FIGURE 4.7 Diagrams of isothermal austenite precipitation. (a) Carbon steel and steel alloyed with noncarbide-forming elements; (b) carbon steel and steel alloyed with carbide-forming elements. stability of undercooled austenite (Figure 4.7). The isothermal precipitation of austenite has two clearly defined intervals of transformation: (1) to a lamellar structure (pearlite transformation) and (2) to a needle-like structure (bainite transformation). At temperatures lower than those indicated above and given greater degrees of undercooling as in the g ! a transformation start temperature, the martensite transformation develops in alloy steels. As a result, a supersaturated a-iron-based solid solution is formed. The remainder of this section considers in more detail the influence of alloying elements on the mechanism and kinetics of austenite precipitation for all three types of transformations. 4.2.1 INFLUENCE OF ALLOYING ON FERRITE AND PEARLITE INTERACTION The most important practical feature of alloying elements is their capacity to decrease the austenite precipitation rate in the region of the pearlite transformation, which shows up as a rightward shift of the line in the isothermal austenite precipitation diagram. This favors a deeper hardening and undercooling of austenite up to the range of martensite transformation under slow cooling such as air cooling. In alloy steels, the pearlite transformation consists of a polymorphous g ! a transformation and diffusion redistribution of carbon and alloying elements. As a result, special carbides and a ferrite–cement mixture (pearlite) are formed. Particular alloying elements and their amounts in the initial g-solid solution determine the rates of the individual steps of pearlite transformation and consequently its kinetics as a whole. The polymorphous g ! a transformation in iron under small undercooling of austenite (near the temperature of stage I) proceeds by means of disordered displacement of atoms, as distinct from the martensite transformation (under greater undercooling), which proceeds through ordered shear. As mentioned above, all alloying elements dissolved in austenite, except Co, slow the pearlite transformation and shift the top section of the isothermal austenite precipitation curve to the right. The nature of the increase in stability of undercooled austenite under the influence of alloying elements is rather complicated. Whereas in carbon steels the pearlite transformation is associated with the g ! a rearrangement of the lattice and diffusion redistribution of carbon, ß 2006 by Taylor & Francis Group, LLC. in alloy steels these processes can be supplemented with the formation of special carbides and diffusion redistribution of alloying elements dissolved differently in ferrite and carbide. Not only do austenite-dissolving elements have small diffusion coefficients of their own which are sometimes several orders of magnitude smaller than that of carbon, but also some of them (e.g., Mo, W) slow the diffusion of carbon in the g lattice. Besides, some of the elements (e.g., Cr, Ni) retard the g ! a rearrangement, which is part of the pearlite transformation. Depending on the steel composition and degree of undercooling, the decisive role may belong to one of the above-mentioned factors. The formation of carbides during pearlite transformation in steel results from a redistribution of carbon and alloying elements between the phases that are formed: ferrite and carbides. In the presence of dissolved strong carbide-forming elements (Nb, V, Cr, etc.), special carbides are formed in undercooled austenite before the g ! a transformation begins, in excess ferrite (in eutectoid and hypereutectoid steels this stage is absent) and in eutectoid ferrite (pearlite). Every stage yields special carbides whose type depends on the austenite composition. If a steel contains carbide-forming elements (V, Nb, Ti, Zr) that pass into solid solution during austenitization, then a carbide of one type, MeC (VC, NbC, TiC, ZrC), is formed at all the stages. The scheme of austenite precipitation and the carbide formation process during pearlite transformation in steels with V, Nb, Ti, and Zr are as follows: g ! MeCA þ g0 ase þ ge MeCf þ aee Fe3 C þ ase ! MeCe þ aee Here g is the initial undercooled austenite; MeCA is the carbide precipitated in austenite; g0 is austenite after carbide precipitation; ase is excess ferrite supersaturated with a carbide-forming element and carbon; aee is equilibrium excess ferrite; MeCf is the carbide precipitated in excess ferrite; ge is austenite of eutectoid composition; Fe3C is the eutectoid cementite (pearlite); ase is the supersaturated eutectoid ferrite (pearlite); aee is the equilibrium eutectoid ferrite; MeCe is the carbide precipitated in the eutectoid ferrite. The formation of carbide (MeCA) in undercooled austenite before the g ! a transformation starts is due to the fact that solubility of the carbide-forming element and carbon in austenite decreases with decreasing temperature. As is seen from the scheme, after the polymorphous g ! a transformation the ferrite (both excess and eutectoid) is first supersaturated with the carbide-forming element and carbon, then a carbide is formed from ferrite, and subsequently the state of ferrite approximates the equilibrium condition. This process lasts for a few seconds. In steels containing other carbide-forming alloying elements (Cr, Mo, W), the carbide formation process is much more complicated. Depending on their content in austenite, these elements can form several types of carbides: alloy cementite (Fe, Cr)3C and special carbides (Fe, Cr)7C3 and (Fe, Cr)23C6 in Cr steels and carbides (Fe, Mo)23C6, MoC, Mo2C, and (Fe, Mo)6C in steels with Mo (W forms analogous carbides). Noncarbide-forming elements (Ni, Co, Si, etc.) do not participate directly in carbide formation. As a rule their amount in cementite equals their average concentration in steel. These elements can indirectly influence the thermodynamic activity of other elements, i.e., the process of their redistribution during carbide formation. As mentioned above, the process of ß 2006 by Taylor & Francis Group, LLC. carbide formation is limited by the mobility of the carbide-forming elements. With a decrease in temperature their diffusion mobility diminishes and special carbides are not formed below 400– 5008C (750–9308F). At lower temperatures the intermediate (bainite) transformation takes place, and at higher undercooling rates martensite (diffusionless) transformation occurs. 4.2.2 EFFECT ON MARTENSITE TRANSFORMATION As in carbon steels, the martensite transformation in alloy steels takes place under rapid cooling from temperatures higher than the equilibrium temperature of the g ! a transformation (A1). At the martensite transformation temperature both the diffusion movement of metal atoms of iron and alloying elements and that of metalloid atoms of carbon and nitrogen are suppressed. For this reason the martensite transformation in steels proceeds by a diffusionless mechanism. The martensite transformation can take place in carbon-containing alloy steels, noncarbon-containing alloy steels, and binary iron-alloying element alloys. The martensite transformation usually leads to formation of a supersaturated a-iron-based solid solution. In carbon-containing steels, the solid solution is supersaturated mainly with carbon, and in noncarbon-containing alloy steels, with alloying elements. The content of carbon and alloying elements in martensite is the same as that in the initial austenite. The transformation of austenite into martensite during cooling starts at a certain temperature called Ms. This temperature is independent of the cooling rate over a very wide range of cooling rates. The martensite transformation kinetics of most carbon and structural and tool alloy steels is athermal in character. The athermal martensite transformation is characterized by a smooth increase in the amount of martensite as the temperature is lowered continuously in the martensite interval Ms–Mf, where Mf is the martensite finish temperature. As a rule, this transformation takes place in steels with the martensite point Ms higher than room temperature. A version of athermal martensite transformation is explosive martensite transformation, where a certain quantity of martensite is formed instantly at or a little below the temperature Ms. This transformation is observed in alloys with the martensite point below room temperature. The position of the martensite point also determines the microstructure and substructure of the martensitic-quenched steel. At temperatures Ms below room temperature, lamellar (plate) martensite is formed in quenched iron–carbon and alloy steels. Crystals of this martensite are shaped as fine lenticular plates. In steels with the martensite point Ms higher than room temperature, lath martensite is formed during quenching. Crystals of this martensite have the form of approximately equally oriented thin plates, which are combined into more or less equiaxial packets. The substructures of needle and lath martensite are qualitatively different. From what has been said above, it might be assumed that the martensite transformation kinetics, the morphological type of martensite, the substructure of martensitic-quenched steels, and other phenomena are connected to a great extent with the martensite-start temperature Ms. Thus the influence of the elements on martensite transformation is determined primarily by their influence on the position of the martensite point Ms. Of practical importance is also the martensite finish temperature Mf. Experiments concerned with the influence of alloying elements on the position of the martensite point show that Co and Al elevate the martensite start temperature, Si has little if any effect, and all the other elements decrease Ms (Figure 4.8). ß 2006 by Taylor & Francis Group, LLC. 700 Temperature, ⬚C 600 500 400 300 Ms 200 100 0 Mf −100 −200 0 0.4 (a) 0.8 1.2 1.6 2.0 Carbon content, % AI 300 0.76 % C Co Temperature M s, 8C 250 0.9% C 200 Si 150 Mn 1% C 100 Cu Ni V Cr 50 Mn 0 0 (b) 1 2 3 4 5 6 Amount of alloying element, % FIGURE 4.8 The influence of the content of (a) carbon and (b) alloying elements at 1% C on the martensite point position. The quantitative influence of alloying elements is approximately as follows (per 1 wt% of the alloying element): Element Mn Cr Ni V Si Mo Cu Co Al Shift of point Ms (8C) 45 81 35 63 26 47 30 54 0 0 25 45 7 13 þ12 þ22 þ18 (8C) þ32 (8C) These data are given for carbon steels containing 0.9–1.0% C. For a wider range of C content, the quantitative influence of the elements can be different. In particular, it was established that the smaller the C content, the weaker is the influence of the alloying elements on the position of point Ms. The martensite start temperature of medium-carbon alloy steels can be estimated using empirical formula MH (8C) ¼ 520  320(% C)  50(% Mn)  30(% Cr)  20[%(Ni þ Mo)]  5[%(Cu þ Si)], where % C, % Mn, etc. are the contents of the corresponding elements in weight percent. ß 2006 by Taylor & Francis Group, LLC. The results of calculations by this formula for steels containing 0.2–0.8% C are in good agreement with the experimental data. However, for multialloy steels this formula does not always yield reliable data because if a steel contains several alloying elements it is impossible to determine their combined effect on the martensite point by simple summation. Thus, for example, Mn lowers the point Ms to a greater extent than Ni, but in a steel with a high Cr content its effect is weaker than that of Ni. The martensite point Ms is affected mostly by C dissolved in austenite (Figure 4.8). The transformation finish temperature Mf intensively decreases too, as the C content is increased up to 1% [to 1008C (2128F)] and remains constant at higher amounts of carbon. The reason carbon and alloying elements influence the position of the martensite point is mainly a change in the relative thermodynamic stability of g- and a-phases of iron, because the martensite transformation itself is a g ! a transformation. 4.2.3 RETAINED AUSTENITE A characteristic feature of the martensite transformation in steels, whatever its character (athermal, explosive, or fully isothermal), is that transformation of austenite to martensite is never complete. Figure 4.9 shows the amount of martensite formed when the temperature is decreased continuously in the martensite range Ms–Mf (martensite curve) for the athermal type of martensite transformation. The transformation starts at the point Ms, and the amount of martensite increases with decrease in temperature. The end of the transformation corresponds to the temperature Mf. At this temperature a certain amount of austenite is still left (retained austenite, A, %). Cooling below Ms does not lead to further transformation or lower the amount of retained austenite. Investigations show that martensite curves of different steels, both carbon and steels and steels alloyed with different elements and in different amounts, exhibit approximately the same behavior. Then, if the martensite finish temperature is below room temperature, the amount of retained austenite should, in a general case, be higher, the lower the martensite point Ms. Strictly speaking, the amount of retained austenite depends on the martensite temperature range, i.e., on the Ms–Mf temperature difference; it increases as the range narrows. But the martensite range itself depends on the position of the martensite point Ms: the range narrows as the point Ms lowers. 100 A, % Martensite content, % 90 80 50 40 30 20 0 ß 2006 by Taylor & Francis Group, LLC. Mf 60 10 FIGURE 4.9 Martensite curve. A, % 70 Ms 20 Temperature, ⬚C −100 100 Mn Cr Heating 11508C 90 Retained austenite, % 80 50 70 g tin ⬚C 12 Cr a He 60 50 Ni 40 Cu 30 W 20 V Co 10 AI 0 2 1 3 4 5 6 7 8 Alloying elements, % FIGURE 4.10 The influence of alloying elements on the amount of retained austenite in quenched steel (1% C). Thus the influence of alloying elements on the amount of retained austenite formed during the quenching of steels should qualitatively and, to a great extent, quantitatively correspond to their influence on the position of the martensite start point Ms. Available experimental data show that alloying elements that lower and raise the martensite start point increase and decrease the amount of retained austenite, respectively (Figure 4.10). Besides, a certain sequence in the arrangement of the elements is observed from the point of view of their quantitative influence. In particular, the largest amount of retained austenite in accordance with their influence on the position of the martensite point is due to Mn, Cr, Ni, etc. As illustrated in Figure 4.11, the influence of these elements on the martensite range follows the same sequence. Martensite range, 8C 400 0.6% C 300 Ni Cr Ni 200 Mn 1.0% C Cr 100 Mn 0 2 4 6 Alloying element content, % 8 FIGURE 4.11 The influence of alloying elements on the martensite range. ß 2006 by Taylor & Francis Group, LLC. In alloy steels, the martensite point Ms lowers most and the martensite range narrows under the influence of carbon. Therefore the influence of carbon on the amount of retained austenite is much stronger than that of alloying elements. An increase in the C content of chromium–nickel steel from 0.4 to 0.6% increases the amount of retained austenite to ~8.5% after quenching; an increase in the Ni content of the same steel from 1 to 4% brings the amount of retained austenite to ~6% only. The fact that carbon promotes the greatest retention of austenite during quenching is especially unfavorable for low-alloy tool steels. In multiple alloy steels a given element favors the formation of a greater amount of retained austenite than the law of summation suggests. However, in multiple alloy steels too, the relationship between lowering of the martensite point under the influence of a given element and an increase in the amount of retained austenite caused by the same element persists in the main. In addition to the content of carbon and alloying elements, other factors can influence the amount of retained austenite formed during quenching of steel. The most important of these is the rate of cooling below the martensite point Ms and the quenching temperature. The steel cooling rate has no influence on the position of the martensite point, but it affects the martensite transformation process in a certain way. A little below the point Ms, slower cooling enhances the transformation of austenite to martensite. The ability of austenite to isothermally formate martensite at temperatures a little lower than the point Ms is realized here. At temperatures close to the martensite finish temperature Mf but within the interval Ms–Mf, when a rather significant amount of martensite has been formed already, acceleration of cooling favors a more complete transformation. Here a phenomenon called the stabilization of austenite comes into play. Holding in the region of the martensite finish temperature makes retained austenite less prone to subsequent transformation. With slow cooling the austenite stabilizing processes have time to near completion and the transformation proceeds more slowly. Austenite stabilization is associated with stress relaxation. The longer the holding time, the greater the stress relaxation and the greater the degree of the metal cooling needed to accumulate stresses required for the martensite transformation to continue. The quenching temperature can influence largely, either directly or indirectly, the amount of retained austenite. Its direct effect can be connected with thermal stresses facilitating the transformation of austenite. An indirect effect of the quenching temperature is associated with enrichment of intercrystallite boundaries of austenite in carbon and alloying elements and, primarily, with the transfer of carbides, ferrite, and other phases to the solution. If a steel is heated to a temperature falling within the interval between the critical point Ac1 and the temperature of full dissolution of ferrite or carbides, the heating temperature will determine the content of carbon and alloying elements in austenite. If carbides dissolve above Ac1, then the amount of retained austenite will increase with quenching temperature. If the quenching temperature is elevated above Ac1 and excess ferrite dissolves (with resulting decrease in the austenite concentration), then the martensite point will occupy the lowest position when a steel is quenched from temperatures slightly higher than the point Ac1. Correspondingly, the amount of retained austenite must be the largest at these temperatures and must subsequently decrease until the temperature of full ferrite dissolution is reached. 4.2.4 EFFECT ON BAINITE TRANSFORMATION The bainite transformation (stage II transformation) takes place in carbon steels under the precipitation curve of undercooled austenite (C curve) in the interval of approximately 500– 2508C (930–4808F). This is called the intermediate transformation. It occurs in between the pearlite and martensite transformations. The kinetics of this transformation and the structures produced are similar to those observed during the diffusion pearlite or diffusionless ß 2006 by Taylor & Francis Group, LLC. 800 Temperature, ⬚C 700 2 600 1 500 400 3 300 4 200 1 101 102 103 104 Time, s FIGURE 4.12 The austenite precipitation diagram of alloy steels with separate C curves of pearlite and bainite transformations. 1, Start of pearlite formation; 2, finish of pearlite formation; 3, start of bainite formation; 4, finish of bainite formation. martensite transformation. A mixture of the a-phase (ferrite) and carbide is formed as a result of the bainite transformation, the mixture referred to as bainite. The kinetics of the intermediate transformation is characterized by a number of peculiarities, such as an incubation period; in the bainite temperature range, precipitation of undercooled austenite begins with a certain time delay. The temperature of the maximum transformation rate (minimum incubation period) depends mainly on the chemical position of the steel. For alloy steels, C curves of pearlite and bainite transformations can be separated by a temperature interval of a highly stable undercooled austenite where pearlite does not precipitate for many hours, while undercooling is insufficient for the bainite transformation (Figure 4.12). Alloying elements affect the kinetics of the intermediate transformation, although to a lesser degree than in the case of the pearlite transformation. In some alloy steels, the isothermal transformation is retarded over the entire range of the intermediate transformation, whereas in other steels it is inhibited only at temperatures in the upper part of that range. In steels alloyed with 2% Si or Cr, the transformation of austenite stops even at the lowest temperatures of the intermediate transformation. When steel is alloyed with
