Repository: fredporter/global-knowledge

# Global Vault

**Purpose:** Reference knowledge — public domain content, device specs, learning materials.

**Scope:** macOS → Linux only (read-only on Linux side).

**Contents:**
- `knowledge/` — Reference knowledge (survival, navigation, fire, water, tools, etc.)
- `concepts/` — System concepts and architecture docs
- `repos/` — Repository documentation (uDevFramework, etc.)
- `config/` — Configuration references
- `learning/` — Educational content and tutorials
- `tools/` — Utility scripts
- `handoff/` — Handoff data
- `system/` — System state data
- `data/` — Structured data (MCP, feeds, spools, workflows)
- `vault/` — Vault metadata
- `surfaces/` — Surface definitions

File: contributor/misc/Steel Heat Treatment_ Metallurgy and Technologies (Steel Heat Treatment Handbook, Second Edition).md (part 13 of 50)
Ni or Mn, the transformation is retarded only at high temperatures of the intermediate transformation, whereas at lower temperatures austenite transforms almost completely. Many alloying elements produce a marked effect of the duration of the incubation period, the temperature of minimum stability of austenite, and the maximum transformation rate in the intermediate range. Figure 4.13 shows the influence of some alloying elements on these parameters for high-carbon steels with 1.0% C. As is seen, Mn and Cr strongly influence the kinetics of the intermediate transformation, increasing the duration of the incubation period and lowering the temperature of minimum stability of austenite and the maximum transformation rate. At the same time, alloying with Mo and W, which markedly delays the pearlite transformation, does not have a pronounced effect on the kinetics of the intermediate transformation. The intermediate transformation in alloy steels consists of a diffusion redistribution of carbon in austenite, diffusionless g ! a transformation, and formation of carbides, namely ß 2006 by Taylor & Francis Group, LLC. 104 1% Cr–Mn 1% Cr–0.3% Mn τ, s 103 1% Cr–Mo 102 1% Cr–W 101 1 (a) 1 2 3 4 5 6 440 tms, 8C 400 1% Cr–W 380 1% Cr–0.3% Mn 320 1% Cr–Mo 1% Cr–Mn 280 1 (b) 2 3 4 5 6 10 1% Cr–0.3% Mn nmax, %/s 1.0 1% Cr–W 1% Cr–Mo 0.1 0.01 1% Cr–Mn 0.001 (c) 1 2 3 4 5 6 7 Alloying elements, % (by mass) FIGURE 4.13 The influence of Cr, Mo, W, and Mn (a) on the bainite period t at a minimum stability of austenite; (b) on the temperature of minimum stability tms, and (c) on the maximum transformation rate vmax in the intermediate range. e-carbide (a type of Fe carbide) and cementite. Owing to the low diffusion mobility of metallic alloying elements, which are substitutional impurities, special carbides are not formed during the intermediate transformation. The content of alloying elements in the e-carbide and cementite of bainite is the same as in the initial austenite. Alloying elements do not undergo redistribution during the bainite transformation. 4.2.5 TRANSFORMATION DIAGRAMS FOR ALLOY STEELS The kinetics of austenite transformation, i.e., the form of the precipitation diagram, depends on a variety of factors, primarily on the chemical composition of austenite. Depending on the alloying of a steel, it is possible to distinguish six basic versions of the diagram of isothermal precipitation of austenite (see Figure 4.14). In carbon steels and some low-alloy steels containing basically noncarbide-forming elements such as Ni, Si, and Cu, the isothermal precipitation is characterized by C-shaped curves with one maximum (Figure 4.14a). The pearlite and intermediate stages are not separated. When these steels are subjected to continuous cooling, three types of structures—martensite, martensite and a ferrite–carbide mixture, and only a ferrite–carbide mixture—can be formed depending on the cooling rate. ß 2006 by Taylor & Francis Group, LLC. Temperature, ⬚C A1 700 A1 A1 1 3 4 2 500 4 Mf 300 Ms Ms Ms 25% Mf 100 (a) Temperature, ⬚C 2 3 500 50% 75% A1 3 2 Ms 25% (c) A1 4 300 Mf 75% (b) A1 700 50% 2 5 Mf 25% 75% Ms 50% 100 1 10 102 103 104 105 (d) 1 10 102 103 104 105 Time, s (e) 1 10 102 103 104 105 (f) FIGURE 4.14 Basic versions of precipitation diagrams of undercooled austenite. (a) Carbon and lowalloy steels containing no carbide-forming elements; (b) alloy steels (up to 0.4–0.35% C) containing carbide-forming elements; (c) steels alloyed with Cr, Ni, Mo, and W and having a low content of carbon (up to 0.2–0.25% C); (d) alloy steels containing carbide-forming elements (over 0.4–0.5% C); (e) highalloy steels with a high content of Cr; (f) high-alloy austenitic steels. 1, Transformation start; 2, transformation finish; 3, start of formation of a ferrite–carbon mixture; 4, start of formation of the intermediate transformation products; 5, start of carbide precipitation. In the case of alloy steels containing carbide-forming elements such as Cr, MO, W, and V (Figure 4.14b and d), the precipitation diagrams have two clearly separated ranges of pearlite and intermediate transformations. Each of the ranges is characterized by its own C-shaped curves. When the carbon content of structural steels is up to 0.4–0.5%, the stage I transformation is shifted to the right relative to the stage II transformation (Figure 4.14b); if the carbon content is higher, stage I is found to the left of stage II (Figure 4.14d). Chromium–nickel–molybdenum and chromium–nickel–tungsten steels containing 0.15– 0.25% carbon (Figure 4.14c) are characterized by a rather high stability of undercooled austenite in the pearlite range and a low stability of undercooled austenite in the bainite range. As a consequence, stage I is absent from the austenite precipitation diagram. In high-alloy chromium steels, the intermediate transformation may be strongly inhibited and shifted to the martensite temperature range. For this reason the austenite precipitation diagrams have only pearlite transformation and no intermediate transformation (Figure 4.14e). In steels of the austenitic class (high-alloy steels), the martensite start temperature is below room temperature and stages I and II precipitation practically do not take place owing to a high content of Cr, Ni, Mn, and C (Figure 4.14f). Thanks to the high content of carbon in the austenite of these steels, excess special carbides may be formed on undercooling. It is worth noting that the aforementioned distinction of the diagrams is conventional to a certain measure as they do not cover a great variety of isothermal and thermokinetic precipitation diagrams of supersaturate austenite. ß 2006 by Taylor & Francis Group, LLC. 4.3 HARDENING CAPACITY AND HARDENABILITY OF ALLOY STEEL As noted in Section 4.2, at great rates of cooling when the cooling curves do not touch the region of isothermal transformation even at inflection points where austenite is least stable, the latter is undercooled to the martensite range (below the point Ms) and steels is fully martensitically hardened. Martensitic transformation of austenite results in a supersaturated solid solution of carbon in a-Fe; the higher the carbon content of the austenite, the more supersaturated the solution. Compared with other austenitic transformation products (pearlite and upper and lower bainite), martensite possesses the greatest hardness and gives very hard steels. The ability of a steel to increase in hardness during quenching is called its hardenability or hardening capacity. The hardening capacity is characterized by the maximum hardness that can be obtained on the surface of a given steel product by quenching. To achieve maximum hardness it is necessary to observe basic conditions: the rate of cooling should be equal to or higher than the critical rate at which quenching gives martensite alone (inevitability with some retained austenite, of course, but without bainite); all carbon at the quenching temperature should be in the solid solution in austenite (the quenching temperature should be above the critical points Ac1 and Ac3 by 30–508C (80–1208F) for hypereutectoid and hypoeutectoid steels, respectively). Alongside the notion of hardening capacity, broad use is made in practice of the notion of hardenability, though these two characteristics depend on different factors and are achieved in different ways. The hardening capacity of a steel is determined by the factors affecting the hardness of martensite, while its hardenability is determined by those affecting the quantity of the martensite obtained and the hardness penetration depth. Upon quenching, steel can feature high hardening capacity and low hardenability at the same time. Such a steel would correspond to the schematic curve 1 in Figure 4.15. If for a workpiece of the same diameter D cooled under the same conditions, the distribution of hardness over the cross section is characterized by curve 2; such a steel possesses medium or poor hardening capacity but good hardenability. Finally, steel that corresponds to curve 3 would possess high hardening capacity and high hardenability. 4.3.1 HARDNESS AND CARBON CONTENT The hardening capacity of a steel whose general characteristic could be maximum hardness depends mainly on the carbon content and, to a lesser extent, on the amount of alloying elements and austenite grain size. Increasing the carbon content of martensite increases its 2 Hardness 3 1 D FIGURE 4.15 Distribution of hardness over the cross section of workpiece for three steels differing in hardenability and hardening capacity. ß 2006 by Taylor & Francis Group, LLC. hardness (Figure 4.7). Note that the hardness of a quenched steel and the hardness of martensite crystals are not the same thing because quenched steel contains retained austenite. The hardness of a steel quenched from austenite temperatures passes its maximum at a carbon concentration of 0.8–0.9% C and then decreases due to an increase in the volume fraction of soft retained austenite (Figure 4.16). For the above carbon content of steel, the martensite point Ms drops significantly, which leads to an increase in the proportion of retained austenite in quenched steel. Steel with 1.9% C quenched from a temperature higher than Ast has the same hardness as quenched steel with 0.1% C. If hypereutectoid steels are quenched from a temperature of Ac1 þ (20–308C) (70–908F), as is common practice, all hypereutectoid steels would have practically the same austenite composition at the same quenching temperature and level of hardness (Figure 4.16, curve b). Another important feature of the dependence of steel hardness on carbon content is that an increase in the carbon content to ~0.6% results in a most dramatic rise in the maximum hardness; then the curve becomes less steep. This is probably associated with the very nature of high martensite hardness in steel. The martensite transformation of austenite results in a supersaturated solid solution of carbon in a-Fe. An increase in the carbon content of martensite weakens, rather than strengthens, the interatomic bonds. This is due to an increase in the distance between iron atoms brought about by implanted carbon atoms. Carbon nevertheless increases the hardness of martensite, which is explained primarily by the fact that carbon atoms implanted into the a-Fe lattice impede the slip of dislocations in martensite (the so-called solid-solution strengthening mechanism). During quenching or during the aging of quenched steel, carbon atoms in martensite crystals surround dislocations (atmospheres around dislocations), thus pinning them. This leads to a general increase in plastic deformation resistance despite the fact that carbon weakens interatomic bonding in the martensite lattice. In steels with a high martensite start point Ms such as carbon steels containing less than 0.5% C [Ms > 3008C (5708F)], quench cooling over the martensite range is characterized by the most favorable conditions for partial precipitation of martensite with the release of disperse carbide particles. Moreover, in all steels hardened at normal rates, carbon has time to segregate as the steel cools above the point Ms. The carbon segregates of austenite are inherited by martensite, and since the latter is already supersaturated with carbon, these segregates become nucleation sites of carbide particles. This is in agreement with the fact that at very high cooling rates the hardness of 70 c b Hardness, HRC 60 50 a 40 30 20 0 0.2 0.4 0.6 0.8 1.0 1.2 1.4 1.6 C, % FIGURE 4.16 Hardness of carbon and alloy steels depending on the carbon content and quenching temperature. (a) Quenching above Ac3; (b) quenching above Ac1 (7708C); (c) microhardness of martensite. ß 2006 by Taylor & Francis Group, LLC. FIGURE 4.17 Microstructure of plate martensite. Light shading ¼ retained austenite 50,000. martensite crystals is two thirds of that obtained at normal cooling rates. High hardness of martensite may also be due to the fact that carbon makes a noticeable contribution to covalent bonding whose main property is high plastic deformation resistance. Owing to the above strengthening mechanisms, carbon has such a strong strengthening effect on martensite that the hardness of a quenched steel does not depend on the concentration of alloying elements dissolved in the martensite by the substitutional mechanism, but is determined by the concentration of carbon. To conclude, extreme strengthening of steels during martensitic hardening is due to the formation of a carbon-supersaturated a-solution, an increase in the density of dislocations during the martensite transformation, the formation of carbon atom atmospheres around dislocations, and precipitation of disperse carbide particles from the a-solution. 4.3.2 MICROSTRUCTURE CRITERION FOR HARDENING CAPACITY Studies of the structure of hardened carbon steels and carbon-free iron-based alloys revealed two main morphological types of martensite: plate and lath. These two types of martensite differ in the shape and arrangement of crystals, substructure, and habit plane. Plate martensite (which is also called needle type, low temperature, and twinned) is a wellknown classical type of martensite that is most pronounced in quenched high-carbon iron alloys with a high concentration of the second element—for instance, Fe–Ni alloys with a Ni content higher than 28%. Martensite crystals are shaped as thin lenticular plates. Such a shape corresponds to the minimum energy of elastic distortions when martensite is formed in the austenite matrix; it is similar to the shape of mechanical twins (Figure 4.17). Neighboring plates of martensite are commonly not parallel to each other and form frame-like ensembles. Plates that are formed first (near the point Ms) extend through the entire length of the austenite grain, dividing it into sections. A martensite plate cannot, however, cross the boundary of the matrix phase; therefore the maximum size of the martensite plate is limited by the size of the austenite grains. As the temperature is lowered, new martensite plates are formed in the austenite sections, the size of the plates limited by the size of the matrix sections. In the course of transformation the austenite grain splits into still smaller sections, in which smaller and smaller martensite plates are formed. In the case of a small austenite grain caused by, for instance, a small overheating of steel above Ac3, the martensite plates are so small that the needle-type pattern cannot be observed in the microsection and the martensite is usually called structureless. It is this type of martensite that is most desirable. After quenching, martensite retains some austenite between its plates at room temperature (Figure 4.18). ß 2006 by Taylor & Francis Group, LLC. FIGURE 4.18 Microstructure of lath martensite. 50,000. Lath martensite (which is also called massive, high-temperature, or nontwinned) is a widespread morphological type that can be observed in quenched low-carbon and mediumcarbon steels, the majority of structural alloy steels, and comparatively low-alloy noncarboncontaining iron alloys—for instance, Fe–Ni alloys with a Ni concentration of less than 28%. Crystals of lath martensite are shaped like thin plates of about the same orientation, adjacent to each other and forming more or less equiaxial laths. The plate width within the lath is about the same everywhere, ranging from several micrometers to fractions of a micrometer (commonly 0.1–0.2 mm); i.e., it can reach or even exceed the resolution limit of a light microscope. Inside the martensite laths there are interlayers of retained austenite 20–50 nm thick. One austenite grain can contain several martensite laths. The formation of lath martensite has all the main features specific to the martensite transformation, including the formation of a relief on a polished surface. Transmission electron microscopy reveals a rather complicated fine structure of martensite crystals with many dislocations and twins in many iron alloys. The substructure of the plate martensite shows an average zone of elevated etchability, also called a midrib, even under a light microscope. Electron microscopy has shown that the midrib is an area with a dense arrangement of parallel fine twin interlayers. The twinning plane in martensite of iron-based alloys is commonly {1 1 2}M. Depending on the composition of the alloy and martensite formation conditions, the thickness of the twinned interlayers may form several tenths of a nanometer to several tens of nanometers. On both sides of the central twinned zone there are peripheral areas of martensite plates that contain dislocations of relatively low density (109–1010 cm2). The substructure of lath martensite is qualitatively different from the substructure of plate martensite in that there is no zone of fine twin interlayers. It is a complex dislocation structure characterized by high-density dislocation pileups with densities on the order of 1011–1012 cm2, i.e., the same as in a metal subjected to strong cold deformation. The laths of lath martensite often consist of elongated slightly misoriented subgrains. Twin interlayers can occur in lath martensite, but their density is much lower than in the midrib in plate martensite, while many of the laths do not contain twins at all. The substructure of retained austenite differs from that of the initial austenite by a higher density of imperfections occurring under local plastic deformation due to martensite crystals. Flat dislocation pileups, dislocation tangles, and stacking faults may be observed in austenite around martensite crystals. ß 2006 by Taylor & Francis Group, LLC. At present it is believed that the decisive role in the formation of plate martensite belongs to accommodating (complementary) twinning deformation, whereas for the lath type this role is played by slip. As temperature is decreased, resistance to slip increases at a higher rate than that of resistance to twinning; therefore, the martensite transformation at low and high temperatures results in twinned and lath martensite, respectively. In alloys a decrease in temperature causes the morphology of martensite to change from the plate to lath type. The composition of iron-based alloys has a substantial effect on the martensite morphology. Shown below is the effect of some alloy compositions on the formation of plate and lath martensite; the numerals show the second component content in percent. System Fe–C Fe–N Fe–Ni Fe–C2 Lath type, M Plate, M 0.6 0.6–2.0 0.7 0.7–2.5 29 29–34 10 — Chromium–nickel, manganese, chromium–manganese, and other steel alloys with lowenergy stacking faults contain hexagonal e-martensite with plates in parallel to planes {1 1 1}g k {0 1 1}e (Figure 4.19). Some alloy steels have a mixture of e- and a-martensites. In conclusion it should be noted that the structure of a metal or alloy that has undergone martensite transformation features many more imperfections than after a disordered rearrangement of its crystal lattice: the more the developed grain boundaries and subboundaries, the greater the density of dislocations and twin interlayers. 4.3.3 EFFECT OF GRAIN SIZE AND CHEMICAL COMPOSITION As noted in Section 4.3.1, the hardening capacity of a steel, i.e., its ability to undergo martensitic hardening, depends mainly on its carbon content and to a lesser extent on its content of alloying elements and the size of austenite grains. At the same time these two factors—grain size and chemical composition of the steel (or austenite, to be more exact)— can produce a substantial effect on hardenability, i.e., the depth to which the martensite zone can penetrate. It is reasonable, therefore, to consider the effects of grain size and chemical composition of austenite on hardening capacity and hardenability separately. FIGURE 4.19 Microstructure of e-martensite. 50,000. ß 2006 by Taylor & Francis Group, LLC. In the case of austenite–martensite transformation, martensite plates develop inside the austenite grain, extending from one side to the other. If the steel is considerably overheated above the critical point Ac3, then coarse grains of austenite are formed; this results in larger martensite plates than normal. In quenched steel the volume fraction of retained austenite is higher if its structure is dominated by large martensite plates. Although the hardness of martensite is practically independent of the plate size, an increase in the total soft austenite content of quenched steel leads to a decrease in its maximum hardness, i.e., impairs its hardening capacity. Moreover, the plastic properties of steel, particularly its toughness, also deteriorate with the coarsening of the structure. It is therefore advisable to obtain a fineneedle structure after quenching if a set of good mechanical properties is needed; this may be achieved with a fine-grain austenite structure, which is produced at small overheating of steel at temperatures higher than Ac3. Alloying elements can have direct or indirect effects on the hardening capacity of steel. Indirect effects are associated primarily with hardenability. Since the majority of the elements tend to shift the isothermal austenite precipitation curves to the right and hence decrease the critical rate of cooling, it is easier to obtain maximum hardness for an alloy steel than for an ordinary carbon steel. Specifically, the presence of alloying elements facilitates the achievement of maximum hardness by cooling the steel in more lenient media (in oil, for instance) when the mass of the workpiece to be hardened is comparatively large. A second indirect effect is related to the carbide-forming elements. If hardening is to be applied to an alloy steel containing elements that form stable carbides by heating below the carbide dissolution point, then the carbon content of the major martensite mass will be lower than the total carbon content of the steel. As a result, the maximum achievable hardness for this carbon content will not be attained because the hardening capacity of the steel will deteriorate. It should be noted that high-carbon steel, such as tool grade steel, features high hardness even if it is quenched from a temperature somewhat lower than the carbide dissolution point, despite the fact that part of the carbon stays outside the solution. The martensite hardness also decreases. This decrease is small and is due mainly to the fact that hardness versus carbon curves for carbon steels and alloy steels are rather smooth at carbon concentrations higher than 0.6% (Figure 4.16); it is compensated for by a considerably lower amount of retained austenite and the high hardness of the carbides themselves. The situation is different for structural steels containing less than 0.4% C. The maximum hardness curve is so steep (Figure 4.16) that even a small decrease in the concentration of carbon in martensite in an alloy steel due to incomplete dissolution of special carbides would lead to a considerable reduction in the hardness of the martensite. The steepness of the curve over the range of 0.1–0.4% C shows that from the viewpoint of hardening capacity it is essential to heed even the smallest fluctuations in the carbon content, specifically fluctuations within the quality limits, up to individual ingots. Therefore the carbon content limits for specific structural steels should be as narrow as possible, although this may encounter some technological difficulties. The indirect effect of alloying components on hardenability is not great. It is therefore possible to construct a general curve for the dependence of maximum hardness on the carbon content for carbon and alloy steels (Figure 4.16). This is understandable because martensite of an alloy steel is a combined solid solution in which atoms of the alloying elements replace iron atoms in the lattice, while carbon atoms are implanted into this lattice. Carbon atoms introduced into the a-Fe lattice impede the slip of dislocations in martensite and thereby increase its hardness. A certain increase in the hardness of martensite due to alloying elements can be expected only because of the strengthening of a-Fe during quenching. The possibility of quench ß 2006 by Taylor & Francis Group, LLC. 240 Cr 220 Hardness, Hv 200 Ni 180 Mn Nb 160 Ti Si 140 V W AI 120 Co 100 80 0 0.8 1.6 2.4 3.2 4.0 5.0 Alloying elements in α-Fe, % FIGURE 4.20 Effect of dissolved alloying elements on hardness of ferrite after quenching from 12008C in water. strengthening an alloyed ferrite has been studied in detail. From Figure 4.20, one can judge roughly how different elements increase the hardness of ferrite with ~0.01% C upon quenching from 12008C in water. Alloying elements causing substantial strengthening of ferrite should also increase the hardness of martensite in a quenched steel, though this increase in hardness should be comparatively low. During the quenching of steel products, the rate of cooling is the greatest for the surface, decreasing steadily toward the center of the section. Evidently, the depth of the hardened zone (hardenability) will be determined by the critical rate of quenching; thus, hardenability will increase with a decrease in the critical rate of quenching. This rate, in turn, depends on the resistance of austenite to precipitation at temperatures higher than the martensite point Ms. The farther to the right the lines in the isothermal austenite precipitation diagram, the lower the critical rate of quenching and the higher the hardenability of the steel products. Thus, the factors that affect the stability of undercooled austenite will affect the hardenability as well. The main factors that produce a decisive effect on the hardenability of steel are (1) the chemical composition of the steel (composition of austenite, to be more exact); (2) austenite grain size; and (3) the homogeneity of austenite. Under otherwise equal conditions, coarse austenite grains improve the hardening capacity of steel. This circumstance is connected with the extent of grain boundaries; the extent is less, the coarser the grain. Since nucleation centers are formed primarily along the austenite grain boundaries during austenite precipitation above the point Ms, it is always easier to undercool austenite with coarse grains, thereby increasing hardenability. To estimate hardenability, in practice, use is made of the quantity called the critical diameter. The critical diameter (Dcr) is the maximum diameter of a bar permitting through hardening for a given cooling medium. To avoid putting hardenability in dependence on the ß 2006 by Taylor & Francis Group, LLC. Critical harding rate, ⴗC/s 1,400 I 1,200 1,000 800 600 400 II 200 0 0.2 0.4 0.6 0.8 1.0 1.2 1.4 1.6 1.8 C, % FIGURE 4.21 Curves showing the effect of carbon on the critical rates of quenching. I, low-heating temperatures; II, high-heating temperatures. method of cooling and type of coolant, use is made of still another notion, the ideal critical diameter (D1), which is the diameter of a maximum section allowing through hardening in an ideal cooling liquid that is absorbing heat at an infinitely great rate. It was established that the grain size and quantity D21 have an approximately linear inverse dependence on one another. The chemical composition of a steel has the strongest impact on its hardenability. This is due primarily to the fact that carbon and alloying elements affect the critical rate of quenching. Figure 4.21 shows the effect of carbon on the critical rate of quenching for carbon steel. It can be seen that the minimum rate of quenching is observed in steels that are close to eutectoid with respect to carbon content (curve I). A decrease in the carbon content of steel below 0.4% leads to a sharp increase in the critical rate to the extent that at a certain minimum carbon content martensitic hardening becomes virtually impossible. An increase in the critical rate of hypereutectoid steel with an increase in the carbon content is explained by the presence of cementite nuclei facilitating the austenite precipitation. Hence, the trend of curve I is related to the incomplete hardening of hypereutectoid steels. If completely hardened (sufficient holding at a temperature higher than Ast), an increase in the carbon content leads to a continuous decrease in the critical rate of quenching (curve II), with a resulting rise in hardenability. The effect of alloying elements on hardenability can be estimated by the degree of increase or decrease in stability of undercooled austenite in the pearlite and intermediate ranges. With the exception of cobalt, all alloying elements dissolved in austenite impede its precipitation, decrease the critical rate of quenching, and improve hardenability. To this end, broad use is made of such additives such as Mn, Ni, Cr, and Mo. Particularly effect is complex alloying whereby a combination of elements enhances their individual useful effects on hardenability. Figure 4.22 shows the effect of third-element alloying on the hardenability of an iron–nickel steel. It can be seen that Mn, Cr, and Mo additives improve hardenability to a considerable extent. The improving effect of alloying on hardenability is used in two ways. First, alloying ensures through hardening across sections inaccessible for carbon steels. Second, in the case of small-section products, replacing carbon steel with an alloy steel permits less radical cooling regimes. Small-diameter carbon steel products can be hardened by quenching in water. This, however, may result in impermissible residual stresses, deformations, and cracks, particularly in products of a complicated shape. If an alloy steel is used, quenching in water can be replaced with softer hardening in emulsion, oil, or even air. ß 2006 by Taylor & Francis Group, LLC. Ideal critical diameter D, mm With % Mn 175 With % Cr 1 1.5 With % Mo 0.25 0.5 150 125 0.5 1 100 0.1 75 0.7 50 0 0 0.3 25 0 0 1 2 3 0 1 2 3 0 1 2 3 Ni, % FIGURE 4.22 The effect of manganese, chromium, and molybdenum on the hardenability of steels with different nickel contents. 4.3.4 BORON HARDENING MECHANISM It has long been observed that small additions of certain elements, e.g., titanium, aluminum, vanadium, zirconium, and boron, can considerably improve the hardening properties of steel. The most effective in this respect is boron. Hardenability of carbon and low-alloy steels increases considerably upon introduction of boron in amounts of thousandths of a percent. A further increase in the boron content does not produce any further improvement in hardenability. The improving effect of boron is noticeable only where steel has been preliminarily well deoxidized and denitrified, because boron has good affinity for oxygen and nitrogen. Therefore, before introducing boron into steel it is necessary to add aluminum, titanium, or zirconium. Figure 4.23 shows hardenability curves for a low-carbon steel without boron, with boron added, with boron and vanadium, and with boron, vanadium, and titanium. It can be seen that the extent of the martensite range for all the steels with boron added is greater than that in steels without boron; however, it is practically the same for steels with several additives. At the same time, the extent of the half-martensite structure range is much greater if the steel contains other additives along with boron. Hardness, HRC 70 4 60 3 50 40 1 2 30 20 0 2 4 6 8 10 12 Length from end, mm 14 16 FIGURE 4.23 Curves of hardenability for steels with 0.44–0.43% C and various small amounts of additives. 1, Without boron; 2, with an addition of boron; 3, with boron and vanadium added; 4, with boron, vanadium, and titanium added. ß 2006 by Taylor & Francis Group, LLC. The effect of boron on hardenability decreases with an increase in the carbon content. If the carbon content exceeds 0.9%, boron does not have any measurable effect on hardenability. Boron alloying for the purpose of improving hardenability is therefore useful only for low-carbon steels of various applications. It does not have any effect on the hardenability of tool steels or on high-carbon carburized layers. The above relationship between the carbon content and the effect of boron on the hardenability of steel is due to the fact that the two elements have the same effect on austenite precipitation. Boron increases the length of the austenite precipitation incubation period, thereby decreasing the critical temperature of quenching. Like carbon, boron facilitates the enlargement of austenite grains under heating. These two factors have a positive effect on the hardenability of steel. Therefore, in highcarbon steels the effect of small doses of boron is practically negligible. It should be also noted that the positive effect of boron on hardenability is full only if the quenching temperature is sufficiently high [850–9008C (1560–16508F)]. Various suggestions have been put forward with respect to the mechanism by which boron affects the hardenability of steel. Quite probably, this is a very special mechanism because boron can produce its effect at very low concentrations above, above which no further effect on hardenability is observed. Some researchers believe that boron increases hardenability just because it facilitates the increase in the size of austenite grains under heating. Although boron does tend to increase the grain size, it produces the same hardenability-improving effect in steels with small grains. Others explain the fact that boron increases the stability of austenite and consequently improves hardenability by the fact that it increases the coefficient of surface tension at the austenite–new-phase nucleus interface. Therefore more energy is required for the formation of a nucleus of a critical size capable of growth. Because of this stability of austenite increases. An increase in hardenability following the addition of small doses of boron is more frequently explained by the fact that this element is surface-active in austenite. There is experimental evidence that boron is segregated at the boundaries of austenite grains and dissolves in insignificant amounts in this layer. Since boron forms an interstitial solid solution with iron, interaction between its atoms and iron atoms must, evidently, be the same as in carbon, which leads to a decrease in the difference in free energy between the g- and a-phases. This impedes the formation of new-phase nuclei of critical size, which are formed primarily at the austenite grain boundaries. The resistance of austenite to precipitation improves, thereby increasing the hardenability of the steel. The cessation of the boron effect on hardenability with increasing boron content is due to its low limiting solubility in g-iron at a given temperature [about 0.003% at 10008C (18328F)]. As soon as the boron solubility limit at the grain interface is achieved, any further increase in its total content leads to the formation of iron–boron compounds such as Fe2B within austenite grain boundaries and to the distribution of boron over the bulk of the grain. As centers of crystallization, chemical compound particles cause an earlier onset of austenite precipitation, which results in lower hardenability. At the same time, an earlier onset of austenite precipitation at grain boundaries is compensated for by a delay in the formation of critical new-phase nuclei in the bulk of the grain caused by boron due to an increase in its content up to the solubility limit for austenite. Therefore, alloying with boron in amounts exceeding thousandths of a percent does not have any effect on hardenability and even may impair it. Based on this viewpoint, one can explain some other specific effects of boron on the hardenability of steel that were noted above. Thus, boron increases the duration of the austenite precipitation incubation period only, the duration determined by the formation of critical nuclei at grain boundaries but not affecting the length of austenite precipitation. From this viewpoint it is also clear that boron, like carbon, facilitates enlargement of austenite grains under heating. An increase in the quenching temperature first improves hardenability owing to an increase in the concentration of boron at the austenite grain boundaries to its ß 2006 by Taylor & Francis Group, LLC. solubility limit at these boundaries. A further increase in the quenching temperature and enrichment of the grain boundaries in boron can lead to the formation of boron–iron compounds. The hardenability of the steel will not increase further and may even decrease. Finally, the reduction of the boron effect by carbon can be explained by the fact that boron and carbon have virtually the same effect on hardenability. In high-carbon steels, the effect of boron becomes practically negligible owing to its poor solubility in iron. 4.3.5 AUSTENITIZING CONDITIONS AFFECTING HARDENABILITY The austenite condition prior to quenching (chemical composition, grain size, homogeneity of austenite) has the decisive effect on the hardening capacity and, especially, hardenability of steel. Other factors are secondary or derive from the basic three. These factors, in turn, are determined by the carbon content, type, and amount of alloying elements at the time of quenching, the quenching temperature (austenitizing temperature), and the holding time at a given temperature. Austenitizing of a heated alloy steel consists of a polymorphous a ! g transformation, the dissolution of cementite, special carbides, nitrides, and intermetallics in austenite, and recrystallization of the austenite grains. To improve the hardening capacity and hardenability of steel, the austenitizing conditions should be such as to ensure that a maximum amount of carbon passes from the ferrite– carbide mixture to the solution and, at the same time, no marked growth of grains occurs as a result of overheating, as this would lead to a high brittleness and the formation of quenching cracks. The quenching temperature should be maintained as constant as possible, and the holding time should be just enough to ensure uniform heating of the workpiece and dissolution of carbides. For their complete dissolution in austenite, coarse-plate and coarse-grain carbides need more time than thin-plate and fine-grain ones. Steels alloyed with elements forming special carbides should be heated to a temperature considerably exceeding Ac3. Small carbides available in the structure impede enlargement of grains and the nuclei of the new phase facilitate transformation of austenite in the pearlite range and increase the critical rate of quenching, thus decreasing the hardenability of the steel. As the quenching temperature and time are increased, the critical rate of quenching decreases and, accordingly, hardenability rises, because carbides and other inclusions playing the role of new-phase nuclei dissolve most. The degree of austenite homogeneity and dispersion of local carbon pileups (which can act as nuclei during transformation in the pearlite range) can have a strong effect on hardenability and hardening capacity. When the quenching temperature is increased, carbides dissolve together with other minute, sometimes hardly measurable, quantities of inclusions such as nitrides and sulfides, which can also serve as nuclei during transformation. Finally, when the quenching temperature and holding time are increased, enlargement of austenite grains has its effect on the process of transformation. Since the pearlite transformation begins at grain boundaries, an increase in the austenite grain size causes a decrease in the critical rate of quenching and hardenability improves. Nearly all of the alloying elements impede the growth of austenite grains. The exception is manganese, which adds to the growth of grains. The strongest growth retardants are V, Ti, Al, Zr, W, Mo, and
