Repository: fredporter/global-knowledge

# Global Vault

**Purpose:** Reference knowledge — public domain content, device specs, learning materials.

**Scope:** macOS → Linux only (read-only on Linux side).

**Contents:**
- `knowledge/` — Reference knowledge (survival, navigation, fire, water, tools, etc.)
- `concepts/` — System concepts and architecture docs
- `repos/` — Repository documentation (uDevFramework, etc.)
- `config/` — Configuration references
- `learning/` — Educational content and tutorials
- `tools/` — Utility scripts
- `handoff/` — Handoff data
- `system/` — System state data
- `data/` — Structured data (MCP, feeds, spools, workflows)
- `vault/` — Vault metadata
- `surfaces/` — Surface definitions

File: contributor/misc/Steel Heat Treatment_ Metallurgy and Technologies (Steel Heat Treatment Handbook, Second Edition).md (part 14 of 50)
Cr; Ni and Si produce a weaker retarding effect. The main cause of this retarding effect is believed to be the formation of low-soluble carbides, nitrides, and other phases, which may serve as barriers for the growth of austenite grains. Such active carbideforming elements as Ti, Zr, and V impede growth more strongly than Cr, W, and Mo do, because the carbides of the former elements are more stable and less soluble in austenite. Experimental studies on the solubility of V, Nb, Ti, and Al carbides and nitrides in austenite ß 2006 by Taylor & Francis Group, LLC. Nb−C 0.1% C 0.4% C Zr−C % Zr 0.1% C Ti−C % Ti 0.4% C % Nb Content of metal in austenite, % %V V−C 0.1% C 0.1% C 0.8% C 0.4% C 1.2% C 0.4% C 1.2% C 1.2% C 0.8% C 0.8% C 0.8% C 1.2% C 800 900 1000 1000 1200 1000 1200 1000 1200 Temperature, ⬚C FIGURE 4.24 Solubility of carbides in austenite at various temperatures depending on the carbon content (shown as % C on the curves) for (a) vanadium; (b) niobium; (c) titanium; (d) zirconium. show that the carbides of these elements (Ti in particular) are more soluble than nitrides. Titanium nitrides are virtually insoluble in austenite no matter what the temperature is. Niobium and aluminum nitrides also have poor solubility in austenite. Carbon has a great effect on the solubility of carbides. Figure 4.24 shows relevant data on V, Nb, Ti, and Zr carbides. An increase in the temperature of carbide solubility in austenite with a rise in the carbon content is due to the greater activity of carbon at its higher concentrations in a solid solution and higher thermodynamic activity. It should be noted that C, N, and Al are not bound to carbides or nitrides, but found in the solid solution of austenite facilitate the growth of austenite grains. The elements B, Mn, and Si also favor the growth of grains. Therefore, addition of these elements into steel improves its hardenability. Different heats of steels of the same quality may considerably differ in their tendency toward the growth of austenite grains because they contain different amounts of low-soluble disperse particles of carbides, nitrides, and other phases, which are barriers to the growth of austenite grains. The distribution and size of these particles depend both on steelmaking conditions and preliminary heat treatment. Thus, the tendency of steel to grain size growth under heating depends on, in addition to its composition, the metallurgical quality and process, i.e., its history preceding the thermal treatment. Liquidation also has a considerable effect on hardenability. In order to obtain homogeneous austenite in steel exhibiting liquation, it is necessary to keep the steel at the quenching temperature for a sufficiently long time. This refers to cat steel where liquation is the highest and also to forged and rolled steels. Longer quenching times increase hardenability owing to the elimination of residual liquation and fluctuation in homogeneity of austenite. Note in conclusion that hardening capacity and hardenability are not important by themselves in practical applications. They are important if they can improve overall properties of steels in accordance with practical needs. 4.4 4.4.1 TEMPERING OF ALLOY STEELS STRUCTURAL CHANGES ON TEMPERING Structural changes on tempering were considered in detail in Chapter 3. Therefore, this section briefly considers only the most characteristics effects. Tempering is a thermal martensitic treatment of quenched steels. The basic process that takes place during tempering is martensite precipitation. The first structural change during ß 2006 by Taylor & Francis Group, LLC. tempering is carbon segregation at dislocations. The second stage of tempering is precipitation of intermediate e-carbide with a hexagonal lattice, which forms under heating above 1008C (2128F). During the third stage, cementite precipitates above ~2508C (~4808F). At the final stage of tempering above 3508C (6608F), cementite particles coagulate and spheroidize. Consider the changes that take place in martensite and austenite structures at different stages of tempering. During the first stage, beginning at 808C (1758F) and up to 1708C (3308F), the c parameter of the martensite lattice decreases. The ratio c=a becomes close to unity. Tetragonal martensite transforming to a cubic form is called tempered martensite. The decrease of tetragonality is connected with precipitation of carbon from the solution. Heating of steels over 2008C (3908F) and up to 3008C (5708F) activates transformation of retained austenite to a heterogeneous mixture composed of a supersaturated a-solution and the Fe3C carbide. This means that retained austenite transforms to tempered martensite, Feg (C) ! Fea (C) þ Fe3 C By the end of transformation (~3008C; 5708F), the retained austenite contains about 0.15–0.20% C. Heating above 3008C (5708F) leads to a further precipitation of carbon and the relaxation of internal stresses arising from previous transformations. Complete precipitation of carbon was found to occur at 4008C (7508F). A further increase in temperature leads only to coagulation of ferrite and cementite particles. During tempering, cementite acquires a globular form when a ferrite–cementite mixture is formed from martensite. The different form of cementite in the ferrite–cementite mixture determines the difference in properties. 4.4.2 EFFECT OF ALLOYING ELEMENTS The influence of alloying elements on transformations during tempering depends on whether they dissolve in ferrite and cementite or form special carbides. The diffusion mobility of atoms of alloying elements dissolved in a-Fe by the substitutional method is many orders of magnitude lower than the diffusion mobility of carbon atoms dissolved by the interstitial method. So at a temperature below 4008C (7508F) no diffusion redistribution of alloying elements in the matrix takes place. First the e-carbide and then cementite precipitate from the a-solid solution. The concentration of alloying elements in them is the same as in martensite. Atoms of alloying elements in the e-carbide and cementite lattice formed below 4008C (7508F) partly replace iron atoms. Complex carbides such as (Fe, Cr)3C and (Fe, V)3C are formed. The first stage of transformations in martensite (formation of tempered martensite) at a temperature below 1508C (3008F) is affected little by alloying elements. At this stage of tempering, nucleation of carbide particles depends basically on supersaturation of the a-solution with carbon. The second stage of martensite precipitation is strongly influenced by a number of alloying elements. They retard the growth of carbide particles, and consequently supersaturation of the a-solution with carbon is preserved. Thus the state of tempered martensite is retained up to temperatures of 450–5008C (840–9308F). Additions of Cr, W, Mo, V, Co, and Si bring about this effect. A delay in martensite precipitation can be explained by two factors. First, one of the alloying elements lowers the rate of carbon diffusion in the a-solution. Second, the other elements can increase the strength of interatomic bonds in the a-solution lattice. This will prevent the atoms from crossing the a-solution carbide interface. Both factors impede precipitation of martensite. ß 2006 by Taylor & Francis Group, LLC. Alloying elements affect carbide transformation under tempering under 4508C (8408F) when their diffusion movement becomes possible. In this case special carbides are formed. With an increase in the tempering temperature, intermediate metastable carbides stabilize. For example, when molybdenum and tungsten steels are tempered, Me2C (Mo2C and W2C) is formed first, then Me23C6 appears, and finally Me6C emerges. The sequence of their formation can be written as Fe3 C ! Me2 C þ Me23 C6 ! Me6 C Alloying elements affect the coagulation rate of carbide particles. Nickel accelerates the coagulation rate while chromium, molybdenum, vanadium, and other elements slow it down. Owing to the low diffusion rate of alloying elements, the coagulation of special carbides proceeds slowly. Even alloyed cementite (Fe, Cr)C3 coagulates much more slower than Fe3C in a carbon steel. Additions of alloying elements slow down recrystallization and polygonization. Atoms of these elements form impurity atmospheres near dislocations and prevent their movement during polygonization. Disperse particles of special carbides retard movement of large-angle boundaries during polygonization. 4.4.3 TRANSFORMATIONS OF RETAINED AUSTENITE (SECONDARY TEMPERING) Alloying elements have the greatest influence on the martensite transformation temperature. This affects the amount of retained austenite in alloy steel. Some elements (e.g., cobalt) raise the point Ms, thus decreasing the amount of retained austenite. Others (e.g., silicon) have no influence on Ms. However, the majority of elements decrease the martensite point and increase the amount of retained austenite in quenched steel. Up to 60% of retained austenite is left in high-carbon steels during quenching and 10–15% in a large number of structural alloy steels. During tempering of carbon and low-alloy steels, retained austenite transforms over the temperature interval of 230–2808C (440–5408F) or at lower temperatures if the holding time is extended. Alloying elements, especially Cr and Si, inhibit that transformation, shifting it to higher temperatures and longer tempering time. The transformation kinetics of retained austenite during tempering is similar to those of undercooled austenite. Steels with two clearly distinguished transformation ranges (pearlite and bainite) also exhibit two regions of fast transformation of retained austenite during tempering that are separated by a zone of high stability of retained austenite. When alloy steels are tempered at 500–6008C (930–11108F), in many cases the transformation of retained austenite is not complete. The retained austenite that did not precipitate at these tempering temperatures transforms during cooling from those temperatures (secondary quenching). The phenomenon is most pronounced in high-speed and high-chromium steels. The secondary martensite transformation during cooling after tempering is caused by the depletion of austenite in carbon and alloy elements in the course of tempering. As a result, the temperature of retained austenite Ms during cooling is increased. Secondary quenching (double tempering) is also observed in structural steels. It takes place if the primary quenching is accompanied by a partial intermediate transformation leading to an increase in the carbon content of austenite. During tempering at 500–5508C (930–10208F), retained austenite with a high content of carbon yields carbides intensively, and the martensite transformation temperature Ms increases. As a result, the secondary martensite transformation takes place during cooling after tempering. In high-alloy steels, for example high-speed steels, even a very long tempering at high temperatures does not completely eliminate the retained austenite. To obtain a full ß 2006 by Taylor & Francis Group, LLC. transformation, it is necessary to perform double tempering. Double tempering favors additional precipitation of special carbides and decreases the degree of austenite alloying. This causes another increase in the transformation temperature Ms. Sometimes multiple tempering is required to realize the most complete transformation of retained austenite. 4.4.4 TIME–TEMPERATURE RELATIONSHIPS IN TEMPERING The kinetics of structural transformations during tempering is described by temperature–time curves similar to the curves shown in Figure 4.25. After quenching from 9008C (16508F), steels with 0.7% C, 1% Cr, and 3% Ni contain 30% of retained austenite. When plotting the curve and diagram, the nontransformed austenite (30%) was taken to be 100%. It is found that at 6008C (11108F) 5% of primary austenite transforms in 7 min and 5% of retained austenite transforms in 30 s. However, after 10–15% of the retained austenite is transformed, the transformation rate of retained austenite becomes smaller than that of the initial austenite. The transformation of retained austenite is not complete. It is inhibited on reaching 45% at 5008C (9308F) and 60% at 5508C (10208F). The retained austenite that does not precipitate immediately at these tempering temperatures transforms during cooling after tempering. The transformation rate of retained austenite in the intermediate range is much higher than that of the initial austenite; 25% of initial austenite transforms at 3008C (5708F) in 75 min and the same amount of retained austenite in 15 s; 75% of the initial austenite transforms in 220 min and 75% of the retained austenite in 9.5 min. In a typical structural steel (0.37% C, 1% Cr, 1% Mn, 1% Si), 5% of the initial austenite transforms in 19 min at 6008C (11108F) or in 5 min at 4008C (7508F); 5% of retained austenite at the same temperature transforms in a few seconds. Another specific feature of retained austenite transformation of this steel in the intermediate range is the lowering of the transformation limit. For example, at 3508C (6608F), 70% of the initial austenite and only 40% of retained austenite transform. This difference decreases with increasing temperatures. 4.4.5 ESTIMATION OF HARDNESS AFTER TEMPERING Hardness decreases noticeably when alloy steels and addition-free steels are subjected to tempering at 500–6008C (930–11108F). This decrease is due to the precipitation of martensite and coagulation of cementite. However, when the tempering temperature is higher, the 1 2 600 25% 500 5 75 25 5 25 75 t, 8C 400 300 25 5 75 200 100 1 2 3 5 10 20 30 50 1 2 3 5 s m Time FIGURE 4.25 Time–temperature transformation curves. ß 2006 by Taylor & Francis Group, LLC. 10 20 30 1 2 3 h 5 10 hardness of steels with additions of titanium, molybdenum, vanadium, or tungsten increases. This phenomenon is called secondary hardening. Secondary hardening is caused by the formation of clusters of atoms of alloying elements and carbon (a maximum hardness often corresponds to the clusters) and the replacement of relatively coarse particles of cementite by much more disperse precipitates of special carbides (TiC, VC, Mo2C, W2C). When these particles coagulate, hardness decreases. Particles of Me6C are rather coarse and do not add to strengthening. The chromium additive causes a small secondary hardening. This is connected with a rapid coagulation of the Cr7C3 carbide at 5508C (10208F) as opposed to Mo2C and especially W2C. During secondary hardening an increase in the yield stress is accompanied by an increase in toughness owing to dissolution of coarse cementite particles. 4.4.6 EFFECT OF TEMPERING ON MECHANICAL PROPERTIES The manner in which structural changes that take place during tempering affect the properties of steels depends on the particular tempering conditions. The general tendency of changes in mechanical properties of carbon steels during tempering is that as the tempering temperature is elevated, the strength parameters sB and s0.2 (fracture stress and yield stress) decrease, while the elasticity parameters d and c (percent elongation and percent reduction of area) are improved. However, these properties change nonmonotonically, and the variation depends on the tempering temperature intervals. Low-temperature tempering (120–2508C; 250–4808F) is used for treatment of highstrength structural and tool steels. Medium-temperature tempering (350–4508C; 660–8408F) is applied mainly to spring steels to achieve high elasticity. High-temperature tempering (450– 6508C; 840–12008F) is widely used for products made of structural steels combining a relatively high strength with resistance to dynamic loads. Alloying of high-strength steels preserves high-strength characteristics up to 4008C (7508F). In steels containing additions of chromium, nickel, tungsten, and aluminum it is possible to obtain a very favorable combination of strength (sB, s0.2), ductility (d, c), and impact strength under low-temperature tempering (160–2008C; 320–3908F). In low-carbon martensitic steels containing chromium, manganese, nickel, and molybdenum, the tensile strength remains unchanged up to 400–5008C (750–9308F). In steels with secondary hardening (e.g., in steels with 0.26% C, 5% Cr, 1% Mo, 1.2% V, and 1.4% Si), strength and impact strength increase under high-temperature tempering. These data suggest that mechanical properties of every type of steel exhibit certain specific features that vary with the tempering temperature. These features are determined by the influence of alloying elements on the kinetics of phase transformations: change of the martensite point Ms, stabilization of retained austenite, and carbide formation. The influence of structural evolution on properties during tempering can be most fully understood through the example of a maraging (martensite-aging) alloy containing 0.02– 0.03% C and also Co, Mo, Ti, and Al. Alloying with cobalt increases the temperature Ms and provides 100% martensite after cooling. Tensile strength reaches 1000–1100 MPa. The subsequent tempering (aging) at temperatures of 450–5008C (840–9308F) results in considerable strengthening. Thus, sB can reach 1900–2100 MPa, s0.2 ¼ 1800–2000 MPa, and d ¼ 8–10%. Such high-strength properties are due to the segregation of impurity atoms during aging (initial stages) and then to Ni3Ti, Ni3Mo, Fe2Mo, etc. phases coherently bound with the matrix. The size of particles is approximately 100 nm. Coagulation of the precipitates with an increase in temperature leads to lowering of the strength characteristics and increasing of the ductility. ß 2006 by Taylor & Francis Group, LLC. 4.4.7 EMBRITTLEMENT DURING TEMPERING When carbon and alloy steels are tempered over the temperature interval of 250–4008C (480– 7508F), a dramatic drop in impact strength is observed. If the steel is subjected to a higher temperature tempering and then tempering is repeated at 250–4008C, the brittle state is not recovered. Therefore this phenomenon has been called irreversible tempering brittleness. Such tempering brittleness is typical of almost all carbon steels and alloys. High-temperature mechanical treatment and refinement of grains weaken this type of brittleness. In high-purity steels it does not occur at all. The embrittlement may be caused by nonuniform precipitation of martensite at the second stage of tempering. This structure has a lower resistance to dynamic loads. This effect is enhanced when the initial grain boundaries of austenite get saturated with impurities under quenching heating. The alloying elements, which retard the second stage of martensite precipitation, shift the interval of irreversible brittleness toward higher temperatures. Another drop in impact strength is found at tempering temperatures of 450–6008C (840– 11108F). A very significant feature of embrittlement is its reversibility under high-temperature tempering. If a steel that has undergone tempering embrittlement is heated to a temperature above 6008C (11108F) and then cooled rapidly, its impact strength is restored. Therefore such brittleness is termed reversible. In the state of reversible tempering embrittlement, steel possesses a structure that consists of ferrite and carbide. When subjected to impact tests, fracture occurs mainly along the boundaries of the initial austenite grains. Embrittlement over a certain temperature interval is typical not only of martensitically hardened steels. It also shows up, although to a lesser degree, in steels with the bainite structure and is least pronounced in steels with the pearlite structure. Additions of chromium, nickel, and manganese facilitate tempering embrittlement. Small additions of molybdenum (not more than 0.2–0.3%) weaken tempering embrittlement. The presence of Sb, P, Sn, and As in industrial steels makes these steels most susceptible to tempering embrittlement. 4.5 HEAT TREATMENT OF SPECIAL CATEGORY STEELS 4.5.1 HIGH-STRENGTH STEELS Low-alloy steels are most often used as construction materials. The combination of high strength and ductility with high resistance to destruction is of particular importance for steels. The mechanical properties of such steels can be improved after hot rolling or normalization and after quenching with tempering. Alloying makes it possible to perfect the properties of steels without using quenching with tempering because 1. Properties of ferrite are changed when alloying elements are dissolved in it (solidsolution strengthening). 2. Disperse strengthening phases precipitate in the process of cooling after hot rolling or normalization. 3. Steel grains and microstructure components become finer, and changes occur in the morphology and location of structural components. The overall content of alloying elements in low-alloy steels does not exceed 2.5%. In accordance with carbon content and principles of strengthening they can be divided into three groups: 1. Low-carbon steels (0.11–0.22% C) used in the hot-rolled or normalized states. Thermal treatment of such steels (quenching and tempering) only slightly improves their strength characteristics. ß 2006 by Taylor & Francis Group, LLC. 2. Low-carbon steels (0.05–0.18% C) strengthened by disperse precipitation of carbides and carbonitrides are used in the normalized or hot-rolled states. 3. Medium-carbon steels (0.25–0.50% C). The required level of properties is achieved in such steels by quenching and high tempering. The main alloying element in these steels is manganese. Additional alloying of manganese steels with Mo, Nb, and V results in formation of needle ferrite. Owing to their needle structure, these steels combine high strength, high viscosity, and cold resistance. Therefore, the steels with 0.05% C, 2% Mn, 0.4% Mo, 0.01–0.02% Nb, or 0.07% V exhibit the following strength characteristics: sB ¼ 650–750 MPa, s0.2 ¼ 630 MPa, d ¼ 33%. These steels are more often used in the normalized state and seldom in the hot-rolled state. Low-alloy steels with improved strength characteristics include steels containing mainly manganese and silicon. Tensile strength sB in these steels is more than 600 MPa and can be as high as 1800 MPa. Their ductility and viscosity depend on their carbon content and on the types of treatment. High-strength low-alloy steels with sB ¼ 1800 MPa are used in the hotrolled or cold-worked state. However, in this case, they are characterized by low impact strength. In the normalized state their strength decreases to 800 MPa, and after quenching and tempering to 600 MPa, the impact strength increasing simultaneously. 4.5.2 BORON STEELS Alloying of austenitic steels with rather high amounts of boron results in disperse hardening. The maximum hardness of such steels is attained upon quenching from 12308C (22508F) and tempering at 8008C (14708F). The strength and yield limits the increase simultaneously. At the same time the viscosity of such steels decreases more than in the usual austenite steels. The precipitation of borides, because of the high temperature of disperse hardening (8008C; 14708F), has a beneficial effect on the properties of refractory alloys (chromium, chromium–nickel, chromium–nickel–cobalt alloys). At test temperatures up to 7008C (12908F) but still below the temperature of boride precipitation, the refractory characteristics of steels appreciably improve even at a very lowboron content. In low-carbon steels with 16–30% Cr and 6.5–30% Ni, the effect of disperse hardening associated with the presence of boron was not observed. But boron binds the elements stabilizing austenite, thus favoring the formation of martensite. Carbon steels with 0.2–0.3% C, on the other hand, are hardened considerably owing to the formation of boride–carbide precipitates. Addition of boron to cemented steels improves their hardenability and increases the strength of the core. Boron somewhat accelerates carburizing, but its influence on the case lessens with increasing carbon content. The greatest effect of boron was observed in steels with 0.7–0.8% C. The influence of boron is enhanced as the quenching temperature is raised. However, the sensitivity of steel to overheating also increases. Therefore, boron steels usually contain small quantities of titanium and vanadium, which have a favorable effect on the structure of steels when they are heated to high temperatures. 4.5.3 ULTRAHIGH-STRENGTH STEELS Low-carbon steels with a martensite structure have been developed recently that, upon cooling in air, undergo subsequent dispersion hardening at 400–5008C (750–9308F). The tensile strength of such steels is in the range 2200–2500 MPa. As a rule, they are alloyed with 12–18% Ni, up to 10% Cr, 3–5% Mo, and 0.6–1.0% Ti. These martensite-aging steels are distinguished ß 2006 by Taylor & Francis Group, LLC. by having a low temperature of brittle fracture, very low sensitivity to cracks, and highstrength characteristics. The strengthening of martensite-aging alloys is a result of three processes: strengthening of substitutional solid solution in the course of alloying, strengthening brought about by the martensite g ! a transformation, and strengthening connected with different stages of the solid solution precipitation accompanied by formation of segregates and disperse particles of metastable and stable phases, the main contribution made by the second and third processes. As a consequence of the martensite g ! a transformation (during cooling in air), a fine substructure with a high density of dislocations is formed. The particles of intermetallics 50–100 Å in size are found at the stage of maximum strengthening. These particles are coherently connected with the matrix. The high resistance of martensite-aging alloys to brittle fracture is determined by the high viscosity of the matrix—the low-carbon martensite alloyed with Ni and Co, which enhance the mobility of dislocations. In addition, a high density of dislocations in martensite is responsible for high dispersion and homogeneous distribution of phases precipitated during aging. Alloying with Mo suppresses the precipitation of particles of strengthening phases at the grain boundaries and prevents intergrain brittle fracture. Alloying with Co increases the martensite start temperature Ms and ensures a 100% martensite structure. At the same time, alloying with cobalt reduces the solubility of molybdenum and fosters dispersion hardening. At low-carbon content and moderate cooling rates, the martensite structure in martensiteaging alloys is obtained through relatively high degrees of alloying. At 10–18% Ni, the point Ms lowers so significantly that the g transformation can be realized only according to the martensite mechanism. Compared with the high-strength manganese steels considered in Section 4.5.1, the martensite-aging steels are distinguished by a greater degree of alloying of the g-solid solution. This promotes almost complete transformation of austenite to martensite. A wide range of alloying elements ensures a stronger solid-solution strengthening and increases the volume fraction of disperse particles precipitated during phase aging. The above-mentioned three factors are responsible for considerable enhancement of strength characteristics of lowalloy steels. The high-strength state of alloys can be obtained by using various external means to affect their structure. The most advantageous of these is low-temperature thermomechanical treatment (LTMT), which consists of deformation of the undercooled austenite in the region of high stability and subsequent quenching. Undercooling of austenite is used to achieve deformation below the temperature of its recrystallization. Such treatment allows the attainment of advanced mechanical properties. The results gained at LTMT can be achieved by such factors as the composition of the steel, the temperature of austenitization, the rate of cooling to the deformation temperature, the temperature of deformation and holding time at this temperature, the degree and rate of deformation, the rate of cooling to room temperature, and final tempering conditions. The most important are the composition of steel, the temperature, and the degree of steel deformation. Deformation of the undercooled austenite should be completed prior to the beginning of the bainite transformation. In conformity with this, the steels undergoing LTMT should contain austenite-stabilizing elements. LTMT strengthening is usually employed for highalloy steels with 1–7% Cr, 1–5% Ni, 0.5% V, 2.5% Mo, and 2% Si and sometimes with other additions as well. The strengthening of steels in LTMT depends on their carbon content. The strengthening effect of carbon is more pronounced in LTMT than in conventional quenching. ß 2006 by Taylor & Francis Group, LLC. With an increasing amount of deformation the yield stress of steel increases continuously. When the thickness of a billet decreases by 1% in LTMT, by rolling, the tensile strength is increased by 7 + 2 MPa. A decrease in deformation temperature results in a more intensive strengthening of steel in LTMT. The strength characteristics of steel after a small (up to 30%) deformation are lower and less sensitive to changes in the deformation temperature than at high degrees of compression. At deformations of up to 20–30%, LTMT leads to a sharp drop in ductility; with a rise in the degree of compression above this value, the ductility begins to increase. There is a critical degree of deformation in LTMT above which the ductility of steel is sufficient. As the temperature of deformation increases, the ductility also increases. In LTMT, the steel should be tempered as after the usual quenching. It is the opinion of the majority of researchers that the strengthening effect of LTMT is retained up to 350–4008C (660–7508F). If steel is alloyed with Mo, V, or W, the strengthening effect of LTMT persists up to 5008C (9308F). The tensile strength of steel alloyed with tungsten is 2600 MPa after quenching at 3508C (6608F) and 2450 MPa after quenching at 5008C (9308F). The rate of cooling after deformation affects the properties of steel undergoing LTMT only if nonmartensitic structures are formed at insufficiently strong cooling. The study of the fine structure of alloys subjected to low-temperature thermal treatment has allowed us to explain the appearance of superhigh strength properties at rather satisfactory degrees of ductility by two structural factors: considerable reduction of size of martensite crystals and changes in their morphology. This can be attributed to the emergence of a cellular structure during deformation of undercooled austenite. The sites of dislocation pileups in austenite remain the sites where dislocations accumulate in martensite after the transformation. Upon LTMT deformation, the fragmentation of austenite crystals results in the fragmentation of the martensite structure. Individual fragments measuring fractions of a micrometer mutually disoriented through 10–158 are joined with each other by dense dislocation pileups. These fragments, in turn, consist of 100–200 Å fragments disoriented relative to each other through angles greater than 18. Thus, one of the possible mechanisms of strengthening in LTMT is connected with the creation of a high density of structural imperfections in austenite as a result of deformation and the inheritance by martensite of the dislocation structure of the work-hardened austenite. This mechanism provides the most comprehensive explanation for the high strength of martensite obtained with LTMT. 4.5.4 MARTENSITIC STAINLESS STEELS Pure iron and low-alloy steels are not resistant to corrosion in the atmosphere, water, or many other media. The resistance of steel to corrosion can be enhanced by alloying it with various elements. High strength of such steels is achieved primarily by quenching to obtain the martensite structure and through its subsequent aging. In martensitic stainless steels, the amount of martensite necessary for strengthening is formed after high-temperature heating and subsequent cooling to room temperature at a relatively small content of alloying components. The majority of alloying additions improve the resistance of martensite by lowering the point Ms. The possibilities for anticorrosion alloying of martensitic steels are limited. In austenitic–martensitic steels (transition class), quenching does not lead to the complete transformation of austenite to martensite because of the low position of the point Ms. Consequently, no considerable increase in strength occurs. The degree of the g ! a transformation in these steels can be increased by means of (1) deep freezing treatment to ß 2006 by Taylor & Francis Group, LLC. temperatures below Mg; (2) plastic deformation below Ms; and (3) heating in the region of the most intensive precipitation of alloyed carbides from austenite (700–7508C; 1290–13808F); when the matrix is depleted in alloying elements, the resistance of austenite decreases. The austenitic–martensitic steels admit a high degree of alloying and therefore afford more possibilities for achieving total corrosion resistance and high strength. Such alloying elements as copper, tungsten, nickel, molybdenum, silicon, and chromium lower the martensite point at direct g ! a transformation. The intensity of the influence of one or another element depends on their combination. Cold plastic deformation initiates the martensite transformation. The less stable the austenite and the lower the deformation temperature, the quicker the transformation. The strength of austenitic–martensitic and martensitic stainless steels increases with decreasing deformation temperature. If after treatment these steels contain 70–90% martensite, their yield stress can amount to 700–1000 MPa and their tensile strength to 1100–1400 MPa. Further improvement of strength is achieved by aging the martensite. This enhancement of strength is attributed to segregation of the Guinier–Preston regions type. The effect of martensitic aging is observed when steels are alloyed with titanium, beryllium, aluminum, manganese, zirconium, niobium, copper, or certain other elements. Depending on the alloying elements, intermetallic phases of the types A3B (Ni3Ti, Ni3Al, Ni3Mn, Ni3Be), A2B [Fe2Mo(Fe, Ni, Co)2], or AB (NiTi, NiAl, NiMn) precipitate during aging. Greater strength values can be achieved if the deformation of steel upon quenching proceeds below the temperature Mc1 under rather high compression. On the one hand, this accelerates the martensite transformation, and on the other hand, aging takes place in the martensite strengthened by deformation (sometimes also in the presence of the deformationstrengthened austenite). After complete thermal treatment, steels have the following characteristics: s0.2 ¼ 830–1200 MPa, sB ¼ 1200–1300 MPa. The conditions of quenching are set with allowance for complete dissolution of carbides subject to the absence of excessive grain growth. Deep freezing treatment after quenching ensures a more complete transformation of austenite to martensite. The amount of martensite can be as high as 70–90%. The conditions of aging should provide the required set of mechanical properties and corrosion resistance. The maximum strength values are attained as a result of aging in the temperature range 450–5008C (840–9308F). At the same time, the best corrosion resistance is attained at the lower aging temperature range of 350–2808C (660–5408F) (high total corrosion resistance is obtained at the stage preceding precipitation of strengthening phases). 4.5.5 PRECIPITATION-HARDENING STEELS As is known, steels are classified into structural, spring, tool, and heat-resistant alloy steels in conformity with their application. This section considers the behavior of precipitationhardening alloys in each of these groups. 4.5.5.1 Structural Steels Low-carbon manganese steels (0.1–0.2% C) containing 1.3–1.7% Mn, 0.10–0.20% V, about 0.1% Ti, and ~0.05% Al can be classified as steels strengthened with disperse precipitates. Such compositions favor the formation of disperse precipitates. Such compositions favor the formation of disperse precipitates of vanadium and titanium carbonitrides or aluminum nitrides. These disperse precipitates can improve not only the strength of the steel but also, owing to grain refinement, its viscosity and cold resistance. A number of industrial alloys with ß 2006 by Taylor & Francis Group, LLC. carbonitride strengthening have been developed. Usually, these steels are used in the normalized state. Their properties are determined by the degree of dissolution of strengthening phases in the process of heating. Another group of low-alloy precipitation-hardening steels includes low-pearlite steels, which contain up to 0.1% C and up to 2% Mn as well as vanadium (~0.1%), niobium (~0.06%), and sometimes molybdenum (~0.15–0.3%). Aluminum (up to 0.05%) can also be present in these steels. The properties of the steels under consideration are formed in the process of rolling during precipitation of disperse particles of the strengthening phase and grain refinement. The conditions of rolling should ensure maximum dissolution of components that subsequently cause the formation of disperse particles. These particles strengthen ferrite, which leads to grain refinement. The rolling temperature of low-pearlite steels depends on their composition and the strength and viscosity requirements. A high-heating temperature (~12008C; 21908F) ensures more complete dissolution of vanadium and niobium. This contributes to the strengthening effect during precipitation of phases containing these elements. However, owing to the grain growth, the strength of these alloys is lower than in the case of heating at 1050–11008C (1920–20108F). The temperature at the end of rolling of low-pearlite steels is usually reduced to 700–8008C (1300–14758F). This is due to (1) a decrease in the austenite grain size; (2) an increase in the degree of dispersion of the strengthening phase and, hence, enhancement of the hardening effect; and (3) displacement of the g ! a transformation to the region of lower temperatures, which results in a finer ferrite grain. 4.5.5.2 Spring Steels Alloys based on Fe–Ni, Fe–Ni–Cr, Co–Ni–Cr, Ni–Cr, and other systems, predominantly with titanium and aluminum or niobium additions, are used for spring steels strengthened by precipitation hardening. The particles of strengthening phases in these alloys precipitate during aging (tempering). Additional improvement of the strength properties of these alloys can be achieved through plastic deformation between quenching and aging. In this case the precipitation of the supersaturated solid solution may proceed according to a discontinuous mechanism. If the discontinuous precipitation cells completely occupy each grain (which is possible for a very fine grain structure), a very strong strengthening of alloys takes place. In the process of aging, additional refinement of the initial grain occurs during discontinuous precipitation. Strengthening is observed in alloyed martensite-aging steels under developing of disperse particles of precipitating phases. A large number of steels differing in composition and properties are used in the industry. In addition to 0.4–0.8% C, they contain at least two of such alloying elements as Si, Cr, V, Mo, Mn, more rarely Ni and W. Isothermal quenching with subsequent tempering is advantageous for these steels, especially for those containing silicon. The maximum elastic limit in alloyed steels is attained with tempering at 300–3508C (570– 6608F). These tempering conditions correspond to the conditions of a sufficiently complete precipitation of austenite accompanied by preservation of a high density of dislocations, since disperse particles of carbides hammer the redistribution
