Repository: fredporter/global-knowledge

# Global Vault

**Purpose:** Reference knowledge — public domain content, device specs, learning materials.

**Scope:** macOS → Linux only (read-only on Linux side).

**Contents:**
- `knowledge/` — Reference knowledge (survival, navigation, fire, water, tools, etc.)
- `concepts/` — System concepts and architecture docs
- `repos/` — Repository documentation (uDevFramework, etc.)
- `config/` — Configuration references
- `learning/` — Educational content and tutorials
- `tools/` — Utility scripts
- `handoff/` — Handoff data
- `system/` — System state data
- `data/` — Structured data (MCP, feeds, spools, workflows)
- `vault/` — Vault metadata
- `surfaces/` — Surface definitions

File: contributor/misc/Steel Heat Treatment_ Metallurgy and Technologies (Steel Heat Treatment Handbook, Second Edition).md (part 15 of 50)
and annihilation of dislocations. In addition, the carbide particles increase the resistance to low-plastic deformation. For carbon steels, the amount of carbides can be increased and the martensite point can be lowered owing to the higher carbon content. This brings about a significant improvement of the strength characteristics of such steels, the highest properties achieved when strong carbide-forming elements (e.g., vanadium) enter into their composition. Martensite-aging alloys containing nickel and titanium possess the best set of properties. Such alloys are quenched from 870 to 11508C (1600–21008F) depending on their titanium ß 2006 by Taylor & Francis Group, LLC. content; the greater the titanium content, the higher the quenching temperature. The finer the grain, the higher the properties of these steels. Fine grain can be attained either by multiple g ! a transformations or through deformation and recrystallization processes. To reduce the quantity of austenite retained upon quenching, a deep freezing treatment (708C; 948F) is employed. Then comes aging at 4508C (8408F) for 6 h, during which NiTi or Ni3Ti phases precipitate. Austenitic steels are also strengthened as a result of precipitation hardening. They may contain chromium, nickel, titanium, or molybdenum. Upon quenching, these alloys have the structure of the g-solid solution with chromium, titanium, and titanium carbonitride inclusions. The properties of aged alloys depend on the quenching temperature, which determines the degree of supersaturation of the solid solution, and on the cooling rate, which should be as high as possible. Aging may proceed by the discontinuous or continuous mechanism. 4.5.5.3 Tool Steels Tool steels strengthened by precipitation-hardening tempering on the basis of the initial martensite structure are used to manufacture dies for cold deformation of steels. As a result of tempering, the hardness and strength characteristics of steels are enhanced when strengthening phases (carbides) precipitate from martensite. The retained austenite, a phase with low hardness, transforms to martensite. These processes increase the yield stress under compression but reduce viscosity. Precipitation-hardening strengthening is also characteristic of heat-resistant steels. The structure of these steels represents a martensite matrix with particles of the strengthening phases—carbides or intermetallics—precipitating during tempering. The main principles of heat treatment of precipitation-hardening tool steels are now considered in great detail. The basic operations of heat treatment are annealing, quenching, and tempering. The annealing heating temperature is chosen a little higher than A1. It is 760–7808C (1400–14358F) for carbon steels, 780–8108C (1435–14908F) for alloy steels, and 830–8708C (1525–16008F) for high-alloy chromium steels, with 2–3 h as the holding time . Quenching of tool steels is aimed at obtaining martensite with a high concentration of carbon and alloying components with retained fine-grain structure. That is why quenching is carried out at temperatures corresponding to complete dissolution of the basic carbides in austenite. These temperatures, however, should not be conducive to austenite grain growth. Usually, the quenching temperature corresponds to the temperature of heating; it is a little higher than A1 for steels in which the main carbide phase is cementite; up to 1000– 10608C (1832–19408F) for steels with a chromium-based carbide phase of types Me7C3 and Me23C6, and 1080–11008C (1975–20108F) for steels with greater carbide content of the type Me23C6. At tempering, the assigned level of properties is achieved by changing the structure of the quenched steel. Heating a quenched steel during tempering to 150–2008C (300–3908F) causes the precipitation of small e-carbide plates from martensite and reduces the carbon concentration. Such tempering only slightly impairs the steel’s hardness but significantly improves its strength and viscosity. Heating to 250–2808C (480–5358F) during tempering noticeably decreases the carbon concentration in martensite and enhances the strength and viscosity characteristics of the steel. This tempering permits almost complete removal of the retained austenite. An appreciable increase in the hardness of steels results from the precipitation of a large number of small carbide particles (intermetallics of alloying elements of the types Me2C, Me23C6, MeC, and Me7Me6) from martensite. ß 2006 by Taylor & Francis Group, LLC. 4.5.5.4 Heat-Resistant Alloys A vast group of heat-resistant alloys consists of austenitic steels strengthened with carbides and intermetallics. To increase heat resistance, elements that strengthen the solid solution and induce precipitation hardening are introduced into iron–nickel-based alloys. These elements include Cr, Mo, W, Nb, V, Ti, and Al. To acquire high heat resistance, the alloys undergo double quenching. The purpose of the first quenching is to obtain grains of a certain size and to transform the excess g0 -phase [intermetallic phases g0 -Ni3(Al, Ti, B)] to a solid solution. Quenching is followed by cooling in air. The g0 -phase partially precipitates in this process. The aim of the second quenching (10508C; 19208F) with subsequent aging is to obtain disperse precipitates of the g0 -phase 200–500 Å in diameter. As a result of these quenching procedures, the strengthened alloy contains a certain number of larger precipitates along with fine inclusions. This structure ensures high strength and the necessary margin of ductility. 4.5.6 TRANSFORMATION-INDUCED PLASTICITY STEELS There are numerous examples for improving the plasticity of load-bearing samples under the influence of phase transformations of the diffusion and shear types. The term transformationinduced plasticity was proposed to denote an improvement of plasticity under martensite transformation. High plasticity of steels below the critical point was called subcritical superplasticity by A.P. Gulyaev. The Transformation-induced plasticity (TRIP) effect appears under the action of high stresses that exceed the yield stress of austenite. In the segment where localization of flow sets in, martensite deformation occurs. This segment is stronger than austenite, and because of this the flow extends to the neighboring segments of the sample. Thus, the quasiequilibrium flow in TRIP steels is due to high deformation strengthening. The index of the flow stress rate sensitivity remains low. TRIP is observed at fixed test temperatures. In the case of isothermal transformations, the volume that undergoes such a transformation reaches a certain level and does not increase further. Therefore, the greatest overall effects of plasticity improvement are observed at cyclic temperature changes that lead to multiple occurrences of the phase transformation. TRIP is found when the temperature of the sample is changed (within limits exceeding the temperature range of the phase transformation), with a constant load. The load applied is usually lower than the yield stress of any of the phases involved in the transformation. In each temperature-changing cycle, the value of deformation is in tenths of a percent. With a large number of cycles it may amount to several hundred percent. The deformation value in one cycle is directly proportional to the applied stress. An increase in the applied stress above a certain limit disrupts the linear dependence of deformation (per cycle) on stress. This is caused by transition from the plastic deformation to the usual deformation at comparatively high stresses. As the volumetric effect of phase transformation increases, the deformation value per cycle increases. TRIP can be observed in metals with any grain size, among them coarse-grain metals, and at any temperature, including low temperatures. For example, after 150 temperaturechanging cycles in the range of 204–6488C (400–12008F), a sample of Fe–15.4% Ni alloy with an initial grain size of 150 mm became 160% longer, with no neck formed, owing to the reversible martensite transformation under load. The deformation mechanisms typical of TRIP have not been clearly established because of difficulties in using direct structural methods during phase transformation when the structure of a sample changes constantly. Among the proposed hypotheses the following may be quoted: 1. Accelerated transfer of dislocations owing to an excess of vacancies formed during volumetric changes ß 2006 by Taylor & Francis Group, LLC. 2. Weakening of bonding forces between atoms at the interface at the moment of transformation 3. Changes in the form associated with realization of particular orientations of the formed martensite 4. Summation over the phase and applied stress, which determines the plastic deformation of the weaker phase (ferrite in the case of a!g transformation) 5. Formation of ultrafine grain in the course of phase transformation 4.5.7 TOOL STEELS Tool steels can be classified into four groups according to their application: (1) steels for cutting tools used in mild conditions; (2) steels for cutting tools used in severe conditions; (3) measuring tools; and (4) die steels. Steels for cutting tools must have high hardness exceeding 60Rc. Therefore, such tool steels contain a minimum of 0.6% C. The main requirement imposed on steels used in severe conditions (high-speed steels) is stable hardness under long heating. All tool steels fall into four categories: (1) carbon tool steels, (2) alloy tool steels, (3) die steels, and (4) high-speed steels. 4.5.7.1 Carbon Tool Steels Carbon tool steels contain 0.60–0.74% C, 0.25–0.35% Mn, and 0.30% Si. The quenching temperature of these steels is chosen in conformity with the Fe–C equilibrium diagram. The tetrahedral structure of martensite and internal stresses in quenched steels bring about considerable brittleness. That is why tempering after quenching is an obligatory operation. The tempering temperature is determined by the required working hardness of the tools. Usually it ranges between 180 and 2408C (350 and 4658F). Of great importance in terms of machinability is the structure of annealed steels. Steels with the structure of lamellar pearlite are difficult to machine. Therefore, with the help of annealing at a temperature slightly above Ac1, easily worked steels with the structure of globular pearlite are obtained. As a rule, carbon steels are quenched in water. Because of this, tools made of such steels have a soft unannealed core and are less brittle than tools made of through-hardened steels. 4.5.7.2 Alloy Tool Steels Compared with carbon steels, alloy tool steels possess greater hardenability and wear resistance. This is achieved by the introduction of small quantities of alloying elements, predominantly chromium. For chromium steels, it is imperative that quenching be accompanied by subsequent tempering. If it is necessary to preserve hardness at the level of the quenched state, the tempering temperature should not exceed 150–1708C (300–3408F). In all cases where quenching should be accompanied by minimum deformation during the pearlite ! martensite transformation (pearlite is the initial structure in this process), lowdeformation tool steels are used. Such steels can be obtained by alloying with elements that increase the amount of retained austenite in the quenched state, namely, chromium and manganese. These steels contain about 12% Cr and ~1.5% C. The formation of a large amount of carbides (Cr,Fe)7C3 significantly improves their wear resistance. These high-chromium steels belong to the ledeburitic class. In the cast state, the initial carbides form the eutectic ledeburite. In forging, the eutectic breaks down and the structure of the steels consists of sorbite-forming pearlite with inclusions of excess carbides. When heated for quenching, the carbides dissolve in austenite. The highest hardness of the steel is achieved upon quenching at ~10508C (~19208F). ß 2006 by Taylor & Francis Group, LLC. To obtain high hardness, the steel is quenched in oil. The retained austenite precipitates in the process of cold treatment and tempering. Owing to the greater stability of martensite compared to other steels, the tempering temperature is increased to 200–2208C (390–4308F). 4.5.7.3 Die Steels Dies operating in the cold state need high-hardness steels. The steel to be used in hot pressing should have low sensitivity to local heating. Different grades of steels—from carbon to complex alloy steels—are used in the production of dies. Carbon steel is used for dies operating under mild conditions and alloy steel for dies operating under severe conditions. Carbon steel contains 0.6–1% C. Alloy steel includes 0.3–0.7% C, Cr, Si, and sometimes Ni. Dies made of alloy steels are usually quenched from ~8508C (15608F) in oil with subsequent tempering at 500–5508C (930–10208F). Hardness of the steel amounts to 350–400HB. Dies for cold pressing are quenched in the temperature range of 860–10508C (1580–19208F) (depending on the steel grade) in oil with subsequent tempering at 200–3008C (390–5708F). Depending on the tempering temperature and the steel grade, the steel hardness is within Rc ¼ 56–62. 4.5.7.4 High-Speed Steels High-speed steels must not only possess high hardness in the hot state, but also be able to retain it during long heating (red hardness). To preserve hardness during heating, it is necessary to hamper the process of carbide coagulation. For this purpose, special carbides should be formed. Such carbides can be produced if the steel is alloyed with 3% Cr. The special carbide Cr7C3 coagulates at high temperatures to a lesser degree than cementite. Noticeable precipitation and coagulation of special Cr, Mo, W, and V carbides occur at temperatures over 5008C (9308F). All high-speed steels are rated in the ledeburite class and in the cast state have the structure of white hypoeutectic cast iron. As a result of forging, the structure of the highspeed steel changes and the eutectic is broken down into individual carbides. In the annealed state, three types of carbides are observed: coarse primary carbides, smaller secondary carbides, and fine-grain carbides entering into the composition of upper bainite. Ferrite, which is found in upper bainite, also contains some alloying impurities. Heating of the high-speed steel to the point Ac1 (800–8508C; 1470–15608F) is not accompanied by structural changes. Above this point, the eutectoid transforms to austenite, the secondary carbides dissolve in the austenite, and it is saturated with carbon and alloying elements. Solubility of carbides depends on how long the steel is held at the quenching temperature. With an increase in the holding time, there is more complete dissolution of carbides in austenite. Carbon and alloying elements contained in austenite lower the martensite point and increase the content of retained austenite. At quenching temperatures above 10008C (18328F) the martensite point decreases to 08C (328F) or lower. This peculiarity is taken advantage of in the heat treatment of tools made of high-speed steels. In the process of steel tempering, the following structural changes take place. Heating to 100–2008C (212–3908F) causes a small compression, since the tetragonal martensite transforms to the cubic modification. At 300–4008C (570–7508F), hardness deteriorates owing to a decrease in the work hardening of retained austenite. At 500–6008C (930–11108F), finely disperse carbides precipitate from austenite. Cooling the steel from these temperatures brings about the secondary formation of martensite: depleted austenite transforms to martensite in larger quantities. ß 2006 by Taylor & Francis Group, LLC. The higher the tempering temperature or the longer the tempering time, the greater the amount of retained austenite transformed to martensite. Complete transformation of austenite can be attained by multiple tempering. The microstructure of the quenched and tempered steel should consist of finely dispersed martensite and carbides. The quenching temperature of high-speed steel should be as high as possible, but at the same time it should not allow intensive grain growth (1260–12808C; 2300–23408F). During quenching the steel may be cooled comparatively slowly owing to a low-critical rate of quenching (in air or oil). Tempering is an obligatory operation and is usually realized at 560–5808C (1040–10758F) for 3 h. To obtain still better properties, two- or threefold tempering is used, with the holding time at each stage at least for 1 h. FURTHER READING Belous, M.V., Cherepin, V.T., and Vasiliev, M.A., Transformations During Tempering of Steel, Metallurgiya, Moscow, 1973. Bernshtein, M.L. and Richshtadt, A.G. (Eds.), Physical Metallurgy and Thermal Treatment of Steels, Handbook, Vols. I, II, and III, 3rd issue, Metallurgiya, Moscow, 1983. Blanter, M.E., Phase Transformations during Thermal Treatment of Steel, Metallurgiya, Moscow, 1962. Blanter, M.E., Physical Metallurgy and Thermal Treatment, Mashinostroyeniye, Moscow, 1963. Delle, V.A., Structural Alloy Steel, Metallurgiya, Moscow, 1959. Goldshtein, M.I., Grachev, S. V., and Veksler, Yu. G., Special Steels, Metallurgiya, Moscow, 1985. Gudreman, E., Special Steels, Vols. I and II, Metallurgiya, Moscow, 1959. Gulyaev, A.P., Physical Metallurgy, Metallurgiya, Moscow, 1976. Gulyaev, A.P., Pure Steel, Metallurgiya, Moscow, 1975. Kaschenko, G.A., Fundamentals of Physical Metallurgy, Metallurgiya, Moscow, 1964. Kurdyumov, G.V., Utevski, L.M., and Entin, R.I., Transformations in Iron and Steel, Nauka, Moscow, 1977. Meskin, V.S., Fundamentals of Steel Alloying, Metallurgiya, Moscow, 1964. Novikov, I.I., Theory of Thermal Treatment of Metals, Metallurgiya, Moscow, 1986. Popov, A.V., Phase Transformations of Metal Alloys, Metallurgiya, Moscow, 1963. Vinograd, M.I. and Gromova, G.P., Inclusions in Alloy Steels and Alloys, Metallurgiya, Moscow, 1972. Zimmerman, R. and Gunter, K., Metallurgy and Materials Science Handbook, Metallurgiya, Moscow, 1982. ß 2006 by Taylor & Francis Group, LLC. 5 Hardenability Božidar Liščić CONTENTS 5.1 5.2 5.3 Definition of Hardenability ....................................................................................... 213 Factors Influencing Depth of Hardening................................................................... 215 Determination of Hardenability................................................................................. 217 5.3.1 Grossmann’s Hardenability Concept.............................................................. 217 5.3.1.1 Hardenability in High-Carbon Steels.............................................. 220 5.3.2 Jominy End-Quench Hardenability Test ........................................................ 228 5.3.2.1 Hardenability Test Methods for Shallow-Hardening Steels ........... 230 5.3.2.2 Hardenability Test Methods for Air-Hardening Steels................... 233 5.3.3 Hardenability Bands ....................................................................................... 237 5.4 Calculation of Jominy Curves from Chemical Composition ..................................... 240 5.4.1 Hyperbolic Secant Method for Predicting Jominy Hardenability .................. 243 5.4.2 Computer Calculation of Jominy Hardenability ............................................ 247 5.5 Application of Hardenability Concept for Prediction of Hardness after Quenching..... 249 5.5.1 Lamont Method ............................................................................................. 253 5.5.2 Steel Selection Based on Hardenability .......................................................... 256 5.5.3 Computer-Aided Steel Selection Based on Hardenability .............................. 257 5.6 Hardenability in Heat Treatment Practice ................................................................. 264 5.6.1 Hardenability of Carburized Steels................................................................. 264 5.6.2 Hardenability of Surface Layers When Short-Time Heating Methods Are Used......................................................................................................... 266 5.6.3 Effect of Delayed Quenching on the Hardness Distribution .......................... 267 5.6.4 A Computer-Aided Method to Predict the Hardness Distribution after Quenching Based on Jominy Hardenability Curves ....................................... 268 5.6.4.1 Selection of Optimum Quenching Conditions ................................ 273 References .......................................................................................................................... 275 5.1 DEFINITION OF HARDENABILITY Hardenability, in general, is defined as the ability of a ferrous material to acquire hardness after austenitization and quenching. This general definition comprises two subdefinitions: the ability to reach a certain hardness level (German: Aufhärtbarkeit) and the hardness distribution within a cross section (German: Einhärtbarkeit). The ability to reach a certain hardness level is associated with the highest attainable hardness. It depends first of all on the carbon content of the material and more specifically on the amount of carbon dissolved in the austenite after the austenitizing treatment, because only this amount of carbon takes part in the austenite-to-martensite transformation and has relevant influence on the hardness of martensite. Figure 5.1 shows the approximate relationship between the hardness of the structure and its carbon content for different percentages of martensite [1]. ß 2006 by Taylor & Francis Group, LLC. 80 Martensite Hardness, HRC 60 99.9% 90% H max 50% 40 20 0 HRC99.9 = 35 + 50 . %C HRC90 = 30 + 50 . %C HRC50 = 23 + 50 . %C 0 0.2 0.4 0.6 0.8 10% carbon content FIGURE 5.1 Approximate relationship between hardness in HRC and carbon content for different percentages of martensite. (From G. Spur (Ed.), Handbuch der Fertigungstechnik, Band 4=2, Wärmebehandeln, Carl Hanser, Munich, 1987, p. 1012.) The hardness distribution within a cross section is associated with the change of hardness from the surface of a specified cross section toward the core after quenching under specified conditions. It depends on carbon content and the amount of alloying elements dissolved in the austenite during the austenitizing treatment. It may also be influenced by the austenite grain size. Figure 5.2 shows the hardness distributions within the cross sections of bars of 100 mm diameter after quenching three different kinds of steel [2]. In spite of quenching the W1 steel in water (i.e., the more severe quenching) and the other two grades in oil, the W1 steel has the lowest hardenability because it does not contain alloying elements. The highest hardenability in this case is that of the D2 steel, which has the greatest amount of alloying elements. 70 AISI D2 Hardness, HRC 60 50 AISI 01 40 AISI W1 30 20 0 0 10 1/2 20 30 11/2 Depth below surface 1 40 50 mm 2 in. FIGURE 5.2 Hardness distributions within cross sections of bars of 100 mm diameter for three different kinds of steel, after quenching. Steel W1 was water-quenched; the rest were oil-quenched. (From K.E. Thelning, Steel and Its Heat Treatment, 2nd ed., Butterworths, London, 1984, p. 145.) ß 2006 by Taylor & Francis Group, LLC. When a steel has high hardenability it achieves a high hardness throughout the entire heavy section (as D2 in Figure 5.2) even when it is quenched in a milder quenchant (oil). When a steel has low hardenability its hardness decreases rapidly below the surface (as W1 in Figure 5.2), even when it is quenched in the more severe quenchant (water). According to their ability to reach a certain hardness level, shallow-hardening highcarbon steels may reach higher maximum hardness than alloyed steels of high hardenability while at the same time achieving much lower hardness values across a cross section. This can be best compared by using Jominy hardenability curves (see Section 5.3.2). Hardenability is an inherent property of the material itself, whereas hardness distribution after quenching (depth or hardening) is a state that depends on other factors as well. 5.2 FACTORS INFLUENCING DEPTH OF HARDENING Depth of hardening is usually defined as the distance below the surface at which a certain hardness level (e.g., 50 HRC) has been attained after quenching. Sometimes it is defined as the distance below the surface within which the martensite content has reached a certain minimum percentage. As a consequence of the austenite-to-martensite transformation, the depth of hardening depends on the following factors: 1. Shape and size of the cross section 2. Hardenability of the material 3. Quenching conditions Quenching conditions include not only the specific quenchant with its inherent chemical and physical properties, but also important process parameters such as bath temperature and agitation rate. The cross-sectional shape has a remarkable influence on heat extraction during quenching and consequently on the resulting hardening depth. Bars of rectangular cross sections always achieve less depth of hardening than round bars of the same cross-sectional size. Figure 5.3 is a diagram that can be used to convert square and rectangular cross sections to equivalent circular cross sections. For example, a 38-mm square and a 25  100-mm rectangular cross section are each equivalent to a 40-mm diameter circular cross section; a 60  100-mm rectangular cross section is equivalent to an 80-mm diameter circle [2]. The influence of cross-sectional size when quenching the same grade of steel under the same quenching conditions is shown in Figure 5.4A. Steeper hardness decreases from surface to core and substantially lower core hardness values result from quenching a larger cross section. Figure 5.4B shows the influence of hardenability and quenching conditions by comparing an unalloyed (shallow-hardening) steel to an alloyed steel of high hardenability when each is quenched in (a) water or (b) oil. The critical cooling rate (ncrit) of the unalloyed steel is higher than the critical cooling rate of the alloyed steel. Only those points on the cross section that have been cooled at a higher cooling rate than ncrit could transform to martensite and attain high hardness. With unalloyed steel this can be achieved up to some depth only by quenching in water (curve a); oil quenching (curve b) provides essentially no hardness increase. With alloyed steel, quenching in water (because of the high cooling rate of water) produces a cooling rate greater than ncrit even in the core, resulting in through-hardening. Oil quenching (curve b) provides, in this case, cooling rates higher than ncrit within quite a large depth of hardening. Only the core region remains unchanged. ß 2006 by Taylor & Francis Group, LLC. in. mm 240 250 8 200 mm in. 210 200 180 250 10 240 190 180 170 7 160 230 220 210 200 190 180 170 160 150 140 130 120 110 100 90 80 70 60 50 40 30 20 16 160 150 6 Thickness mm f 240 230 220 220 140 140 5 130 120 110 100 120 4 100 90 80 80 3 70 60 60 50 2 40 40 30 1 20 16 20 0 0 20 1 40 60 2 80 3 100 4 120 5 140 160 6 180 200 7 8 220 240 260 280 9 10 11 9 8 7 6 Diameter 9 5 4 3 2 1 300 mm 12 in. Breadth FIGURE 5.3 Correlation between rectangular cross sections and their equivalent round sections, according to ISO. (From K.E. Thelning, Steel and Its Heat Treatment, 2nd ed., Butterworths, London, 1984, p. 145.) 40 20 (B) Unalloyed steel Alloyed steel ncrit a a b b ncrit 0 Surf. Core Hardness, HRC 10 mm 10 mm Martensite content 93% 90% 50% 60 Cooling rate Hardness, HRC (A) 60 40 Martensite content 99% 90% 50% a a b b 20 0 Surf. Core FIGURE 5.4 Influence of (A) cross-sectional size and (B) hardenability and quenching conditions on the depth of hardening. (a) Water quenching; (b) oil quenching, ncrit, critical cooling rate. (From G. Spur (Ed.), Handbuch der Fertigungstechnik, Band 4=2, Wärmebehandeln, Carl Hanser, Munich, 1987, p. 1012.) ß 2006 by Taylor & Francis Group, LLC. 5.3 DETERMINATION OF HARDENABILITY 5.3.1 GROSSMANN’S HARDENABILITY CONCEPT Grossmann’s method of testing hardenability [3] uses a number of cylindrical steel bars of different diameters hardened in a given quenching medium. After sectioning each bar at midlength and examining it metallographically, the bar that has 50% martensite at its center is selected, and the diameter of this bar is designated as the critical diameter (Dcrit). The hardness value corresponding to 50% martensite will be determined exactly at the center of the bar of Dcrit. Other bars with diameters smaller than Dcrit have more than 50% martensite in the center of the cross section and correspondingly higher hardness, while bars having diameters larger than Dcrit attain 50% martensite only up to a certain depth as shown in Figure 5.5. The critical diameter Dcrit is valid for the quenching medium in which the bars have been quenched. If one varies the quenching medium, a different critical diameter will be obtained for the same steel. To identify a quenching medium and its condition, Grossmann introduced the quenching intensity (severity) factor H. The H values for oil, water, and brine under various rates of agitation are given in Table 5.1[4]. From this table, the large influence of the agitation rate on the quenching intensity is evident. To determine the hardenability of a steel independently of the quenching medium, Grossmann introduced the ideal critical diameter DI, which is defined as the diameter of a given steel that would produce 50% martensite at the center when quenched in a bath of quenching intensity H ¼ 1. Here, H ¼ 1 indicates a hypothetical quenching intensity that reduces the surface temperature of the heated steel to the bath temperature in zero time. Grossmann and his coworkers also constructed a chart, shown in Figure 5.6, that allows the conversion of any value of critical diameter Dcrit for a given H value to the corresponding value for the ideal critical diameter (DI) of the steel in question [2]. For example, after quenching in still water (H ¼ 1.0), a round bar constructed of steel A has a critical diameter (Dcrit) of 28 mm according to Figure 5.6. This corresponds to an ideal critical diameter (DI) of 48 mm. Another round bar, constructed of steel B, after quenching in oil (H ¼ 0.4), has a critical diameter (Dcrit) of 20 mm. Converting this value, using Figure 5.6, provides an ideal critical diameter (DI) of 52 mm. Thus, steel B has a higher hardenability than steel A. This indicates that DI is a measure of steel hardenability that is independent of the quenching medium. Hardness, HRC 60 40 HRCcrit ≅50% M D crit 20 0 f80 f60 f50 f40 FIGURE 5.5 Determination of the critical diameter Dcrit according to Grossmann. (From G. Spur (Ed.), Handbuch der Fertigungstechnik, Band 4=2, Wärmebehandeln, Carl Hanser, Munich, 1987, p. 1012.) ß 2006 by Taylor & Francis Group, LLC. TABLE 5.1 Grossmann Quenching Intensity Factor H H Value (in.21) Method of Quenching Oil Water Brine No agitation Mild agitation Moderate agitation Good agitation Strong agitation Violent agitation 0.25–0.30 0.30–0.35 0.35–0.40 0.40–0.50 0.50–0.80 0.80–1.10 1.0 1.0–1.1 1.2–1.3 1.4–1.5 1.6–2.0 4.0 2.0 2.0–2.2 5.0 200 20 120 80 0.01 40 0 360 1. 0. 0 80 48 320 40 0.40 32 Steel A 0.20 24 Steel B 16 0.10 8 0 Quenching intensity H 80 120 160 200 240 280 Ideal critical diameter D I, mm 2. 40 ∞ 0 Quenching intensity H 160 0 Critical diameter Dcrit, mm 0. 0.10 10 5. .0 0 Critical diameter Dcrit, mm 240 5. 0 2. 1.0 0 0. 60 0. 40 ∞ Source: Metals Handbook, 8th ed., Vol. 2, American Society for Metals, Cleveland, OH, 1964, p. 18. 0.01 0 8 16 24 32 40 48 56 Ideal critical diameter D I, mm 64 72 FIGURE 5.6 The chart for converting the values of the critical diameter Dcrit into the ideal critical diameter DI, or vice versa, for any given quenching intensity H, according to Grossmann and coworkers. (From K.E. Thelning, Steel and Its Heat Treatment, 2nd ed., Butterworths, London, 1984, p. 145.) ß 2006 by Taylor & Francis Group, LLC. 0.40 10.0 Grain size ASTM 0.36 0.34 9.0 4 0.32 DI , in. 9.5 8.5 8.0 0.30 5 0.28 6 0.26 7 6.5 0.24 8 6.0 7.5 7.0 0.22 5.5 0.20 5.0 0.18 4.5 0.16 DI , mm 0.38 0 0.1 0.2 0.3 0.4 0.5 0.6 0.7 0.8 0.9 Carbon content, % FIGURE 5.7 The ideal critical diameter (DI) as a function of the carbon content and austenite grain size for plain carbon steels, according to Grossmann. (From K.E. Thelning, Steel and its Heat Treatment, 2nd ed., Butterworths, London, 1984, p. 145.) If DI is known for a particular steel, Figure 5.6 will provide the critical diameter of that steel for various quenching media. For low- and medium-alloy steels, hardenability as determined by DI may be calculated from the chemical composition after accounting for austenite grain size. First, the basic hardenability of the steel as a function of carbon content and austenite grain size is calculated from Figure 5.7 according to the weight percent of each element present. For example: if a steel has an austenite grain size of American Society for Testing and Materials (ASTM) 7 and the chemical composition C 0.25%, Si 0.3%, Mn 0.7%, Cr 1.1%, Mo 0.2%, then the basic value of hardenability from Figure 5.7 (in inches) is DI ¼ 0.17. The total hardenability of this steel is DI ¼ 0:17  1:2  3:3  3:4  1:6 ¼ 3:7 in: (5:1) For these calculations, it is presumed that the total amount of each element is in solution at the austenitizing temperature. Therefore the diagram in Figure 5.8 is applicable for carbon contents above 0.8% C only if all of the carbides are in solution during austenitizing. This is not the case, because conventional hardening temperatures for these steels are below the temperatures necessary for complete dissolution of the carbides. Therefore, decreases in the basic hardenability are to be expected for steels containing more than 0.8% C, compared to values in the diagram. Later investigations by other authors produced similar diagrams that account for this decrease in the basic hardenability that is to be expected for steels with more than 0.8% C, compared to the values shown in Figure 5.8 [6]. Although values of DI calculated as above are only approximate, they are useful for comparing the hardenability of two different grades of steel. The most serious objection to Grossmann’s hardenability concept is the belief that the actual quenching intensity during the entire quenching process can be described by a single H value. It is well known that the heat transfer coefficient at the interface between the metal ß 2006 by Taylor & Francis Group, LLC. Multiplying factor Multiplying factor 3.8 8.4 Mn 3.4 7.6 Cr 3.0 Ni 6.8 2.6 6.0 Mo 2.2 5.2 Si 1.8 4.4 Mn (continued) 1.4 0.8 1.2 1.6 2.0 1.0 0 0.4 0.8 1.2 1.6 2.0 2.4 2.8 3.2 3.6 3.6 4.0 Alloy content, % FIGURE 5.8 Multiplying factors for different alloying elements when calculating hardenability as DI value, according to AISI. (From K.E. Thelning, Steel and Its Heat Treatment, 2nd ed., Butterworths, London, 1984, p. 145.) surface and the surrounding quenchant changes dramatically during different stages of the quenching process for a vaporizable fluid. Another difficulty is the determination of the H value for a cross-sectional size other than the one experimentally measured. In fact, H values depend on cross-sectional size [7]. Figure 5.9 shows the influence of steel temperature and diameter on H values for an 18Cr8Ni round bar quenched in water from 8458C [7]. It is evident that the H value determined in this way passed through a maximum with respect to terminal temperatures. It is also evident that H values at the centers of round bars decreased with increasing diameter. Values of the quenching intensity factor H do not account for specific quenchant and quenching characteristics such as composition, oil viscosity, or the temperature of the quenching bath. Table of H values do not specify the agitation rate of the quenchant either uniformly or precisely; that is, the uniformity throughout the quench tank with respect to mass flow or fluid turbulence is unknown. Therefore, it may be assumed that the tabulated H values available in the literature are determined under the same quenching conditions. This assumption, unfortunately, is rarely justified. In view of these objections, Siebert et al. [8] state: ‘‘It is evident that there cannot be a single H-value for a given quenching bath, and the size of the part should be taken into account when assigning an H-value to any given quenching bath.’’ 5.3.1.1 Hardenability in High-Carbon Steels The hardenability effect of carbon and alloying elements in high-carbon steels and the case regions of carburized steels differ from those in low- and medium-carbon steels and are influenced significantly by the austenitizing temperature and prior microstructure (normalized or spheroidize-annealed). Using Grossmann’s method for characterizing hardenability in terms of the ideal critical diameter DI, multiplying factors for the hardenability effects of Mn, Si, Cr, Ni, Mo, and Al were successfully derived [9] for carbon levels ranging from 0.75 to 1.10% C in single-alloy and multiple-alloy steels quenched at different austenitizing temperatures from 800 to 9308C. These austenitizing temperatures encompass the hardening temperatures of hypereutectoid tool steels, 1.10% C bearing steels, and the case regions of ß 2006 by Taylor & Francis Group, LLC. Temperature, C 300 500 700 3.2 H value, in.−1 2.8 A — 1/2-in. (13-mm) round B — 1-in. (25-mm) round C — 1-1/2-in. (38-mm) round D — 2-1/4-in. (57-mm) round E — 3-in. (76-mm) round Water temperature 60F (16C) Center couples A 2.4 0.13 0.12 0.11 0.10 0.09 0.08 2.0 0.07 B 1.6 0.06 C H value, mm−1 100 0.05 1.2 0.04 D 0.8 0.03 E 0.02 0.4 0.01 0.0 200 600 400 1000 800 1400 1200 1600 Temperature, F FIGURE 5.9 Change of the H value with temperature and size of the round bar. Calculated from cooling curves measured at the center of bars made of 18Cr8Ni steel quenched in water from 8458C, according to Carney and Janulionis. (From D.J. Carney and A.D. Janulionis, Trans. ASM 43:480–496, 1951.) carburized steels. All of these steels, when quenched, normally contain an excess of undissolved carbides, which means that the quantity of carbon and alloying elements in solution could vary with the prior microstructure and the austenitizing conditions. The hardenability of these steels is influenced by the carbide size, shape, and distribution in the prior microstructure and by austenitizing temperature and time. Grain size exhibits a lesser effect because hardenability does not vary greatly from ASTM 6 to 9 when excess carbides are present. As a rule, homogenous high-carbon alloy steels are usually spheroidize-annealed for machining prior to hardening. Carburizing steel grades are either normalized, i.e., air-cooled, or quenched in oil directly from the carburizing temperature before reheating for hardening. So different case microstructures (from martensite to lamellar pearlite) may be present, all of which transform to austenite rather easily during reheating for hardening. During quenching, however, the undissolved carbides will nucleate pearlite prematurely and act to reduce hardenability. In spheroidize-annealed steel, the carbides are present as large spheroids, which are much more difficult to dissolve when the steel is heated for hardening. Therefore the amount of alloy and carbon dissolved is less when one starts with a spheroidized rather than a normalized or quenched microstructure. Nevertheless, it has been demonstrated that a spheroidized prior microstructure actually yields higher hardenability than a prior normalized microstructure, at least for austenitizing temperatures up to approximately 8558C. This effect occurs because larger carbides are not as efficient nuclei for early pearlite formation upon cooling as
