Repository: fredporter/global-knowledge

# Global Vault

**Purpose:** Reference knowledge — public domain content, device specs, learning materials.

**Scope:** macOS → Linux only (read-only on Linux side).

**Contents:**
- `knowledge/` — Reference knowledge (survival, navigation, fire, water, tools, etc.)
- `concepts/` — System concepts and architecture docs
- `repos/` — Repository documentation (uDevFramework, etc.)
- `config/` — Configuration references
- `learning/` — Educational content and tutorials
- `tools/` — Utility scripts
- `handoff/` — Handoff data
- `system/` — System state data
- `data/` — Structured data (MCP, feeds, spools, workflows)
- `vault/` — Vault metadata
- `surfaces/` — Surface definitions

File: contributor/misc/Steel Heat Treatment_ Metallurgy and Technologies (Steel Heat Treatment Handbook, Second Edition).md (part 16 of 50)
fine and lamellar carbides and the nuclei are present in lower numbers. With either prior microstructure, if strict control is maintained over austenitizing temperature and time, the solution of carbon and alloy can be reproduced with sufficient consistency to permit the ß 2006 by Taylor & Francis Group, LLC. Indicated hardenability D I 7 6 50% Martensite 5 4 95% Martensite 3 2 1 0 99.9% Martensite 1 2 3 4 5 6 Hardenability D I, 50% martensite 7 FIGURE 5.10 Average relationships among hardenability values (expressed as DI) in terms of 50, 95, and 99.9% martensite microstructures. (From Metals Handbook, ASM International, Cleveland, OH, 1948, p. 499.) derivation of multiplying factors. For all calculations, it was important to establish whether pearlite or bainite would limit hardenability because the effects of some elements on these reactions and on hardenability differ widely. The multiplying factors were calculated according to a structure criterion of DI to 90% martensite plus retained austenite (or 10% of nonmartensitic transformation) and with reference to a base composition containing 1.0% C and 0.25% of each of the elements Mn, Si, Cr, and Ni, with 0% Mo to ensure that the first transformation product would not be bainite. The 50% martensite hardenability criterion (usually used when calculating DI) was selected by Grossmann because this structure in medium-carbon steels corresponds to an inflection in the hardness distribution curve. The 50% martensite structure also results in marked contrast in etching between the hardened and unhardened areas and in the fracture appearance of these areas in a simple fracture test. For many applications, however, it may be necessary to through-harden to a higher level of martensite to obtain optimum properties of tempered martensite in the core. In these instances, D1 values based on 90, 95, or 99.9% martensite must be used in determining the hardenability requirements. These D1 values can be either experimentally determined or estimated from the calculated 50% martensite values using the relationships shown in Figure 5.10, which were developed for medium-carbon low-alloy steels [10]. A curve for converting the D1 value for the normalized structure to the DI value of the spheroidizeannealed structure as shown in Figure 5.11 is also available. New multiplying factors for D1 values were obtained from the measured Jominy curves using the conversion curve modified by Carney shown in Figure 5.12. The measured DI values were plotted against the percent content of various elements in the steel. These curves were then used to adjust the DI value of the steels whose residual content did not conform to the base composition. Once the DI value of each analysis was adjusted for residuals, the final step was to derive the multiplying factors for each element from the quotient of the steels DI and that of the base as follows: fMn ¼ where DI is the initial reference value. ß 2006 by Taylor & Francis Group, LLC. DI at x % Mn DI (5:2) D I, Normalized prior structure, in. 4 3 2 1 2 3 4 5 D I, Annealed prior structure, in. 6 FIGURE 5.11 Correlation between hardenability based on normalized and spheroidize-annealed prior structures in alloyed 1.0% C steels. (From C.F. Jatczak, Metall. Trans. 4:2267–2277, 1973.) Excellent agreement was obtained between the case hardenability results of carburized steels assessed at 1.0% carbon level and the basic hardenability of the 1.0% C steels when quenched from the normalized prior structure. It was thus confirmed that all multiplying factors obtained with prior normalized 1.0% C steels could be used to calculate the hardenability of all carburizing grades that are reheated for hardening following carburizing. Jatczak and Girardi [11] determined the difference in multiplying factors for prior normalized and prior spheroidize-annealed structures as shown in Figure 5.13 and Figure 5.14. The influence of austenitizing temperature on the specific hardenability effect is evident. The multiplying factors shown in Figure 5.15 through Figure 5.18 were principally determined in compositions where only single-alloy additions were made and that were generally pearlitic in initial transformation behavior. Consequently, these multiplying factors may be applied to 70 60 DI 50 40 80 30 70 20 60 32 2.0 10 2 4 6 40 48 56 Sixteenths 3.0 in. 64 4.0 8 10 12 14 16 18 20 22 24 26 28 30 32 Distance from end-quenched end—sixteenths .2 .4 .6 .8 1.0 1.2 1.4 1.6 1.8 Distance from end-quenched end—in. 2.0 FIGURE 5.12 Relationship between Jominy distance and DI. (From C.F. Jatczak, Metall. Trans. 4:2267–2277, 1973.) ß 2006 by Taylor & Francis Group, LLC. Normalized prior structure Base : DI — 1.42 6 1.00 Multiplying factor Mo 5 0.90 4 0.80 Carbon factor 3 0.70 Si-Multi-alloy steels 2 N 0.75 1.00 1.25 1.50 Mn Cr-Carburizing steels Cr Si-Single-alloy steels Ni %C 1 Mn, Cr, Si 0 0 0.25 0.50 0.75 1.00 1.25 1.50 1.75 2.00 2.25 Percent element FIGURE 5.13 Multiplying factors for calculation hardenability of high-carbon steels of prior normalized structure. (From C.F. Jatczak and D.J. Girardi, Multiplying Factors for the Calculation of Hardenability of Hypereutectoid Steels Hardened from 17008F, Climax Molybdenum Company, Ann Arbor, MI, 1958.) the calculation of hardenability of all single-alloy high-carbon compositions and to those multialloyed compositions that remain pearlitic when quenched from these austenitizing conditions. This involves all analyses containing less than 0.15% Mo and less than 2% total of Ni plus Mn and also less than 2% Mn, Cr, or Ni when they are present individually. Of course, all of the factors given in Figure 5.15 through Figure 5.18 also apply to the calculation of case hardenability of similar carburizing steels that are rehardened from these temperatures following air cooling or integral quenching. Annealed prior structure Multiplying factor 6 Base : DI — 1.42 1.00 5 0.90 4 0.80 Carbon factor Mo 3 0.70 1.00 0.75 Si-Multi-alloy steels 2 Mn 1.25 %C 1.50 Si-Single-alloy steels Cr Ni Ni 1 Mn, Cr, Si 0 0 0.25 0.50 0.75 1.00 1.25 1.50 Percent element 1.75 2.00 2.25 FIGURE 5.14 Multiplying factors for calculation of hardenability of high-carbon steels of prior spheroidize-annealed structure. (From C.F. Jatczak and D.J. Girardi, Multiplying Factors for the Calculation of Hardenability of Hypereutectoid Steels Hardened from 17008F, Climax Molybdenum Company, Ann Arbor, MI, 1958.) ß 2006 by Taylor & Francis Group, LLC. 1.00 0.90 4 5 Multiplying factor 0.80 1700 6 7 0.70 1525 1575 8 0.60 1475 0.50 0.40 0.20 0.30 0.40 0.50 0.60 0.70 0.80 Percent carbon 0.90 1.00 1.10 FIGURE 5.15 Multiplying factors for carbon at each austenitizing condition. Data plotted on the lefthand side are data from Kramer for medium-carbon steels with grain size variation from ASTM 4 to ASTM 8. (From C.F. Jatczak, Metall. Trans. 4:2267–2277, 1973.) 3.5 Kramer Manganese 3.0 1700 1575 2.5 Multiplying factor 1525 2.0 1475 1.5 1.0 Chromium Kramer 1700 2.5 1700 2.0 1525−1575 1.5 1475 1.0 0 0.25 0.50 0.75 1.00 1.25 Percent element 1.50 1.75 2.00 FIGURE 5.16 Effect of austenitizing temperature on multiplying factors for Mn and Cr at high-carbon levels (Kramer data for medium-carbon steels). (From C.F. Jatczak, Metall. Trans. 4:2267–2277, 1973.) ß 2006 by Taylor & Francis Group, LLC. 1700 Molybdenum Multiplying factor 5.0 4.0 Kramer 1575 3.0 1475 1525 2.0 1.0 0 0.25 0.50 0.75 1.00 Percent molybdenum 1.25 1.50 FIGURE 5.17 Effect of austenitizing temperature on multiplying factors for Mo at high carbon levels. (From C.F. Jatczak, Metall. Trans. 4:2267–2277, 1973.) Aluminum 2.0 1475–1700 1.5 Kramer 1.0 1700 Multi−alloy Multiplying factor Silicon 2.5 1700 2.0 Kramer 1475 1525 Multi−alloy 1575 1.5 1475−1575 1.0 Nickel 2.0 Kramer 1700 1.5 1475−1575 1.0 0 0.25 0.50 0.75 1.00 1.25 Percent element 1.50 1.75 2.00 FIGURE 5.18 Effect of austenitizing temperature on multiplying factors for Si, Ni, and Al at high-carbon levels. (Arrow on Al curve denotes maximum percentage studies by Kramer.) (From C.F. Jatczak, Metall. Trans. 4:2267–2277, 1973.) ß 2006 by Taylor & Francis Group, LLC. For steels containing more Mo, Ni, Mn, or Cr than the above percentages, the measured hardenability will always be higher than calculated with the single-alloy multiplying factors because these steels are bainitic rather than pearlitic and also because synergistic hardenability effects have been found to occur between certain elements when present together. The latter effect was specifically noted between Ni and Mn, especially in steels made bainitic by the addition of 0.15% or more Mo and that also contained more than 1.0% Ni. The presence of synergistic effects precluded the use of individual multiplying factors for Mn and Ni, as the independence of alloying element effects is implicit in the Grossmann multiplying factor approach. This difficulty, however, was successfully surmounted by computing combined Ni and Mn factors as shown in Figure 5.19. The factors from Figure 5.15 through Figure 5.18 can also be used for high-carbon steels that are spheroidize-annealed prior to hardening. However, the calculated DI value must be converted to the annealed DI value at the abscissa on Figure 5.11. The accuracy of hardenability prediction using the new factors has been found to be within +10% at DI values as high as 660 mm (26.0 in.). 50 .80 80 40 60 30 Mn .70 40 30 20 20 % Nickel 30 .60 .50 .0 .30 Mn 40 Combinded Ni x Mn multiplying factor 20 10 .80 14758F (8008C) 80 40 30 Mn 60 .70 40 30 20 20 .60 .50 .40 .30 Mn % Nickel 30 40 20 10 15258F (8308C) .80 80 50 30 Mn 60 40 40 20 20 % Nickel 30 .70 40 .60 .50 .40 .30 Mn 30 20 15758F (8558C) 10 1.0 1.2 1.4 1.6 1.8 Percent nickel FIGURE 5.19 Combined multiplying factor for Ni and Mn in bainitic high-carbon steels quenched from 800 to 8558C, to be used in place of individual factors when composition contains more than 1.0% Ni and 0.15% Mo. (From C.F. Jatczak, Metall. Trans. 4:2267–2277, 1973.) ß 2006 by Taylor & Francis Group, LLC. 5.3.2 JOMINY END-QUENCH HARDENABILITY TEST The end-quench hardenability test developed by Jominy and Boegehold [12] is commonly referred to as the Jominy test. It is used worldwide, described in many national standards, and available as an international standard [13]. This test has the following significant advantages: 1. It characterizes the hardenability of a steel from a single specimen, allowing a wide range of cooling rates during a single test. 2. It is reasonably reproducible. The steel test specimen (25 mm diameter  100 mm) is heated to the appropriate austenitizing temperature and soaked for 30 min. It is then quickly transferred to the supporting fixture (Jominy apparatus) and quenched from the lower end by spraying with a jet of water under specified conditions as illustrated in Figure 5.20. The cooling rate is the highest at the end where the water jet impinges on the specimen and decreases from the quenched end, producing a variety of microstructures and hardnesses as a function of distance from the quenched end. After quenching, two parallel flats, approximately 0.45 mm below surface, are ground on opposite sides of the specimen and hardness values (usually HRC) are measured at 1=16 in. intervals from the quenched end and plotted as the Jominy hardenability curve (see Figure 5.21). When the distance is measured in millimeters, the hardness values are taken at every 2 mm from the quenched end for at least a total distance of 20 or 40 mm, depending on the steepness of the hardenability curve, and then every 10 mm. On the upper margin of the Jominy hardenability diagram, approximate cooling rates at 7008C may be plotted at several distances from the quenched end. 1/2 in. (12.7 mm) 1/8 in. (3.2 mm) 1−1/8 in. (29 mm) 458 1−1/32 in. (26.2 mm) Unimpeded water jet 4 in. (102 mm) 1-in. (25.4-mm) round specimen 2-1/2 in. (64 mm) Water at 75 ± 5°F (24 ± 2.8°C) 1/2-in. (12.7-mm) i.d. orifice 1/2 in. (13 mm) From quick-opening valve FIGURE 5.20 Jominy specimen and its quenching conditions for end-quench hardenability test. ß 2006 by Taylor & Francis Group, LLC. 270 70 18 5.6 K/s 489" 124" 32.3" 10" °F/s 1/16 4/16 8/16 16/16 Cooling rates Distance from quenched end, in. 60 Hardness, HRC 50 40 30 20 10 1.0 0 0 2.0 3.0 in. 75 mm 25 50 Distance from quenched end FIGURE 5.21 Measuring hardness on the Jominy specimen and plotting the Jominy hardenability curve. (From G. Krauss, Steels Heat Treatment and Processing Principles, ASM International, Metals Park, OH, 1990.) Figure 5.22 shows Jominy hardenability curves for different unalloyed and low-alloyed grades of steel. This figure illustrates the influence of carbon content on the ability to reach a certain hardness level and the influence of alloying elements on the hardness distribution expressed as hardness values along the length of the Jominy specimen. For example, DIN Ck45, an unalloyed steel, has a carbon content of 0.45% C and exhibits a higher maximum hardness (see the value at 0 distance from the quenched end) than DIN 30CrMoV9 steel, 60 Hardness, HRC 50CrV4 30CrMoV9 40 50CrMo4 42MnV7 37MnSi5 20 Ck45 0 0 40 60 20 Distance from quenched end, mm 80 FIGURE 5.22 Jominy hardenability curves (average values) for selected grades of steel (designations according to German DIN standard). (From G. Spur (Ed.), Handbuch der Fertigungstechnik, Band 4=2, Wärmebehandeln, Carl Hanser, Munich, 1987, p. 1012.) ß 2006 by Taylor & Francis Group, LLC. Distance from quenched end, mm 10 20 30 40 70 50 Hardness, HRC 60 50 40 30 20 10 0 4 8 12 16 20 24 Distance from quenched end, 1/16 in. 28 32 FIGURE 5.23 Reproductibility of the end-quench hardenability test. Hardenability range (hatched area between curves) based on tests by nine laboratories on a single heat of SAE 4068 steel. (From C.A. Siebert, D.V. Doane, and D.H. Breen, The Hardenability of Steels, ASM International, Cleveland, OH, 1997.) which has only 0.30% C. However, the latter steel is alloyed with Cr, Mo, and V and shows a higher hardenability by exhibiting higher hardness values along the length of the specimen. The Jominy end-quench test is used mostly for low-alloy steels for carburizing (core hardenability) and for structural steels, which are typically through-hardened in oils and tempered. The Jominy end-quench test is suitable for all steels except those of very low or very high hardenability, i.e., D1 < 1.0 in. or D1 > 6.0 in. [8]. The standard Jominy end-quench test cannot be used for highly alloyed air-hardened steels. These steels harden not only by heat extraction through the quenched end but also by heat extraction by the surrounding air. This effect increases with increasing distance from the quenched end. The reproducibility of the standard Jominy end-quench test was extensively investigated, and deviations from the standard procedure were determined. Figure 5.23 shows the results of an end-quench hardenability test performed by nine laboratories on a single heat of SAE 4068 steel [8]. Generally, quite good reproducibility was achieved, although the maximum difference may be 8–12 HRC up to a distance of 10 mm from the quenched end depending on the slope of the curve. Several authors who have investigated the effect of deviations from the standard test procedure have concluded that the most important factors to be closely controlled are austenitization temperature and time, grinding of the flats of the test bar, prevention of grinding burns, and accuracy of the measured distance from the quenched end. Other variables such as water temperature, orifice diameter, free water-jet height, and transfer time from the furnace to the quenching fixture are not as critical. 5.3.2.1 Hardenability Test Methods for Shallow-Hardening Steels If the hardenability of shallow-hardening steels is measured by the Jominy end-quench test, the critical part of the Jominy curve is from the quenched end to a distance of about 1=2 in. Because of the high critical cooling rates required for shallow-hardening steels, the hardness decreases rapidly for every incremental increase in Jominy distance. Therefore the standard Jominy specimen with hardness readings taken at every 1=16 in. (1.59 mm) cannot describe precisely the hardness trend (or hardenability). To overcome this difficulty it may be helpful ß 2006 by Taylor & Francis Group, LLC. to (1) modify the hardness survey when using standard Jominy specimens or (2) use special L specimens. 5.3.2.1.1 Hardness Survey Modification for Shallow-Hardening Steels The essential elements of this procedure, described in ASTM A255, are as follows: 1. The procedure in preparing the specimen before making hardness measurements is the same as for standard Jominy specimens. 2. An anvil that provides a means of very accurately measuring the distance from the quenched end is essential. 3. Hardness values are obtained from 1=16 to 1=2 in. (1.59–12.7 mm) from the quenched end at intervals of 1=32 in. (0.79 mm). Beyond 1=2 in., hardness values are obtained at 5=8, 3=4, 7=8, and 1 in. (15.88, 19.05, 22.23, and 25.4 mm) from the quenched end. For readings within the first 1=2 in. from the quenched end, two hardness traverses are made, both with readings 1=16 in. apart: one starting at 1=16 in. and completed at 1=2 in. from the quenched end, and the other starting at 3=32 in. (2.38 mm) and completed at 15=32 in. (11.91 mm) from the quenched end. 4. Only two flats 1808 apart need be ground if the mechanical fixture has a grooved bed that will accommodate the indentations of the flat surveyed first. The second hardness traverse is made after turning the bar over. If the fixture does not have such a grooved bed, two pairs of flats should be ground, the flats of each pair being 1808 apart. The two hardness surveys are made on adjacent flats. 5. For plotting test results, the standard form for plotting hardenability curves should be used. 5.3.2.1.2 The Use of Special L Specimens To increase the cooling rate within the critical region when testing shallow-hardening steels, an L specimen, as shown in Figure 5.24, may be used. The test procedure is standard except that the stream of water rises to a free height of 100+5 mm (instead of the 63.55 mm with a standard specimen) above the orifice, without the specimen in position. (a) (b) f32 f25 f32 100 ± 0.5 97 ± 0.5 25 25 50 10 97 ± 0.5 100 ± 0.5 f5 f125 f125 f20 f20 f25 f25 FIGURE 5.24 L specimens for Jominy hardenability testing of shallow-hardening steels. All dimensions in millimeters. ß 2006 by Taylor & Francis Group, LLC. h1 h 2 S S h3 h4 Hardness, HRC h5 A B C D E h6 h 7 F G C K 1 16 A A Diameter, 1 in. S = average surface hardness h1, h2, h3, etc. = average hardness at depths indicated C = Average center hardness Then Area of A = s + h1 1/  16 2 Area of B = h1 + h2 1  /16 2 Total area = 2(A + B + C + D + E + F + G + K ) S C = 1/2 2 + h1 + h2 + h3 + h4 + h5 + h6 + h 7 + 2 ( ) FIGURE 5.25 Estimation of area according to SAC method. (From Metals Handbook, 9th ed., Vol. 1, ASM International, Metals Park, OH, 1978, pp. 473–474.) [15] 5.3.2.1.3 The SAC Hardenability Test The SAC hardenability test is another hardenability test for shallow-hardening steels, other than carbon tool steels, that will not through-harden in sizes larger than 25.4 mm (1 in.) in diameter. The acronym SAC denotes surface area center and is illustrated in Figure 5.25. The specimen is 25.4 mm (1 in.) in diameter and 140 mm (5.5 in.) long. After normalizing at the specified temperature of 1 h and cooling in air, it is austenitized by being held at temperature for 30 min and quenched in water at 24+58C, where it is allowed to remain until the temperature is uniform throughout the specimen. After the specimen has been quenched, a cylinder 25.4 mm (1 in.) in length is cut from its middle. The cut faces of the cylinder are carefully ground parallel to remove any burning or tempering that might result from cutting and to ensure parallel flat surfaces for hardness measuring. First HRC hardness is measured at four points at 908 to each other on the surface. The average of these readings then becomes the surface reading. Next, a series of HRC readings are taken on the cross section in steps of 1=16 in. (1.59 mm) from the surface to the center of the specimen. From these readings, a quantitative value can be computed and designated by a code known as the SAC number. The SAC code consists of a set of three two-digit numbers indicating (1) the surface hardness, (2) the total Rockwell (HRC)-inch area, and (3) the center hardness. For instance, SAC 60-54-43 indicates a surface hardness of 60 HRC, a total Rockwell-inch area of 54, and a center hardness of 43 HRC. The computation of the total Rockwell-inch area is shown in Figure 5.25. 5.3.2.1.4 Hot Brine Hardenability Test For steels of very low hardenability, another test has been developed [15] that involves quenching several specimens 2.5 mm (0.1 in.) thick and 25 mm (1.0 in.) square in hot brine at controlled temperatures (and controlled quench severity), and determining the hardness and percent martensite of each specimen. The brine temperature for 90% martensite structure expressed as an equivalent diameter of a water-quenched cylinder is used as the hardenability ß 2006 by Taylor & Francis Group, LLC. criterion. Although somewhat complex, this is a precise and reproducible method for experimentally determining the hardenability of shallow-hardening steels. By testing several steels using this method, a linear regression equation has been derived for estimating hardenability from chemical composition and grain size that expresses the relative contribution of carbon and alloying elements by additive terms instead of multiplicative factors. 5.3.2.2 Hardenability Test Methods for Air-Hardening Steels When a standard Jominy specimen is used, the cooling rate at a distance of 80 mm from the quenched end (essentially the opposite end of the specimen) is approximately 0.7 K=s. The hardenability of all steel grades with a critical cooling rate greater than 0.7 K=s can be determined by the standard Jominy end-quench hardenability test as a sufficient decrease in hardness will be obtained from increasing amounts of nonmartensite transformation products (bainite, pearlite, ferrite). However, for steels with a critical cooling rate lower than 0.7 K=s there will be no substantial change in the hardness curve because martensite will be obtained at every distance along the Jominy specimen. This is the case with air-hardening steels. To cope with this situation and enable the use of the Jominy test for air-hardening steels, the mass of the upper part of the Jominy specimen should be increased [16] by using a stainless steel cap as shown in Figure 5.26. In this way, cooling rates of the upper part of the specimen are decreased below the critical cooling rate of the steel itself. The complete device consists of the conical cap with a hole through which the specimen can be fixed with the cap. When austenitizing, a leg is installed on the lower end of the specimen as shown in Figure 5.26 to equalize heating so that the same austenitizing conditions exist along the entire test specimen. The total heating time is 40 min plus 20 min holding time at the austenitizing temperature. Before quenching the specimen according to the standard Jominy test procedure (together with the cap), the leg should be removed. Figure 5.27 illustrates cooling rates when quenching a standard Jominy specimen and a modified specimen with added cap. This diagram illustrates the relationship between the cooling times from the austenitizing temperature to 5008C and the distance from the quenched end of the specimen for different austenitizing temperatures. Figure 5.27 shows that at an austenitizing temperature of 8008C up to a distance of 20 mm from the quenched end, the cooling time curves for the standard specimen and the modified 70 f f 66 All dimensions in mm 27 4 8 58 ff 42 65 47.5 87 Cap 8 Leg 26 ff 30 32 f f 43 45 f FIGURE 5.26 Modification of the standard Jominy test by the addition of a cap to the specimen for testing the hardenability of air-hardening steels. (From A. Rose and L. Rademacher, Stahl Eisen 76(23):1570–1573, 1956 [in German].) ß 2006 by Taylor & Francis Group, LLC. Jominy distance from the quenched end, mm 110 100 Modified Jominy specimen (added cap) Standard Jominy specimen 90 Austenitizing temperature: 8008C 80 8008C 9008C 10008C 11008C 70 60 50 40 30 20 10 0 0 400 500 600 100 200 300 Cooling time from austenitizing temp. to 5008C, s FIGURE 5.27 Cooling times between austenitizing temperature and 5008C for the standard Jominy specimen and for a specimen modified by adding a cap. (From A. Rose and L. Rademacher, Stahl Eisen 76(23):1570–1573, 1956 [in German].) specimen have the same path and thus the same cooling rate. At distances beyond approximately 20 mm, the cooling time curve for the modified specimen exhibits increasingly slower cooling rates relative to the standard specimen. By adding the cap, the cooling time is nearly doubled, or the cooling rate is approximately half that exhibited by the unmodified test piece. Figure 5.28 shows two Jominy hardenability curves, one obtained with the standard specimen and the other with the modified specimen, for the hot-working tool steel DIN 45CrMoV67 (0.43% C, 1.3% Cr, 0.7% Mo, 0.23% V). Up to 20 mm from the quenched end, both curves are nearly equivalent. At greater distances, the retarded cooling exhibited by the modified specimen causes the decrease in hardness to start at 23 mm from the quenched end, while the decrease in hardness for the standard specimen begins at approximately 45 mm. The full advantage of the test with modified specimens for an air-hardening steel can be seen only if a quenched Jominy specimen is tempered at a temperature that will result in a secondary hardening effect. Figure 5.29 illustrates this for the tool steel DIN 45CrVMoW58 70 Austenitizing temp. 970C 60 Hardness, HRC 50 40 Standard Jominy specimen Modified Jominy specimen (added cap) 30 20 Depth of the ground flat 1 mm 10 0 0 50 60 70 80 10 20 30 40 Jominy distance from the quenched end, mm FIGURE 5.28 Jominy hardenability curves of grade DIN 45CrMoV67 steel for a standard specimen and for a specimen modified by adding a cap. (From A. Rose and L. Rademacher, Stahl Eisen 76(23):1570– 1573, 1956 [in German].) ß 2006 by Taylor & Francis Group, LLC. 70 Austenitizing temperature 1100C 60 Hardness, HRC 50 40 Not tempered Tempered at: 300C 550C 30 20 Modified Jominy specimen (added cap) Depth of the ground flat 1 mm 10 0 0 10 20 30 40 50 60 70 Jominy distance from the quenched end, mm 80 FIGURE 5.29 Jominy hardenability curves of grade DIN 45CrVMoW58 steel after quenching (solid curve) and after quenching and tempering (dashed curves) for a specimen modified by adding a cap. (From A. Rose and L. Rademacher, Stahl Eisen 76(23):1570–1573, 1956 [in German].) (0.39% C, 1.5% Cr, 0.5% Mo, 0.7% V, 0.55% W). After tempering at 3008C, the hardness near the quenched end decreases. Within this region martensitic structure is predominant. At about 25 mm from the quenched end the hardness curve after tempering becomes equal to the hardness curve after quenching. After tempering to 5508C, however, the hardness is even more decreased up to a distance of 17 mm from the quenched end, and for greater distances a hardness increase up to about 4 HRC units can be seen as a result of the secondary hardening effect. This increase in hardness can be detected only when the modified Jominy test is conducted. Another approach for measuring and recording the hardenability of air-hardening steels is the Timken Bearing Company Air hardenability Test [17]. This is a modification of the air-hardenability testing procedure devised by Post et al. [18]. Two partially threaded test bars of the dimensions shown in Figure 5.30 are screwed into a cylindrical bar 6 in. in diameter by 15 in. long, leaving 4 in. of each test bar exposed. The total setup is heated to the desired hardening temperature for 4 h. The actual time at temperature is 45 min for the embedded bar sections and 3 h for the sections extending outside the large cylinder. The test bar is then cooled in still air. The large cylindrical bar restricts the cooling of the exposed section of each test bar, producing numerous cooling conditions along the bar length. 4 in. 1 in.–8 Thread 61/2 in. 11/8 in. 1.0 in. Diameter 6 in. Diameter 875 in. Diameter 800 in. Diameter 10 in. 1 in. 15 in. FIGURE 5.30 Timken Roller Bearing Company air hardenability test setup. Two test specimens with short threaded sections as illustrated are fixed in a large cylindrical bar. (From C.F. Jatczak, Trans. ASM 58:195–209, 1965.) ß 2006 by Taylor & Francis Group, LLC. The various positions along the air-hardenability bar, from the exposed end to the opposite end (each test bar is 10 in. long), cover cooling rates ranging from 1.2 to 0.28F=s. The hardenability curves for six high-temperature structural and hot-work die steels are shown in Figure 5.31. The actual cooling rates corresponding to each bar position are shown. Each bar position is equated in this figure to other section sizes and shapes producing equivalent cooling rates and hardnesses at the section centers when quenched in air. To prevent confusion, equivalent cooling rates produced in other media such as oil are not plotted in this chart. However, position 20 on the air-hardenability bar corresponds to the center of a 13-in. diameter bar cooled in still oil and even larger cylindrical bars cooled in water. Co W Si Cr Ni Mo V Norm. temp. 8F Quench temp. 8F 0.61 - - 0.67 1.30 0.18 0.47 0.26 Ann 1750 0.54 1.06 - 0.53 1.26 - 0.52 0.27 " 1750 0.38 0.40 - - 0.85 4.87 0.11 1.34 0.60 " 1850 A115 0.39 0.52 - - 0.85 5.12 - 5.10 0.68 " 1850 Lapelloy 18287 0.31 1.07 - - 0.27 11.35 0.43 2.85 0.24 " 1900 HTS-1100 A117 0.44 0.42 - 1.70 0.51 1.48 1.01 " 1900 - 6 in.φ312 in. 6 in.φ312 in. 0.83 8 10 12 6 in.φ36 in. 1.0 22 1.39 51/2 in.φ312 in. 2 in.φ312 in. 3 in.φ312 in. 2 in.φ312 in. 3 in.φ312 in. 4 in.φ312 in. 32 2.0 1.5 1.2 3 in.φ33 in. 4 in.φ34 in. 5 in.φ35 in. 21/2 in.φ3221/2 in. 48 63 3.0 72.5 Cooling rate in °/F min 2.4 2 in.φ32 in. Size round with same still air cooling rate Equiv. A/V ratio 13 Halmo 5 in.φ312 in. 12887 51/2 in.φ312 in. H-11 7 in.φ37 in. 0.31 Interface 0.29 A120 0.85 10420 5 in.φ312 in. "+Co 13 Mn 4 in.φ312 in. C 16 1722 AS Code 11/2 in.φ312 in. Heat no. Size round with same as quenched hardness 11/2 in.φ312 in. 11/4 in.φ312 in. Type Rockwell C hardness scale 65 60 55 50 45 40 35 30 25 0 2 4 6 12 14 16 18 20 Distance in 1/2 in. units from large end of air hardenability bar FIGURE 5.31 Chemistry and air-hardenability test results for various Cr–Mo–V steels. (From C.F. Jatczak, Trans. ASM 58:195–209, 1965.) ß 2006 by Taylor & Francis Group, LLC. 65 1340H 60 Limits for steel made to chemical specifications Hardness, HRC 55 50 45 40 Standard H- band 35 30 25 20 0 2 4 6 8 10 12 14 16 18 20 22 24 Distance from quenched end, 1/16 in. 26 28 30 32 FIGURE 5.32 Hardenability band for SAE 1340H steel. 5.3.3 HARDENABILITY BANDS Because of differences in chemical composition between different heats of the same grade of steel, so-called hardenability bands have been developed using the Jominy end-quench test. According to American designation, the hardenability band for each steel grade is marked by the letter H following the composition code. Figure 5.32 shows such a hardenability band for 1340H steel. The upper curve of the band represents the maximum hardness values, corresponding to the upper composition limits of the main elements, and the lower curve represents the minimum hardness values, corresponding to the lower limit of the composition ranges. Hardenability bands are useful for both the steel supplier and the customer. Today the majority of steels are purchased according to hardenability bands. Suppliers guarantee that 93 or 95% of all mill heats made to chemical specification will also be within the hardenability band. The H bands were derived from end-quench data from a large number of heats of a specified composition range by excluding the upper and lower 3.5% of the data points. Steels may be purchased either to specified composition ranges or to hardenability limits defined by H bands. In the latter case, the suffix H is added to the conventional grade designation, for example 4140H, and a wider composition range is allowed. The difference in hardenability between an H steel and the same steel made to chemical specifications is illustrated in Figure 5.32. These differences are not the same for all grades. High-volume production of hardened critical parts should have close tolerance of the depth of hardening. The customer may require, at additional cost, only those heats of a steel grade that satisfy, for example, the upper third of the hardenability band. As shown in Figure 5.33, the SAE recommended specifications are: means-different ways of specifications . A minimum and a maximum hardness value at any desired Jominy distance. For example, J30---56 ¼ 10=16 in: (A---A, Figure 5:33) (5:3) If thin sections are to be hardened and high hardness values are expected, the selected Jominy distance should be closer to the quenched end. For thick sections, greater Jominy distances are important. . The minimum and maximum distance from the quenched end where a desired hardness value occurs. For example, ß 2006 by Taylor & Francis Group, LLC. 70 Hardness, HRC 60 A C D 50 B B 40 C 30 A D 20 0 4 8 12 16 20 24 28 Distance from quenched surface, 1/16 in. 32 FIGURE 5.33 Different ways of specifying hardenability limits according to SAE. J45 ¼ 7=16  14=16 in: (B--B, Figure 5.33) . Two maximum hardness values at two desired Jominy distances. For example, J52 ¼ 12=16 in: ( max ); . (5:4) J38 ¼ 16=16 in: (max) (5:5) Two minimum hardness values at two desired Jominy distances. For example, J52 ¼ 6=16 in: ( min ); J28 ¼ 12=16 in: (min) (5:6) Minimum hardenability is significant for thick sections to be hardened; maximum hardenability is usually related to thin sections because of their tendency to distort or crack, especially when made from higher carbon steels. If a structure–volume fraction diagram (see Figure 5.34) for the same steel is available, the effective depth of hardening, which is defined by a given martensite content, may be determined from the maximum and minimum hardenability curves of the band. The structure— volume fraction diagram can also be used for the preparation of the transformation diagram when limits of the hardenability of a steel are determined. If the structure—volume fraction diagram is not available, the limit values of hardness or the effective depth of hardening can be estimated form the hardenability band using the diagram shown in Figure 5.35. Hardness depends on the carbon content of steel and the percentage of martensite after quenching. Figure 5.36. shows the hardenability band of the steel DIN 37MnSi5; the carbon content may vary from a minimum of 0.31% to a maximum of 0.39%. The tolerance in the depth of hardening up to 50% martensite between a heat having maximum hardenability and a heat with minimum hardenability can be determined from the following examples. For Cmin ¼ 0.31% and 50% martensite, a hardness of 38 HRC can be determined from Figure 5.35. This hardness corresponds to the lower curve of the hardenability band and found at a distance of 4 mm from the quenched end. For Cmax ¼ 0.39% and 50% martensite, a hardness of 42 HRC can be determined from Figure 5.35. This hardness corresponds to the upper curve of the hardenability band and is found at 20 mm from the quenched end. In this example, the Jominy hardenability (measured up to 50% martensite) for this steel varies between 4 and 20 mm. Using conversion charts, differences in the depth of hardening for any given diameter of round bars quenched under the same conditions can be determined. ß 2006 by Taylor & Francis Group, LLC. Hardness, HRC 60 50 40 30 20 100 P 75 F B Structure proportion, % 50 Ms 25 0 100 P 75 B 50 25 Ms F 0 10 20 30 0 40 50 Distance from quenched end of the Jominy specimen, mm FIGURE 5.34 Hardenability band and structure–volume fraction diagram of SAE 5140 steel. F ¼ ferrite, P ¼ pearlite, B ¼ bainite, Ms ¼ martensite. (From B. Liščić, H.M. Tensi, and W. Luty, Theory and Technology of Quenching, Springer-Verlag, Berlin, 1992.) 70 Martensite 99.9% 95 90 80 50% Hardness, HRC 60 50 40 C Ni 30 MnSi CrSi CrNiMo Mo CrMo Cr Maximum hardness after Burns, Moore and Archer Hardness at different percentages of martensite after Hodge and Orehoski 20 10 CrNi 0 0.1 0.2 0.3 0.4 0.5 0.6 Carbon content, wt % 0.7 0.8 0.9 FIGURE 5.35 Achievable hardness depending on the carbon content and percentage of martensite in the structure. (From B. Liščić, H.M. Tensi, and W. Luty, Theory and Technology of Quenching, SpringerVerlag, Berlin, 1992.) ß 2006 by Taylor & Francis Group, LLC. 60 Max. hardness difference 32 HRC at J = 10 mm Hardness, HRC Gradient of hardness 25 HRCmin at J = 7.5 mm 22 HRC/5 mm 50 47 HRCmin at J = 2.5 mm 50% Martensite 40 30 20 37 Mn Si 5 10 0 10 20 30 40 50 60 Distance from quenched end, J, mm 38 HRCmin at 4 mm 42 HRCmax at 20 mm (Cmin = 0.31%; (Cmax = 0.39%; at 38 HRCmin) at 42 HRCmax) 50% martensite 50% martensite Hardenability: J(50 M) = 4–20 mm C 31–39; J 4–20 FIGURE 5.36 Hardenability band of DIN 37MnSi5 steel and the way technologically important information can be obtained. (From B. Liščić, H.M. Tensi, and W. Luty, Theory and Technology of Quenching, Springer-Verlag, Berlin, 1992.) Effective depth of hardening is not the only information that can be derived from the hardenability band. Characteristic features of every hardenability band provide information on the material-dependent spread of hardenability designated the maximum hardness difference as shown in Figure 5.36. The hardness difference at the same distance from the quenched end, i.e., at the same cooling rate, can be taken as a measure of material-dependent deviations. Another important technological point that can be derived from the hardenability band is the hardness gradient. In Figure 5.36, this is illustrated by the minimum hardenability curve for the steel in question where there is a high gradient of hardness (22 HRC for only 5 mm difference in the Jominy distance). High hardness gradients indicate high sensitivity to cooling rate variation. 5.4 CALCULATION OF JOMINY CURVES FROM CHEMICAL COMPOSITION The first calculations of Jominy curves based on the chemical composition of steels were performed in the United States in 1943 [21,22]. Later, Just [23], using regression analysis of fictitious Jominy curves from SAE hardenability bands and Jominy curves of actual heats from the USS Atlas (USA) and MPI-Atlas (Germany), derived expressions for calculating the hardness at different distances (E) from the quenched end of the Jominy specimen. It was found that the influence of carbon depends on other alloying elements and also on the cooling rate, i.e., with distance from the quenched end (Jominy distance). Carbon starts at a Jominy distance of 0 with a multiplying factor of 50, while other alloying elements have the factor 0 at this distance. This implies that the hardness at a Jominy distance of 0 is governed solely by the carbon content. The influence of other alloying elements generally increases from 0 to values of their respective factors up to a Jominy distance of about 10 mm. Beyond this distance, their influence is essentially constant. Near the quenched end the ß 2006 by Taylor & Francis Group, LLC. influence of carbon prevails, while the influence of other alloying elements remains essentially constant beyond a Jominy distance of about 10 mm. This led Just to propose a single expression for the whole test specimen, except for distances shorter than 6 mm: pﬃﬃﬃ
