Repository: fredporter/global-knowledge

# Global Vault

**Purpose:** Reference knowledge — public domain content, device specs, learning materials.

**Scope:** macOS → Linux only (read-only on Linux side).

**Contents:**
- `knowledge/` — Reference knowledge (survival, navigation, fire, water, tools, etc.)
- `concepts/` — System concepts and architecture docs
- `repos/` — Repository documentation (uDevFramework, etc.)
- `config/` — Configuration references
- `learning/` — Educational content and tutorials
- `tools/` — Utility scripts
- `handoff/` — Handoff data
- `system/` — System state data
- `data/` — Structured data (MCP, feeds, spools, workflows)
- `vault/` — Vault metadata
- `surfaces/` — Surface definitions

File: contributor/misc/Steel Heat Treatment_ Metallurgy and Technologies (Steel Heat Treatment Handbook, Second Edition).md (part 17 of 50)
pﬃﬃﬃ J680 ¼ 95 C  0:00276E 2 C þ 20Cr þ 38Mo þ 14Mn þ 5:5Ni þ 6:1Si þ 39V pﬃﬃﬃ þ 96P  0:81K  12:28 E þ 0:898E  13HRC (5:7) where J is the Jominy hardness (HRC), E the Jominy distance (mm), K the ASTM grain size, and the element symbols represent weight percentage of each. In Equation 5.7, all alloying elements are adjusted to weight percent, and it is valid within the following limits of alloying elements: C < 0.6%; Cr < 2%; Mn < 2%; Ni < 4%; Mo < 0.5%; V < 0.2%. Calculation of hardness at the quenched end (Jominy distance 0), using the equation for the maximum attainable hardness with 100% martensite, is pﬃﬃﬃ Hmax ¼ 60 C þ 20 HRC, C < 0:6% (5:8) Although Equation 5.7 was derived for use up to a distance of 80 mm from the quenched end of the Jominy specimen, other authors argue that beyond a Jominy distance of 65 mm the continuous decrease in cooling rate at the Jominy test cannot be ensured even for low-alloy steels because of the cooling effect of surrounding air. Therefore, newer calculation methods rarely go beyond a Jominy distance of 40 mm. Just [23] found that a better fit for existing mutual correlations can be achieved by formulas that are valid for groups of similar steels. He also found that multiplying hardenability factors for Cr, Mn, and Ni have lower values for case-hardening steels than for structural steels for hardening and tempering. Therefore, separate formulas for casehardening steels were derived: pﬃﬃﬃ pﬃﬃﬃ J640 (case-hardening steels) ¼ 74 C þ 14Cr þ 5:4Ni þ 29Mo þ 16Mn  16:8 E þ 1:386E þ 7HRC (5:9) and for steels for hardening and tempering, pﬃﬃﬃ J640 (steels for hardening and tempering) ¼ 102 C þ 22Cr þ 21Mn þ 7Ni þ 33Mo pﬃﬃﬃ  15:47 E þ 1:102E  16HRC (5:10) In Europe, five German steel producers in a VDEh working group jointly developed formulas that adequately define the hardenability from different production heats [24]. The goal was to replace various existing formulas that were used individually. Data for some case-hardening steels and some low-alloy structural steels for hardening and tempering have been compiled, and guidelines for the calculation and evaluation of formulas for additional families of steel have been established. This work accounts for influential factors from the steel melting process and for possible deviations in the Jominy test itself. Multiple linear regression methods using measured hardness values for Jominy tests and actual chemical compositions were also included in the analyses. The number of Jominy curves of a family of steel grades necessary to establish usable formulas should be at least equal to the square of the total number of chemical elements used for the calculation. Approximately 200 curves were suggested. To obtain usable equations, all Jominy curves for steel grades that had similar transformation characteristics (i.e., similar continuous cooling transformation [CCT] diagram) ß 2006 by Taylor & Francis Group, LLC. TABLE 5.2 Regression Coefficients for the Calculation of Jominy Hardness Values for Structural Steels for Hardening and Tempering Alloyed with about 1% Cr Jominy Distance (mm) Constant C Si Mn 1.5 3 5 7 9 11 13 15 20 25 30 29.96 26.75 15.24 7.82 27.29 39.34 42.61 42.49 41.72 41.94 44.63 57.91 58.66 64.04 81.10 94.70 100.78 95.85 88.69 78.34 72.29 72.74 2.29 3.76 10.86 19.27 22.01 21.25 20.54 20.82 17.57 18.62 19.12 3.77 2.16 Regression Coefficients 4.87 10.24 14.70 16.06 17.75 20.18 20.73 21.42 S Cr 41.85 73.79 37.76 65.81 81.41 2.86 12.29 21.02 24.82 25.39 26.46 25.33 23.85 24.08 24.39 Mo Ni 6.66 30.41 38.97 26.95 35.99 27.57 Al 38.31 52.63 54.91 47.16 7.51 7.69 10.75 Cu N 2.65 2.59 83.33 59.87 115.50 176.82 144.07 4.56 8.58 7.97 9.0 8.89 9.96 9.64 9.71 Source: R. Caspari, H. Gulden, K. Krieger, D. Lepper, A. Lübben, H. Rohloff, P. Schüler, V. Schüler, and H.J. Wieland, Härterei Tech. Mitt. 47(3):183–188, 1992. when hardened were used. Therefore, precise equations for the calculation of Jominy hardness values were derived only for steel grades of similar composition [24]. The regression coefficients for a set of equations to calculate the hardness values at different Jominy distances from 1.5 to 30 mm from the quenched end are provided in Table 5.2. The chemistry of the steels used for this study is summarized in Table 5.3. The regression coefficients in Table 5.2 do not have the same meaning as the hardenability factors in Equation 5.7, Equation 5.9, and Equation 5.10; therefore, there is no restriction on the calculation of Jominy hardness values at less than 6 mm from the quenched end. Because the regression coefficients used in this method of calculation are not hardenability factors, care should be taken when deriving structural properties from them. The precision of the calculation was determined by comparing the measured and calculated hardness values and establishing the residual scatter, which is shown in Figure 5.37. The TABLE 5.3 Limiting Values of Chemical Composition of Structural Steels for Hardening and Tempering Alloyed with about 1% Cra Content (%) Min. Max. Mean s C Si Mn P S Cr Mo Ni Al Cu N 0.22 0.47 0.35 0.06 0.02 0.36 0.22 0.07 0.59 0.97 0.76 0.07 0.005 0.037 0.013 0.005 0.003 0.038 0.023 0.008 0.80 1.24 1.04 0.10 0.01 0.09 0.04 0.02 0.01 0.28 0.13 0.05 0.012 0.062 0.031 0.007 0.02 0.32 0.16 0.05 0.006 0.015 0.009 0.002 a Used in calculations with regression coefficients of Table 5.2. Source: R. Caspari, H. Gulden, K. Krieger, D. Lepper, A. Lübben, H. Rohloff, P. Schüler, V. Schüler, and H.J. Wieland, Härterei Tech. Mitt. 47(3):183–188, 1992. ß 2006 by Taylor & Francis Group, LLC. Steel 41Cr4 (DIN) 60 0.9 2.1 s= Σ Δ2 n−2 50 2.5 s = 2.94 HRC 1.1 Hardness, HRC 40 Δ = calculated hardness − measured hardness 3.6 30 60 0.7 0.1 s = 7.45 HRC 50 −7.4 −10.5 40 Δ = calculated hardness − measured hardness 30 0 10 20 Distance from the quenched end, mm −1.4 30 FIGURE 5.37 Comparison between measured (O) and calculated (.) hardness values for a melt with adequate consistency (top) and with inadequate consistency (bottom). (From R. Caspari, H. Gulden, K. Krieger, D. Lepper, A. Lübben, H. Rohloff, P. Schüler, V. Schüler, and H.J. Wieland, Härterei Tech. Mitt. 47(3):183–188, 1992.) upper curve for a heat of DIN 41Cr4 steel, having a residual scatter of s ¼ 2.94 HRC, shows an adequate consistency, while the lower curve for another heat of the same steel, with a residual scatter of s ¼ 7.45 HRC, shows inadequate consistency. Such checks were repeated for every Jominy distance and for every heat of the respective steel family. During this process it was found that the residual scatter depends on the distance from the quenched end and that calculated Jominy curves do not show the same precision (compared to measured curves) at all Jominy distances. For different steel grades with different transformation characteristics, the residual scatter varies with Jominy distance, as shown in Figure 5.38. In spite of the residual scatter of the calculated results, it was concluded ‘‘that properly calibrated predictors offer a strong advantage over testing in routine applications’’ [25]. When judging the precision of a calculation of Jominy hardness values, hardenability predictors are expected to accurately predict (+1 HRC) the observed hardness values from the chemical composition. However, experimental reproducibility of a hardness value at a fixed Jominy distance near the inflection point of the curve can be 8–12 HRC (see Figure 5.23 for J10mm). Therefore it was concluded ‘‘that a properly calibrated hardenability formula will always anticipate the results of a purchaser’s check test at every hardness point better than an actual Jominy test’’ [25]. 5.4.1 HYPERBOLIC SECANT METHOD FOR PREDICTING JOMINY HARDENABILITY Another method for predicting Jominy end-quench hardenability from composition is based on the four-parameter hyperbolic secant curve-fitting technique [26]. In this method, it is ß 2006 by Taylor & Francis Group, LLC. Hardness dissipation, HRC 4 3 2 Cr family of steels CrMo family of steels MnCr family of steels C family of steels 1 0 0 30 10 20 Distance from the quenched end, mm 40 FIGURE 5.38 Residual scatter between measured and calculated hardness values versus distance to the quenched end, for different steel grade families. (From R. Caspari, H. Gulden, K. Krieger, D. Lepper, A. Lübben, H. Rohloff, P. Schüler, V. Schüler, and H.J. Wieland, Härterei Tech. Mitt. 47(3):183–188, 1992.) assumed that the Jominy curve shape can be characterized by a four-parameter hyperbolic secant (sech) function (SECH). The SECH curve-fitting technique utilizes the equation DHx ¼ A þ B{sech[C(x  1)D ]  1} (5:11) DHx ¼ (A  B) þ B{sech[C(x  1)D ]} (5:12) or alternatively IH = A DH(P ) B = IH − DH∞ DH(P ) DH(∞) x=P Jominy Position, x FIGURE 5.39 Schematic showing the relationships between the hyperbolic secant coefficients A and B and Jominy curve characteristics. (From W.E. Jominy and A.L. Boegehold, Trans. ASM 26:574, 1938.) ß 2006 by Taylor & Francis Group, LLC. where the hyperbolic secant function for any y value is sechy ¼ 2 ey þ e y (5:13) where x is the Jominy distance from the quenched end, in 1/16 in., DHx the hardness at the Jominy distance x, and A, B, C, D are the four parameters, which can be set such that DHx conforms closely to an experimental end-quench hardenability curve. The relationship between parameters A and B and a hypothetical Jominy curve is illustrated in Figure 5.39. The parameter A denotes the upper asymptotic or initial hardness (IH) at the quenched end. The parameter B corresponds to the difference between the upper and lower asymptotic hardness values, respectively (DH1). This means that for a constant value of A, increasing the value of B will decrease the lower asymptotic hardness, as shown in Figure 5.40a. 60 A = 50 C = 0.05 D=2 50 (a) 40 B = 10 30 B = 20 20 B = 30 B variation 10 60 Hardness, HRC 50 (b) A = 50 B = 20 C = 0.05 40 D = 2.0 30 D = 0.5 D = 3.5 20 D variation at High C value 10 60 A = 50 B = 20 C = 0.05 50 D = 0.5 40 D = 2.0 D = 3.5 30 20 D variation at Low C value (c) 10 0 0 4 8 12 16 20 24 28 32 36 Distance from quenched end of specimen in 1/16 in. FIGURE 5.40 Effect of SECH parameter variation on Jominy curve shape. (From W.E. Jominy and A.L. Boegehold, Trans. ASM 26:574, 1938.) ß 2006 by Taylor & Francis Group, LLC. 60 56 C 0.2 52 Mn 0.68 Si 0.32 Ni 1.59 Cr 0.51 Mo 0.45 Grain size 8 48 Hardness, HRC 44 40 36 32 28 ID 5273 24 A = 46.83 B = 21.11 C = 0.1859 D = 0.9713 20 16 12 0 4 8 12 16 20 24 28 32 Distance from quenched end of specimen in 1/16 in. 36 FIGURE 5.41 Experimental end-quench hardenability data and best-fit hyperbolic secant function. (From W.E. Jominy and A.L. Boegehold, Trans. ASM 26:574, 1938.) The parameters C and D control the position of, and the slope at, the inflection point in the calculated Jominy curve. If the A, B, and C parameters are constant, lowering the value of parameter D will cause the inflection point to occur at greater Jominy distances, as shown in Figure 5.40b and Figure 5.40c. A similar result will be obtained if parameters A, B, and D are kept constant, and parameter C is shown by comparing Figure 5.40b and Figure 5.40c. In fact, it may be appropriate to set C and D to a constant value characteristic of a grade of steels and describe the effects of compositional variations within the grade by establishing correlations with the other three parameters. It should be noted that some Jominy curves cannot be well described by a general expression such as Equation 5.11 or Equation 5.12. For example, if a significant amount of carbide precipitation were to occur in the bainite or pearlite cooling regime, a ‘‘hump’’ in the Jominy curve might be observed that could not be calculated. To calculate the values of the four SECH parameters for each experimentally obtained Jominy curve, the minimum requirement is a data set from which the predictive equations will be developed. This data set should contain compositions of each steel grade (or heat), with associated values of Jominy hardness at different end-quench distances, as determined by the experiment. Other metallurgical or processing variables such as grain size or austenitizing temperature can also be included. The data set must be carefully selected; the best predictions will be obtained when the regression data set is both very large and homogeneously distributed over the range of factors for which hardenability predictions will be desired. A linear–nonlinear regression analysis program using least squares was used to calculate separate values of the four parameters for each experimental Jominy curve in the regression data set by minimizing the differences between the empirical and analytical hardness curves, i.e., obtaining the best fit. Figure 5.41 provides experimental end-quench hardenability data and best fit hyperbolic secant function for one steel in a data set that contained 40 carburizing steel compositions. Excellent fits were obtained for all 40 cases in the regression data set. Once the four ß 2006 by Taylor & Francis Group, LLC. TABLE 5.4 Multiple Regression Coefficients for Backward-Elimination Regression Analysis Dependent Variable (SECH Parameter) B A Ind. Var. C*C*C (Constant) C D Coeff. Ind. Var. Coeff. Ind. Var. Coeff. Ind. Var. Coeff. 481.27031 41.44362 Cr*Mo Mn*Si GS Ni*Ni*Ni (Constant) 28.17764 61.55499 1.71674 1.35352 60.23736 Cr*Mo Mn*Si Ni*Ni*Ni C*C*C* 33.57479 0.79950 1.04208 0.04871 14.85249 0.92535 Cr*Mo Mn*Si Ni*Ni*Ni C*C*C (Constant) 1.19695 1.97624 0.09267 33.57479 0.26580 parameters A, B, C, and D have been obtained for each heat as described above, four separate equations with these parameters as dependent variables are constructed using multiple regression analysis by means of a statistical analysis computer package. Table 5.4 provides multiple regression coefficients obtained with the backward elimination regression analysis of the above-mentioned 40 cases. In this elimination process, 31 variables were arbitrarily defined for possible selection as independent variables in the multiple regression analysis. The list of these variables consisted of all seven single-element and grain size terms, the seven squares and seven cubes of the single element and grain size terms, and all 10 possible two-way element interaction terms that did not include carbon or grain size. Based on the multiple regression coefficients from Table 5.4, the following four equations for SECH parameters were developed for the regression data set of 40 carburizing steels: A ¼ 481C3 þ 41:4 (5:14) B ¼ 28:7CrMo  61:6MnSi  1:72GS  1:35Ni3 þ 60:2 (5:15) C ¼ 0:8CrMo  1:04MnSi  0:05Ni3  14:9C3 þ 0:93 (5:16) D ¼ 1:2CrMo þ 1:98MnSi þ 0:09Ni3 þ 33:6C3  0:27 (5:17) where an element name denotes percentage of that element in the steel and GS denotes grain size. Equation 5.14 through Equation 5.17 are valid for steel compositions in the range of 0.15–0.25% C, 0.45–1.1% Mn, 0.22–0.35% Si, 0–1.86% Ni, 0–1.03% Cr, and 0–0.76% Mo, with ASTM grain sizes (GS) between 5 and 9. After the four parameters are calculated, they are substituted into Equation 5.11 or Equation 5.12 to calculate distance hardness (DH) at each Jominy distance x of interest. To validate this method, the Jominy curves were predicted for an independently determined data set of 24 heats, and this prediction was compared with those obtained by other two methods (AMAX [27] and Just [28] prediction methods). The SECH predictions were not as accurate as distance hardness predictions based on the two methods developed earlier because of the limited size and sparsely populated sections (not homogeneously distributed) of the initial data set. 5.4.2 COMPUTER CALCULATION OF JOMINY HARDENABILITY The application of computer technology has greatly enhanced the precision of these calculations. Commercial software is available for the calculation of Jominy hardness. For example, ß 2006 by Taylor & Francis Group, LLC. (a) 60 (b) 60 Processed J1 47.8 Processed J32 18.9 Inflection point 4.6 HRC at inflection point 36.2 Slope at inflection point −4.7 45 Hardness, Rc Hardness, Rc Measured Processed 30 15 45 30 15 4 8 12 16 20 24 28 32 4 Jominy depth, 1/16 in. 8 12 16 20 24 28 32 Jominy depth, 1/16 in. FIGURE 5.42 Outputs from Minitech Predictor data processing program for best fit to measured Jominy data. (a) Initial trial; (b) final trial. (From J.S. Kirkaldy and S.E. Feldman, J. Heat. Treat. 7:57–64, 1989.) the Minitech Predictor [25] is based on the initial generation of an inflection point on the Jominy curve. Figure 5.42 shows a typical output of the Minitech Predictor operating in the data processing mode. Input values are Jominy hardness values, chemical composition, and estimated grain size. The Minitech program generates a predicted Jominy curve (Jn) and a predicted inflection point distance from quenched end x’ and displays a comparison of the predicted and experimentally obtained curves as shown in Figure 5.42a. A weighting pattern Jn is accessed that specifies a weight of 1.5 for all distances from n ¼ 1 to n ¼ 2x’ and a weight of 0.75 for n > 2x’ to n ¼ 32 mm (or any limit of the data). Using an effective carbon content and grain size as adjustable parameters, the theoretical curve is then iterated about J’n and x’ to minimize the weighted root mean square deviation of the calculated curve from the experimental curve. The final best-fit calculated curve is plotted along with the main processed data as shown in Figure 5.42b. Jominy distance (mm) Hardness (HV) 1.5 5.0 9.0 460 370 270 HV is the Vickers pyramid hardness. Calculated Jominy hardness curves are used to replace Jominy testing by equivalent predictions for those steel grades (e.g., very shallow-hardening steels) that it is difficult or impossible to test. Although the accurate prediction of hardenability is important, it is more important for the steel manufacturer to be able to refine the calculations during the steelmaking process. For example, the steel user indicates the desired Jominy curve by specifying three points within H band for SAE 862OH as shown in Figure 5.43 [29]. Using these data, the steel mill will first compare the customer’s specification against two main criteria: ß 2006 by Taylor & Francis Group, LLC. (a) (b) 500 (SAE 8620H) (SAE 8620H) 500 Hardness, HV Customer demand Customer demand 400 400 300 300 200 200 0 10 20 30 0 10 20 30 Distance from the quenched end, mm FIGURE 5.43 (a) Customer’s specification of hardenability within an H band for SAE 8620H. (b) Jominy curve for finished heat. (From T. Lund, Carburizing Steels: Hardenability Prediction and Hardenability Control in Steel-Making, SKF Steel, Technical Report 3, 1984.) 1. That the hardenability desired is within limits for the steel grade in question 2. That the specified points fall on a Jominy curve permissible within the analysis range for SAE 862OH, i.e., the specified points must provide a physically possible Jominy curve When the actual heat of steel is ready for production, the computer program will automatically select the values for alloy additions and initiate the required control procedures. The samples taken during melting and refining are used to compute the necessary chemical adjustments. The computer program is linked directly to the ferroalloy selection and dispensing system. By successive adjustments, the heat is refined to a chemical composition that meets the required hardenability specification within the chemical composition limits for the steel grade in question. The use of calculated Jominy curves for steel manufacturing process control is illustrated in the following example. Quality control analysis found that the steel heat should have a manganese value of 0.85%. During subsequent alloying, the analysis found 0.88% Mn. This overrun in Mn was automatically compensated for by the computer program, which adjusted hardenability by decreasing the final chromium content slightly. The resulting heat had the measured Jominy curve shown in Figure 5.43b. In this case, the produced steel does not deviate from the required specification by more than +10 HV at any Jominy distance below 19 mm. 5.5 APPLICATION OF HARDENABILITY CONCEPT FOR PREDICTION OF HARDNESS AFTER QUENCHING Jominy curves are the preferred methods for the characterization of steel. They are used to compare the hardenability of different heats of the same steel grade as a quality control method in steel production and to compare the hardenability of different steel grades when selecting steel for a certain application. In the latter case, Jominy curves are used to predict the depth of hardening, i.e., to predict the expected hardness distribution obtained after hardening parts of different cross-sectional dimensions after quenching under various conditions. Such predictions are generally based on the assumption that rates of cooling prevailing ß 2006 by Taylor & Francis Group, LLC. Cooling rate at 700C (1300F) 270 170 110 70 43 490 305 195 125 77 23 42 18 33 14 12 10 9 7.8 6.9 6.1 5.6 26 21.4 18 16.3 14 12.4 11 10.0 4.6 8.3 3.9 7.0 5 125 4 100 Diameter of bar, mm C/s F/s Three-quarter radius Surface Half-radius Center 75 3 50 2 25 Diameter of bar, in. (a) 31 56 1 Quenched in water at 60 m/min (200 ft/min) 0 0 0 2 4 6 8 10 12 14 16 18 20 4.6 8.3 3.9 7.0 Equivalent distance from quenched end, 1/16 in. Cooling rate at 700C (1300F) 270 170 110 70 43 490 305 195 125 77 (b) 31 56 23 42 18 33 14 12 10 9 7.8 6.9 6.1 5.6 26 21.4 18 16.3 14 12.4 11 10.0 5 125 C/s F/s Three-quarter radius Half-radius 4 75 3 Surface Center 50 2 25 Diameter of bar, in. Diameter of bar, mm 100 1 Quenched in oil at 60 m/min (200 ft /min) 0 0 0 2 4 6 8 10 12 14 16 18 20 Equivalent distance from quenched end, 1/16 in. FIGURE 5.44 Correlation of equivalent cooling rates at different distances from the quenched end of the Jominy specimen and at different locations on the cross section of round bars of different diameters, quenched in (a) water agitated at 1 m=s and in (b) oil agitated at 1 m=s. (From Metals Handbook, 9th ed., Vol. 1, ASM International, Metals Park, OH, 1978, p. 492.) at different distance from the quenched end of the Jominy specimen may be compared with the cooling rates prevailing at different locations on the cross sections of bars of different diameters. If the cooling rates are equal, it is assumed that equivalent microstructure and hardness can be expected after quenching. The diagrams shown in Figure 5.44 have been developed for this purpose. These diagrams provide a correlation of equivalent cooling rates at different distances from the quenched end of the Jominy specimen and at different locations (center, half-radius, three-quarter radius, surface) on the cross section of round bars of different diameters. They are valid for the specified quenching conditions only. Figure 5.44a is valid only for quenching in water at an agitation rate of 1 m=s, and the diagram in Figure 5.44b is valid only for quenching in oil at an agitation rate of 1 m=s. ß 2006 by Taylor & Francis Group, LLC. in. mm 2 50 f 100 mm (4 i n.) 45 Distance below surface of bar 40 f 75 mm (3 i n.) 1½ 35 30 1 f 50 mm (2 in.) 25 f 38 mm (11/2 in.) 20 15 f 25 mm (1 in.) 1/2 10 f 125 mm (1/2 in.) 5 0 0 0 5 10 15 20 25 30 35 40 1 ½ 1½ Distance from the quenched end 45 50 mm 2 in. FIGURE 5.45 Relationship between cooling rates at different Jominy distances and cooling rates at different points below the surface of round bars of different diameters quenched in moderately agitated oil. (From K.E. Thelning, Steel and Its Heat Treatment, 2nd ed., Butterworths, London, 1984, p. 145.) Another diagram showing the relation between cooling rates at different Jominy distances and cooling rates at different distances below the surface of round bars of different diameters, taken from the ASTM standard, is shown in Figure 5.45. From this diagram, the same cooling rate found at a Jominy distance of 14 mm prevails at a point 2 mm below the surface of a 75-mm diameter bar, at 10 mm below the surface of 50-mm diameter bar, and at the center of a 38-mm diameter bar when all the bars are quenched in moderately agitated oil. Using this diagram, it is possible to construct the hardness distribution curve across the section after hardening. This type of diagram is also valid for only the specified quenching conditions. To correlate the hardness at different Jominy distances and the hardness at the center of round bars of different diameters that are quenched in various quenchants under different quenching conditions, the critical diameter (Dcrit), the ideal critical diameter (DI), and Grossmann’s quenching intensity factor H must be used. The theoretical background of this approach is provided by Grossmann et al. [5], who calculated the half-temperature time (the time necessary to cool to the temperature halfway between the austenitizing temperature and the temperature of the quenchant). To correlate Dcrit and H, Asimow et al. [31], in collaboration with Jominy, defined the half-temperature time characteristics for the Jominy specimen also. These half-temperature times were used to establish the relationship between the Jominy distance and ideal critical diameter DI, as shown in Figure 5.46. If the microstructure of this steel is determined as a function of Jominy distance, the ideal critical diameter can be determined directly from the curve at that distance where 50% martensite is observed as shown in Figure 5.46. The same principle holds for Dcrit when different quenching conditions characterized by the quenching intensity factor H are involved. Figure 5.47 shows the relationship between the diameter of round bars (Dcrit and DI) and the distance from the quenched end of the Jominy specimen for the same hardness (of 50% martensite) at the center of the cross section after quenching under various conditions [31]. ß 2006 by Taylor & Francis Group, LLC. Distance from quenched end, in. 0.2 0.4 0.6 0.8 1.0 1.2 1.4 1.6 1.8 2.0 7 160 Ideal critical diameter D I, in. Ideal critical diameter D I, mm 0 6 140 120 5 100 4 80 60 3 2 40 1 20 0 30 40 10 20 Distance from quenched end, mm 0 50 FIGURE 5.46 Relationship between the distance from the quenched end of the Jominy specimen and the ideal critical diameter. (From M. Asimov, W.F. Craig, and M.A. Grossmann, SAE Trans. 49(1):283–292, 1941.) The application of the Figure 5.47 diagram can be explained for the two steel grades shown in Figure 5.48. The hardness at 50% martensite for the unalloyed steel grade Ck45 (0.45% C) is 45 HRC, while for the low-alloy grade 50CrMo4 steel (0.5% C) the hardness is 48 HRC. The lower part of the diagram depicts two H curves taken from the diagram in Figure 5.47. One is for vigorously agitated brine (H ¼ 5.0), and the other for moderately agitated oil (H ¼ 0.4). From both diagrams in Figure 5.48, it is seen that quenching the grade 50CrMo4 steel in vigorously agitated brine provides a hardness of 48 HRC in the center of the cross section of a round bar of 110-mm diameter. Quenching the same steel in moderately agitated oil provides this hardness at the core of round bars of only 70-mm diameter. The unalloyed grade Ck45 steel, having lower hardenability when quenched in vigorously agitated brine, provides a hardness of 45 HRC in the center of a 30-mm diameter bar. Quenching in moderately agitated oil provides this hardness in the center of a round bar of only 10 mm diameter. Diameter D crit or D I, mm 200 a 150 H ∝ 5 2 1 0.8 0.4 0.2 100 50 b c 0.02 0 0 10 20 30 40 50 60 Distance from the quenched end, mm FIGURE 5.47 Relationship between the round bar diameter and the distance from the quenched end of the Jominy specimen, giving the hardness in the center of the cross section after quenching under different quenching conditions, a, water; b, oil; c, air. (From M. Asimov, W.F. Craig, and M.A. Grossmann, SAE Trans. 49(1):283–292, 1941.) ß 2006 by Taylor & Francis Group, LLC. Hardness, HRC Diameter, mm 60 50CrM04 40 20 Ck45 48 or 45 HRC Hardness at 50 % martensite 0 150 H = 5.0 100 H = 0.4 50 0 0 10 20 30 40 50 60 Distance from quenched end, mm FIGURE 5.48 Determining the critical diameter of round bars (i.e., the hardness of 50% martensite at the center) from the Jominy hardenability curves of two steel grades quenched in vigorously agitated brine (H ¼ 5.0) and in moderately agitated oil (H ¼ 0.4). (Steel grade designation according to DIN.) (From G. Spur (Ed.), Handbuch der Fertigungstechnik, Band 4=2, Wärmebehandeln, Carl Hanser, Munich, 1987, p. 1012.) 5.5.1 LAMONT METHOD The diagram shown in Figure 5.47 permits the prediction of hardness only at the center of round bars. Lamont [32] developed diagrams relating the cooling rate at a given Jominy distance to that at a given fractional depth in a bar of given radius that has been subjected to a given Grossmann quenching intensity (H) factor. Analytical expressions have been developed for the Lamont transformation of the data to the appropriate Jominy distance J: J ¼ J(D, r=R, H) (5:18) where D is the diameter of the bar, r=R the fractional position in the bar (r=R ¼ 0 at the center; r=R ¼ 1 at the surface), and H the Grossmann quenching intensity factor. These expressions [33] are valid for any value of H from 0.2 to 10 and for bar diameters up to 200 mm (8 in.). Lamont developed diagrams for the following points and fractional depths on the cross section of round bars: r=R ¼ 0 (center), r=R ¼ 0.1, r=R ¼ 0.2, . . . , r=R ¼ 0.5 (half-radius), r=R ¼ 0.6, . . . , r=R ¼ 1.0 (surface). Each of these diagrams is always used in connection with Jominy hardenability curve for the relevant steel. Figure 5.49 through Figure 5.51 show the Lamont diagram for r=R ¼ 0 (center of the cross section), r=R ¼ 0.5, and r=R ¼ 0.8, respectively. The Lamont method can be used for four purposes: 1. To determine the maximum diameter of the bar that will achieve a particular hardness at a specified location on the cross section when quenched under specified conditions. For example, if the Jominy hardenability curve of the relevant steel grade shows a hardness of 55 HRC at a Jominy distance of 10 mm, then the maximum diameter of the bar that will achieve this hardness at half-radius when quenched in oil with H ¼ 0.35 will be 28 mm. This result is obtained by using the diagram in Figure 5.50 for r=R ¼ 0.5 and taking the vertical line at a Jominy distance of 10 mm to the intersection with the curve for H ¼ 0.35, giving the value of 28 mm on the ordinate. ß 2006 by Taylor & Francis Group, LLC. 0 10 15 20 30 37.5 40 50 mm 1.0 in. Bar diameter, mm 140 120 ∞ 5.0 2.0 1.5 1.0 0.70 r =0 R 6.0 r 5.0 0.50 R 100 80 60 50 40 20 0.35 4.0 0.20 3.0 2.0 Quenching intensity H 160 1.0 0 ¼ 0 ½ ¾ 1 1¼ 1½ 1¾ Distance from the quenched end, in. 2 FIGURE 5.49 Relation between distance from the quenched end of Jominy specimen and bar diameter for the ratio r=R ¼ 0, i.e., the center of the cross section, for different quenching intensities. (From J.L. Lamont, Iron Age 152:64–70, 1943.) 2. To determine the hardness at a specified location when the diameter of the bar, the quenching intensity H, and the steel grade are known. For example, if a 120-mm diameter bar is quenched in still water (H ¼ 1.0), the hardness at the center (r=R ¼ 0) will be determined at a distance of 37.5 mm from the quenched end on the Jominy curve of the relevant steel grade (see Figure 5.49). 220 200 Bar diameter 180 160 in. 0 10.0 10 20 30 40 50 mm r = 0.5 R 9.0 8.0 7.0 ∞ 5.0 2.0 1.5 1.0 0.70 r R 6.0 140 0.5 120 5.0 100 4.0 80 3.0 0.35 0.2 60 40 28 20 0 Quenching intensity H mm 240 2.0 1.0 0 ½ 1 1½ Distance from the quenched end, in. 2 FIGURE 5.50 Relation between distance from the quenched end of Jominy specimen and bar diameter for the ratio r=R ¼ 0.5, i.e., 50% from the center, for different quenching intensities. (From J.L. Lamont, Iron Age 152:64–70, 1943.) ß 2006 by Taylor & Francis Group, LLC. 220 9.0 8.0 200 180 7.0 160 6.0 10 15 20 30 5 2 1.5 Bar diameter 0.7 0.5 5.0 0.35 120 100 80 76 60 50 mm 0.6 ∞ 1.0 140 40 Quenching intensity H mm 240 in. 10.0 4.0 0.2 3.0 2.0 40 20 0 1.0 0 r = 0.8 R r R 1/2 1 11/2 Distance from the quenched end, in. 2 FIGURE 5.51 Relation between distance from the quenched end of Jominy specimen and bar diameter for the ratio r=R ¼ 0.8, i.e., 80% from the center, for different quenching intensities. (From J.L. Lamont, Iron Age 152:64–70, 1943.) 3. To select adequate quenching conditions when the steel grade, the bar diameter, and the location on the cross section where a particular hardness should be attained are known. For example, a hardness of 50 HRC, which corresponds to the distance of 15 mm from the quenched end on the Jominy curve of the relevant steel grade, should be attained at the center of a 50-mm diameter bar. The appropriate H factor can be found by using Figure 5.49. In this case, the horizontal line for a 50-mm diameter and the vertical line for a 15-mm Jominy distance intersect at the point that corresponds to H ¼ 0.5. This indicates that the quenching should be done in oil with good agitation. If the required hardness should be attained only up to a certain depth below the surface, the fractional depth on the cross section must be first established to select the appropriate transformation diagram. For example, if 50 HRC hardness, which corresponds to a distance of 15 mm from the quenched end on the Jominy curve of the relevant steel grade, should be attained at 7.6 mm below the surface of a 76-mm diameter bar, then r 38  7:6 ¼ ¼ 0:8 R 38 (5:19) This calculation indicates that the diagram for r=R ¼ 0.8 (Figure 5.51) should be used. In this case, the horizontal line for 76 mm diameter intersects the vertical line for 15-mm Jominy distance on the interpolated curve H ¼ 0.6. This indicates that quenching should be performed in oil with strong agitation (see Table 5.1). 4. To predict the hardness along the radius of round bars of different diameters when the bar diameter and steel grade and its Jominy curve and quenching intensity H are ß 2006 by Taylor & Francis Group, LLC. known. For this calculation, diagrams for every ratio r=R from the center to the surface should be used. The following procedure should be repeated with every diagram. At the point where the horizontal line (indicating the bar diameter in question) intersects the relevant H curve, the vertical line gives the corresponding distance from the quenched end on the Jominy curve from which the corresponding hardness can be read and plotted at the corresponding fractional depth. Because some simplifying assumptions are made when using Lamont diagrams, hardness predictions are approximate. Experience has shown that for small cross sections and for the surface of largediameter bars, the actual hardness is usually higher than predicted. 5.5.2 STEEL SELECTION BASED ON HARDENABILITY The selection of a steel grade (and heat) for a part to be heat-treated depends on the hardenability that will yield the required hardness at the specified point of the cross section after quenching under known conditions. Because Jominy hardenability curves and hardenability bands are used as the basis of the selection, the method described here is confined to those steel grades with known hardenability bands or Jominy curves. This is true first of all for structural steels for hardening and tempering and also for steels for case hardening (to determine core hardenability). If the diameter of a shaft and the bending fatigue stresses it must be able to undergo are known, engineering analysis will yield the minimum hardness at a particular point on the cross section that must be achieved by hardening and tempering. Engineering analysis may show that distortion minimization requires a less severe quenchant, e.g., oil. Adequate toughness after tempering (because the part may also be subject to impact loading) may require a tempering temperature of, e.g., 5008C. The steps in the steel selection process are as follows: Step 1. Determine the necessary minimum hardness after quenching that will satisfy the required hardness after tempering. This is done by using a diagram such as the one shown in Figure 5.52. For example, if a hardness of 35 HRC is required after hardening and then tempering at 5008C at the critical cross-sectional diameter, the minimum hardness after quenching must be 45 HRC. As-quenched hardness, HRC 60 55 Tempered 600C/ 60 min 50 45 40 35 Tempered 500C/ 60 min 30 25 15 20 25 30 35 40 Tempered hardness, HRC 45 FIGURE 5.52 Correlation between the hardness after tempering and the hardness after quenching for structural steels (according to DIN 17200). ß 2006 by Taylor & Francis Group, LLC. Hardness, HRC 70 %C 0.6 0.5 0.4 0.3 60 50 0.2 40 30 30 40 50 60 70 80 Portion of martensite % 90 100 FIGURE 5.53 Correlation between as-quenched hardness, carbon content, and percent martensite (according to Hodge and Orehovski). (From Metals Handbook, 9th ed., Vol. 1, ASM International, Metals Park, OH, 1978, pp. 473–474, p. 481.) Alternatively, if the carbon content of the steel and the percentage of as-quenched martensite at the critical point of the cross section is known, then by using a diagram that correlates hardness with percent carbon content and as-quenched martensite content (see Figure 5.53), the as-quenched hardness may then be determined. If 80% martensite is desired at a critical position of the cross section and the steel has 0.37% C, a hardness of 45 HRC can be expected. Figure 5.53 can also be used to determine the necessary carbon content of the steel when a particular percentage of martensite and a particular hardness after quenching are required. Step 2. Determine whether a certain steel grade (or heat) will provide the required asquenched hardness at a critical point of the cross section. For example, assume that a shaft is 45 mm in diameter and that the critical point on the cross section (which was determined from engineering analysis of resultant stresses) is three fourths of the radius. To determine if a particular steel grade, e.g., AISI 4140H, will satisfy the requirement of 45 HRC at (3=4)R after oil quenching, the diagram shown in Figure 5.54a should be used. This diagram correlates cooling rates along the Jominy end-quench specimen and at four characteristic locations (critical points) on the cross section of a round bar when quenched in oil at 1 m=s agitation rate (see the introduction to Section 5.5 and Figure 5.44). Figure 5.54a shows that at (3=4)R the shaft having a diameter of 45 mm will exhibit the hardness that corresponds to the hardness at a distance of 6.5=16 in. (13=32 in.) from the quenched end of the Jominy specimen. Step 3. Determine whether the steel grade represented by its hardenability band (or a certain heat represented by its Jominy hardenability curve) at the specified distance from the quenched end exhibits the required hardness. As indicated in Figure 5.54b, the minimum hardenability curve for AISI 4140H will give a hardness of 49 HRC. This means that AISI 4140H has, in every case, enough hardenability for use in the shaft example above. This graphical method for steel selection based on hardenability, published in 1952 by Weinmann and coworkers, can be used as an approximation. Its limitation is that the diagram shown in Figure 5.54a provides no information on the quality of the quenching oil and its temperature. Such diagrams should actually be prepared experimentally for the exact conditions that will be encountered in the quenching bath in the workshop; the approximation will be valid only for that bath. 5.5.3 COMPUTER-AIDED STEEL SELECTION BASED ON HARDENABILITY As in other fields, computer technology has made it possible to improve the steel selection process, making it quicker, more intuitive, and even more precise. One example, using a ß 2006 by Taylor & Francis Group, LLC. Diameter of
