Repository: fredporter/global-knowledge

# Global Vault

**Purpose:** Reference knowledge — public domain content, device specs, learning materials.

**Scope:** macOS → Linux only (read-only on Linux side).

**Contents:**
- `knowledge/` — Reference knowledge (survival, navigation, fire, water, tools, etc.)
- `concepts/` — System concepts and architecture docs
- `repos/` — Repository documentation (uDevFramework, etc.)
- `config/` — Configuration references
- `learning/` — Educational content and tutorials
- `tools/` — Utility scripts
- `handoff/` — Handoff data
- `system/` — System state data
- `data/` — Structured data (MCP, feeds, spools, workflows)
- `vault/` — Vault metadata
- `surfaces/` — Surface definitions

File: contributor/misc/Steel Heat Treatment_ Metallurgy and Technologies (Steel Heat Treatment Handbook, Second Edition).md (part 18 of 50)
bar, mm (a) 125 Three-quarter radius Half-radius 100 Surface 75 50 45 Center 25 Quenched in oil at 1 m/s 0 0 2 4 6 8 10 12 14 16 Distance from quenched end, 1/16 in. 18 20 49 HRC minimum hardenability of 4140H meets the requirement Hardness, HRC (b) 70 4140H 60 50 40 30 0 2 4 6 8 10 12 14 16 Distance from quenched end, 1/16 in. 18 20 FIGURE 5.54 Selecting a steel of adequate hardenability. (a) equivalent cooling rates (and hardness after quenching) for characteristic points on a round bar’s cross section and along the Jominy endquench specimen. (b) Hardenability band of AISI 4140H steel. (From Metals Handbook, 9th ed., Vol. 1, ASM International, Metals Park, OH, 1978, pp. 473–474, p. 493.) software package developed at the University of Zagreb [35], is based on a computer file of experimentally determined hardenability bands of steels used in the heat-treating shop. The method is valid for round bars of 20–90-mm diameters. The formulas used for calculation of equidistant locations on the Jominy curve, described in Ref. [23], were established through regression analysis for this range of diameters. The essential feature of this method is the calculation of points on the optimum Jominy hardenability curve for the calculated steel. Calculations are based on the required asquenched hardness on the surface of the bar and at one of the critical points of its cross section [(3=4)R, (1=2)R, (1=4)R, or center]. The input data for the computer-aided selection process are the following: Diameter of the bar (D mm) Surface hardness HRC . Hardness at a critical point HRC . Quenching intensity factor I (I equals the Grossmann quenching intensity factor H as given in Table 5.1) . Minimum percentage of martensite required at the critical point . . The first step is to calculate the equidistant locations from the quenched end on the Jominy curve (or Jominy hardenability band). These equidistant locations are the points on the Jominy curve that yield the required as-quenched hardness. The calculations are performed as follows [23]: ß 2006 by Taylor & Francis Group, LLC. On the surface: D0:718 5:11I 1:28 (5:20) E3=4R ¼ D1:05 8:62I 0:668 (5:21) E1=2R ¼ D1:16 9:45I 0:51 (5:22) E1=4R ¼ D1:14 7:7I 0:44 (5:23) D1:18 8:29I 0:44 (5:24) Es ¼ At (3=4)R: At (1=2)R: At (1=4)R: At the center: Ec ¼ [Note: The calculated E values are in millimeters.] After calculating the equidistant locations for the surface of the bar (Es) and for one of the critical points (Ecrit), using the hardenability band of the relevant steel, the hardness values achievable with the Jominy curve of the lowest hardenability (Hlow) and the hardness values achievable with the Jominy curve of the highest hardenability (Hhigh) for both Es and Ecrit locations are then determined as shown in Figure 5.55. The degree of hardening S is defined as the ratio of the measured hardness after quenching (at a specified point of the cross section) to the maximum hardness that can be achieved with the steel in question: S¼ H Hmax (5:25) H high s H high HRC crit H low s H low s 0 Es E crit Jominy distance, mm FIGURE 5.55 Determination of minimum and maximum hardness for equidistant location Es and Ecrit from a relevant hardenability band. (After T. Filetin, Strojarstvo 24(2):75–81, 1982 [in Croatian].) ß 2006 by Taylor & Francis Group, LLC. TABLE 5.5 Correlation between Degree of Hardening S and Percentage of Martensite in As-Quenched Structure Percent Martensite Degree of Hardening S 50–60 60–70 70–80 80–85 85–90 90–95 95–97 97–100 0.70–0.74 0.74–0.76 0.76–0.78 0.78–0.81 0.81–0.86 0.86–0.91 0.91–0.95 0.95–1.00 Source: T. Filetin and J. Galinec, Software programme for steel selection based on hardenability, Faculty of Mechanical Engineering, University of Zagreb, 1994. It can be easily calculated for the equidistant location Ecrit on the upper and lower curves of the hardenability band, taking the value for Hmax from the relevant Jominy curve at distance 0 from the quenched end (J ¼ 0). In this way, two distinct values of the degree of hardening, Supper and Slower, are calculated. Each corresponds to a certain percentage of martensite in the as-quenched structure as shown in Table 5.5. It is also possible to determine whether the required percentage of martensite can be achieved by either Jominy curve of the hardenability band. Instead of providing the percentage of martensite in the as-quenched structure as input data, the value of S (degree of hardening) may be given. For statically stressed parts, S < 0.7; for less dynamically stressed parts, 0.7 < S < 0.86; and for highly dynamically stressed parts, 0.86 < S < 1.0. In this way, a direct comparison of the required S value with values calculated for both Jominy curves at the Ecrit location can be performed. There are three possibilities in this comparison: 1. The value of S required is even lower than the S value calculated for the lower curve of the hardenability band (Slower). In this case all heats of this steel will satisfy the requirement. The steel actually has higher hardenability than required. 2. The value of S required is even higher than the S value calculated for the upper curve of the hardenability band (Supper). In this case, none of the heats of this steel can satisfy the requirement. This steel must not be selected because its hardenability is too low for the case in question. 3. The value of required degree of hardening (S) is somewhere between the values for the degree of hardening achievable with the upper and lower curves of the hardenability band (Supper and Slower, respectively). In the third case, the position of the S required, designated as X, is calculated according to the formula: X¼ ß 2006 by Taylor & Francis Group, LLC. S  Slower Supper  Slower where X is the distance from the lower curve of the hardenability band on the ordinate Ecrit to the actual position of S required, which should be on the optimum Jominy curve. This calculation divides the hardenability band into three zones: The lower third, X  0.33 The middle third, 0.33 < X  0.66 The upper third, 0.66 < X All heats of a steel grade where the Jominy curves pass through the zone in which the required S point is situated can be selected as heats of adequate hardenability. This zone is indicated in a graphical presentation of the method. Once the distance X is known, the optimum Jominy hardenability curve can be drawn. The only requirement is that for every distance from the quenched end the same calculated ratio (X) that indicates the same position of the Jominy curve relative to the lower and upper hardenability curves of the hardenability band is maintained. The following example illustrates the use of this method in selecting a steel grade for hardening and tempering. A 40-mm diameter shaft after hardening and tempering should exhibit a surface hardness of Hs ¼ 28 HRC and a core hardness of Hc ¼ 26 HRC. The part is exposed to high dynamic stresses. Quenching should be performed in agitated oil. The first step is to enter the input data and select the critical point on the cross section (in this case the core) as shown in Figure 5.56. Next, the required percentage of martensite at the critical point after quenching (in this case 95%, because of high dynamic stresses) and the quenching intensity I (in this case 0.5, corresponding to the Grossmann value H ) are selected. The computer program repeats the above-described calculations for every steel grade for which the hardenability band is stored in the file and presents the results on the screen as shown in Figure 5.57. This is a list of all stored steel grades regarding suitability for the application being calculated. Acceptable steel grades, suitable from the upper, middle, or lower third of the hardenability band, and unacceptable steel grades with excessively high hardenability are determined. Selection of steel in hardened and tempered condition Diameter, mm (0–90):40 Critical point on the cross-section: Core Required value: <1> 3/4R <2> 1/2R <3> 1/4R <4> Core <1> Hardness, HRC (20–50) <2> Tensile strength, N/mm2 (750–1650) Hardness, HRC – On the surface: – At the critical point: 28 H s 26 H c FIGURE 5.56 Input data for computer program. (From T. Filetin and J. Galinec, Software programme for steel selection based on hardenability, Faculty of Mechanical Engineering, University of Zagreb, 1994.) ß 2006 by Taylor & Francis Group, LLC. Results of steel selection JUS C4181 C4730 C4731 C4781 C4732 C4782 C4733 C4738 C4734 AISI 4130 E4132 4140 4150 Not suitable Not suitable Suitable heats from upper third of band Suitable heats from upper third of band Suitable heats from middle third of band Suitable heats from middle third of band Suitable heats from middle third of band Too high hardenability Too high hardenability FIGURE 5.57 List of computer results. (From T. Filetin and J. Galinec, Software programme for steel selection based on hardenability, Faculty of Mechanical Engineering, University of Zagreb, 1994.) For each suitable steel grade, a graphical presentation as shown in Figure 5.58 can be obtained. This gives the optimum Jominy hardenability curve for the case required and indicates the desired zone of the hardenability band. In addition, the necessary tempering temperature can be calculated according to the formula: Ttemp ¼ 917 vﬃﬃﬃﬃﬃﬃﬃﬃﬃﬃﬃﬃﬃﬃﬃﬃﬃﬃﬃ u 8 uln ¼ Hcrit 6 8 t Htemp (5:26) S where Ttemp is the absolute tempering temperature (K) (valid for 4008C < Ttemp < 6608C), Hcrit the hardness after quenching at the critical point HRC (taken from the optimum Jominy curve at the distance for the critical point), Htemp the required hardness after tempering at the critical point HRC, and S the degree of hardening (ratio between hardness on the optimum Jominy curve at the distance Ecrit and at the distance E ¼ 0). 70 Hardness, HRC 60 50 40 30 20 10 0 5 E s 10 E crit15 20 25 30 35 40 Jominy distance, mm FIGURE 5.58 Graphical presentation of the optimum Jominy hardenability curve. (From T. Filetin and J. Galinec, Software programme for steel selection based on hardenability, Faculty of Mechanical Engineering, University of Zagreb, 1994.) ß 2006 by Taylor & Francis Group, LLC. Tensile strength (Rm, N=mm2 ) is also calculated at the relevant points using the formula: Rm ¼ 0:426H 2 þ 586:5 [N=mm2 ] (5:27) where H is the corresponding hardness value in HRC. Knowing the tensile strength (Rm), other mechanical properties are calculated according to the formulas: Yield strength: Rp 0:2 ¼ (0:8 þ 0:1S)Rm þ 170S  200 [N=mm2 ] (5:28) A5 ¼ 0:46  (0:0004  0:00012S)Rm [%] (5:29) Z ¼ 0:96  (0:00062  0:00029S)Rm [%] (5:30) Rd ¼ (0:25 þ 0:45Z)Rm [N=mm2 ] (5:31) KU ¼ [460  (0:59  0:29S)Rm ](0:7) [J] (5:32) Elongation: Contraction: Bending fatigue strength: Impact energy (toughness): For every steel grade (and required zone of the hardenability band) that has been found suitable, the mechanical properties for the surface and for the critical cross section point can be calculated. The computer output is shown in Figure 5.59. Compared to the previous steel selection processes, these computer-aided calculations have the following advantages: (AISI 4140) Heats from the middle third of the band Calculated tempering temperature: 643C Mechanical properties Yield strength: Rp0.2, N/mm2 Tensile strength: Rm, N/mm2 Bending fatigue strength: Rd, N/mm2 Elongation: A5, % Contraction: Z, % Impact engergy: KU, J Surface Critical point 793 920 499 20 65 125 735 874 474 21 65 123 FIGURE 5.59 Computer display of calculated mechanical properties. (From T. Filetin and J. Galinec, Software programme for steel selection based on hardenability, Faculty of Mechanical Engineering, University of Zagreb, 1994.) ß 2006 by Taylor & Francis Group, LLC. 1. Whereas the previously described graphical method is valid for only one specified quenching condition for which the relevant diagram has been plotted, the computeraided method allows great flexibility in choosing concrete quenching conditions. 2. Selection of the optimum hardenability to satisfy the requirements is much more precise. 3. Calculations of the exact tempering temperature and all mechanical properties after tempering at the critical point that give much more information and facilitate the steel selection are possible. 5.6 5.6.1 HARDENABILITY IN HEAT TREATMENT PRACTICE HARDENABILITY OF CARBURIZED STEELS Carburized parts are primarily used in applications where there are high surface stresses. Failures generally originate in the surface layers where the service stresses are most severe. Therefore, high case strength and high endurance limits are critical factors. High case hardness improves the fatigue durability. Historically, it was thought that core hardenability was required for the selection of carburizing steels and heat treatment of carburized parts and that core hardenability would ensure adequate case hardenability. Equal additions of carbon, however, do not have the same effect on the hardenability of all steel compositions; therefore the historical view of core hardenability may not be correct. In fact, hardenability of both case and core is essential for proper selection of the optimum steel grade and the heat treatment of carburized parts. It is now also known that the method of quenching after carburizing, i.e., direct quenching or reheat and quench, influences case hardenability. The case hardenability of carburized steel is determined by using the Jominy end-quench test. Standard Jominy specimens are carburized in a carburizing medium with a high C potential for sufficient time to obtain a carburized layer of the desired depth. In addition to the Jominy specimens, two bars of the same steel and heat, the same surface finish, and the same dimensions (25 mm diameter) are also carburized under identical conditions. These bars are used to plot the carbon gradient curve shown in Figure 5.60a, which is produced by chemical analysis of chips obtained from machining of the carburized layer at different layer thicknesses. In this way, as shown in Figure 5.60a, the following carbon contents were found as a function of case depth: 1.2 Measured carbon content curve carburized at 925C for 4.5 h 1.0 d1 = 0.2 0.7% C d4 = 0.57 %C 0.8 1.0% C 0.8% C 0.6 d3 = 0.45 0.4 0.2 (a) d1 0 d2 d3 d2 = 0.32 0.9% C d4 0.2 0.4 0.6 0.8 1.0 Depth from surface, mm 1.2 (b) FIGURE 5.60 (a) Measured carbon gradient curve after gas carburizing at 9258C for 4.5 h. (b) Grinding of the carburized Jominy specimen. (From T. Filetin and B. Liščič, Strojarstvo 18(4):197–200, 1976 [in Croatian].) ß 2006 by Taylor & Francis Group, LLC. 1.0% C at 0.2 mm depth (distance from the surface of the bar)—d1 0.9% C at 0.32 mm depth—d2 0.8% C at 0.45 mm depth—d3 0.7% C at 0.57 mm depth—d4 One of the carburized Jominy specimens should be end-quenched in the standard way using the Jominy apparatus directly from the carburizing temperature (direct quenching), and the other should be first cooled to room temperature and then reheated and quenched from a temperature that is usually much lower than the carburizing temperature (reheat and quench). After quenching, all Jominy specimens should be ground on four sides of the perimeter to the depths, d1, d2, d3, and d4, as shown in Figure 5.60b. Hardness is measured in the standard way on each of the ground surfaces, and the corresponding Jominy curves are plotted. Figure 5.61a 700 0.9 67 1.0 65 0.7 0.8 % C 60 600 55 500 50 HV 800 HRC Direct quenching from 925C 900 45 400 300 0.17 200 40 35 30 25 20 100 0 0 2 4 6 8 10 121416 20 (a) 24 28 32 36 40 44 48 Jominy distance, mm HV 0.8 67 800 0.7 65 700 0.9 %C 60 600 55 500 50 1.0 400 HRC Indirect quenching from 820C 900 45 40 35 30 25 20 300 200 100 0 0 2 4 6 8 10 121416 20 (b) 24 28 32 36 40 44 48 Jominy distance, mm FIGURE 5.61 Jominy case hardenability curves of carburized DIN 16MnCr5 steel (a) after direct quenching from 9258C and (b) after reheating followed by quenching from 8208C. (From T. Filetin and B. Liščič, Strojarstvo 18(4):197–200, 1976 [in Croatian].) ß 2006 by Taylor & Francis Group, LLC. provides an example of Jominy hardenability curves for the carburizing steel grade DIN 16MnCr5 (0.17% C, 0.25% Si, 1.04% Mn, 1.39% Cr). The carbon contents in the case were 1.0, 0.9, 0.8, and 0.7% C, and the core carbon content was 0.17% C after direct quenching from the carburizing temperature, 9258C. Figure 5.61b provides Jominy curves for the same carburized case after indirect quenching (reheated to 8208C). From both diagrams of Figure 5.61 the following conclusions can be drawn: 1. The hardenability of the core is substantially different from the hardenability within the carburized case. 2. The best hardenability of the carburized case is found for this steel grade at 0.9% C with direct quenching and at 0.8% C with indirect quenching (reheat and quench). Consequently, the carburizing process should be controlled so that after carburizing a surface carbon content of 0.9% is obtained for direct quenching and one of 0.8% for indirect quenching. 5.6.2 HARDENABILITY OF SURFACE LAYERS WHEN SHORT-TIME HEATING METHODS ARE USED When short-time (zero time) heating processes for surface hardening are used, e.g., flame hardening, induction hardening, or laser hardening, the same metallurgical reactions occur as in conventional hardening except that the heating processes cycle must be much shorter than that of conventional hardening. Heating time for these proceses vary by one to three orders of magnitude; approximately 100 s for flame hardening, 10 s or less for induction hardening, and 1 s or less for laser hardening. This means that the heating rates are very high. Problems associated with these high heating rates are twofold. 1. The transformation from the bcc lattice of the a-iron to the fcc lattice of the g-iron does not occur between normal temperatures Ac1 and Ac3 as in conventional hardening because the high heating rate produces nonequilibrium systems. The Ac1 and Ac3 temperatures are displaced to higher temperatures as shown in Figure 5.62. Although an austenitizing temperature may be sufficiently high to form austenite under slow heating conditions (conventional hardening), the same temperature level may not be sufficient to even initiate austenization under high heating rates [37]. Therefore, substantially higher austenitizing temperatures are used with flame, induction, and laser hardening (especially the latter) than for conventional hardening of the same steel. 2. For quench hardening, the austenitization must dissolve and uniformly distribute the carbon of the carbides in the steel. This is a time-dependent diffusion process (sometimes called homogenization), even at the high temperatures used in short-time heating methods. At very high heating rates, there is insufficient time for diffusion of carbon atoms from positions of higher concentrations near carbides to the positions of lower concentrations (areas that originated from practically carbon-free ferrite). This diffusion depends on the path length of carbon atoms and therefore is dependent on the distribution of carbon in the starting structure. Coarse pearlitic structures, spheroidized structures, and (particularly) nodular cast iron with a high content of free ferrite are undesirable in this regard. Tempered martensite, having small and finely dispersed carbides, provides the shortest paths for carbon diffusion and is therefore most desirable. Figure 5.62a illustrates a time temperature transformation diagram for continuous heating at different heating rates when austenitizing an unalloyed steel with 0.7% C with a starting structure of ferrite and lamellar pearlite. Figure 5.62b shows a similar diagram for ß 2006 by Taylor & Francis Group, LLC. 900 Austenite 880 Temperature, C 860 840 820 Austenite + carbide 800 780 Au 760 ste 740 720 (a) + fer r it e + c a r Ac3 bid e Ac1 Ferrite + pearite 700 680 0.1 n it e 1 10 102 Time, s 900 103 104 Austenite 880 Temperature, C 860 Acm 840 820 Austenite + carbide 800 780 Au 760 740 720 (b) n it e Ac1e + f e r rit e + c a r b i d e Ac1b Tempered martensite 700 680 10−1 ste 100 101 102 Time, s 103 104 105 FIGURE 5.62 Time temperature transformation diagram for continuing heating with different heating rates, when austenitizing an unalloyed steel with 0.7% C. (a) Starting structure, ferrite and lamellar pearlite; (b) starting structure, tempered martensite. (From A. Rose, The austenitizing process when rapid heating methods are involved, Der Peddinghaus Erfahrungsaustausch, Gevelsberg, 1957, pp. 13–19 [in German].) a starting structure of tempered martensite. A comparison of the two diagrams illustrates the influence of starting structure on the austenitizing process. Whereas for the ferrite–pearlite starting structure at maximum heating rate the upper transformation temperature Ac3 is 8658C, for the starting microstructure of tempered martensite, the Ac3 temperature is 8358C. This means that the austenite from a starting structure of tempered martensite has a better hardenability than the austenite of a pearlite–ferrite starting structure. The practical consequence of this is that prior to surface hardening by any short-time heating process, if the steel is in the hardened and tempered condition, maximum hardened case depths are possible. If the annealed material has a coarse lamellar structure, or even worse, globular carbides, minimum hardening depths are to be expected. 5.6.3 EFFECT OF DELAYED QUENCHING ON THE HARDNESS DISTRIBUTION Delayed quenching processes have been known for a long time. Delayed quenching means that austenitized parts are first cooled slowly and then after a specified time they are quenched at a much faster cooling rate. Delayed quenching is actually a quenching process in which a discontinuous change in cooling rate occurs. In some circumstances, depending on steel ß 2006 by Taylor & Francis Group, LLC. AISI 4140 Batch No.73456 13 11 16 17 15 50 55 12 14 50 HRC HRC 55 1 45 45 R 3/4R 1/2R 1/4R 0 1/4R 1/2R 3/4R R 50 mm Diameter FIGURE 5.63 Measured hardness distribution on the cross section of 50 mm diameter  200 mm bars made of AISI 4140 steel quenched according to conditions given in Table 5.6. (From B. Liščić, S. Svaic, and T. Filetin, Workshop designed system for quenching intensity evaluation and calculation of heat transfer data. ASM Quenching and Distortion Control, Proceedings of First International Confererence On Quenching and Control of Distortion, Chicago, IL, 22–25 Sept. 1992, pp. 17–26.) hardenability and section size, the hardness distribution in the cross section after delayed quenching does not have a normal trend (normally the hardness decreases continuously from the surface toward the core) but instead exhibits an inverse trend (the hardness increases from the surface toward the core). This inverse hardness distribution is a consequence of the discontinuous change in the cooling rate and related to the incubation period (at different points in the cross section) before changing the cooling rate. This process has been explained theoretically by Shimizu and Tamura [40,41] in Figure 5.63. In every experiment, the delay in quenching was measured as the time from immersion to the moment when maximum heat flux density on the surface (tqmax) occurred. As shown in Figure 5.63 and Table 5.6 for AISI 4140 steel with a section 50 mm in diameter, when the delay in quenching (due to high concentration of the PAG polymer solution and corresponding thick film around the heated parts) was more than 15 s (tqmax > 15 s), a completely inverse or inverse to normal hardness distribution was obtained. In experiments where tqmax was less than 15 s, a normal hardness distribution resulted. Besides the inherent hardenability of a steel, delayed quenching may substantially increase the depth of hardening and may compensate for lower hardenability of the steel [39]. Interestingly, none of the available software programs for predicting as-quenched hardness simulates the inverse hardness distribution because they do not account for the length of the incubation period before the discontinuous change in cooling rate at different points in the cross section. 5.6.4 A COMPUTER-AIDED METHOD TO PREDICT THE HARDNESS DISTRIBUTION AFTER QUENCHING BASED ON JOMINY HARDENABILITY CURVES The objective here is to describe one method of computer-aided calculation of hardness distribution. This method, developed at the University of Zagreb [44], is based on the Jominy ß 2006 by Taylor & Francis Group, LLC. TABLE 5.6 Time from Immersion (tqmax) until Maximum Heat Flux Density under Various Quenching Conditions for AISI 4140 Bars (50 mm Diameter 3 200 mm)a Figure 63 Curve No. 1 11 12 13 14 15 16 17 Quenching Conditions tqmax (s) Mineral oil at 208C, without agitation Polymer solution (PAG) 5%; 408C; 0.8 m=s Polymer solution (PAG) 15%; 408C; 0.8 m=s Polymer solution (PAG) 25%; 408C; 0.8 m=s Polymer solution (PAG) 20%; 358C; 1 m=s Polymer solution (PAG) 10%; 358C; 1 m=s Polymer solution (PAG) 5%; 358C; 1 m=s Polymer solution (PAG) 20%; 358C; 1 m=s 14 16 33 70 30 12 13 47 a See Figure 63. Source: B. Liščić, S. Svaic, and T. Filetin, Workshop designed system for quenching intensity evaluation and calculation of heat transfer data. ASM Quenching and Distortion Control, Proceedings of First International Confererence On Quenching and Control of Distortion, Chicago, IL, 22–25 Sept. 1992, pp. 17–26. hardenability curves. Jominy hardenability data for steel grades of interest are stored in a databank. In this method, calculations are valid for cylindrical bars 20–90 mm in diameter. Figure 5.64 shows the flow diagram of the program, and Figure 5.65 is a schematic of the step-by-step procedure: Step 1. Specify the steel grade and quenching conditions. Step 2. Harden a test specimen (50 mm diameter  200 mm) of the same steel grade by quenching it under specific conditions. Step 3. Measure the hardness (HRC) on the specimen’s cross section in the middle of the length. Step 4. Store in the file the hardness values for five characteristic points on the specimen’s cross section (surface, (3=4)R, (1=2)R, (1=4)R, and center). If the databank already contains the hardness values for steel and quenching conditions obtained by previous measurements, then eliminate steps 2 and 3 and retrieve these values from the file. Step 5. From the stored Jominy hardenability data, determine the equidistant points on the Jominy curve (Es, E3=4R, E1=2R, E1=4R, Ec) that have the same hardness values as those measured at the characteristic points on the specimen’s cross section. Step 6. Calculate the hypothetical quenching intensity I at each of the mentioned characteristic points by the following regression equations, based on the specimen’s diameter Dspec and on known E values: " :718 D0spec Is ¼ 5:11Es " I3=4R ¼ ß 2006 by Taylor & Francis Group, LLC. #0:78 D1:05 spec 8:62E3=4R (5:33) #1:495 (5:34) Start Input: Steel grade, quenching conditions Database—stored data into files: Search in database—files – Jominy hardenability no All data available? yes Additional experiments – Quenching intensity recorded as functions: T = f (t ), q = f (t ), q = f (Ts) – Measuring of quenching intensity – Hardness distribution on the test specimens cross section – Hardening of test specimen Input parameters: Steel grade; quenching medium and conditions; Jominy hardenability data; hardness on the test specimens cross section Reading of the corresponding Jominy distances (Ei ) Calculation of the "hypothetical quenching intensity" within the test specimens cross section Ii = f (Dsp, Ei) Input of the actual diameter, D Calculation of Jominy distances corresponding to the diameter, D(E'i = f(D, li )) Reading of the hardness data from the Jominy hardenability curve for Jominy distances corresponding to: E'S, E'3R/4, E'R/2, E'R/4, E'C Results obtained: Hardness data in five points on the cross section of the bar. Hardness curve, graphically yes Another diameter? no yes Another steel grade and/or quenching conditions no Stop FIGURE 5.64 Flowchart of computer-aided prediction of hardness distribution on cross section of quenched round bars. (From B. Liščić, H.M. Tensi, and W. Luty, Theory and Technology of Quenching, Springer-Verlag, Berlin, 1992.) " D1:16 spec I1=2R ¼ 9:45E1=2R " I1=4R ¼ ß 2006 by Taylor & Francis Group, LLC. D1:14 spec 7:7E1=4R #1:495 (5:35) #2:27 (5:36) Hardenability ß 2006 by Taylor & Francis Group, LLC. HRC HRC HRC Actual diameter D Hs Measured H 3R/4 hardness H Jominy curve for the relevant steel grade R/2 HR/4 HC 120 H's C Predicted hardness distribution R/4 R/2 3R/4 S H'c Test specimen 50-mm diameter Es Ec E3R/4 ER/2 ER/4 E's Distance from quenched end E'c Distance from E'3R /4 E'R /2E'R /4 quenched end lx Step 1 to step 4 Step 5 Step 6 Step 8 C R /2 S R /4 3R /4 Step 9 FIGURE 5.65 Stepwise scheme of the process of prediction of hardness distribution after quenching. (From B. Liščić, H.M. Tensi, and W. Luty, Theory and Technology of Quenching, Springer-Verlag, Berlin, 1992.) 271 " Ic ¼ D1:18 spec #2:27 8:29Ec (5:37) Equation 5.33 through Equation 5.37 combine the equidistant points on the Jominy curve, the specimen’s diameter, and the quenching intensity and were derived from the regression analysis of a series of Crafts–Lamont diagrams [22]. This analysis is based on Just’s relationships [42] for the surface and the center of a cylinder: Ei ¼ A D B1 I B2 (5:38) where Ei is the corresponding equidistant point on the Jominy curve, A, B1, B2 the regression coefficients, D the bar diameter, and I the quenching intensity (H according to Grossmann) Step 7. Enter the actual bar diameter D for which the predicted hardness distribution is desired. Step 8. Calculate the equidistant Jominy distances E ’s, E ’3=4R, E ’1=2R, E ’1=4R, E ’c that correspond to the actual bar diameter D and the previously calculated hypothetical quenching intensities Is – Ic using the formulas: D0:718 5:11I 1:28 (5:39) E30 =4R ¼ D1:05 8:62I 0:668 (5:40) E10 =2R ¼ D1:16 9:45I 0:51 (5:41) E10 =4R ¼ D1:14 7:7I 0:44 (5:42) D1:18 8:29I 0:44 (5:43) Es0 ¼ Ec0 ¼ Step 9. Read the hardness values H ’s, H ’3=4R, H ’1=2R, H ’1=4R, and H ’c from the relevant Jominy curve associated with the calculated Jominy distances and plot the hardness distribution curve over the cross section of the chosen actual diameter D. Figure 5.66 provides an example of computer-aided prediction of hardness distribution for 30-and 70-mm diameter bars made of AISI 4140 steel quenched in a mineral oil at 208C without agitation. Experimental validation using three different steel grades, four different bar diameters, and four different quenching conditions was performed, and a comparison to predicted results is shown in Figure 5.67. In some cases, the precision of the hardness distribution prediction was determined using the Gerber–Wyss method [43]. From examples 2, 3, 5, and 6 of Figure 5.67 it can be seen that the computer-aided prediction provides a better fit to the experimentally obtained results than the Gerber–Wyss method. ß 2006 by Taylor & Francis Group, LLC. 70 60 Jominy curve HRC 50 40 30 20 10 f 30 f 70 mm 0 10 20 30 Jominy distance, mm 40 Prediction of hardness distribution Input data: Steel grade: C. 4732 (SAE 4140H) ; B. NO. 43111 Quenching conditions: oil-UTO-2;20 °C; Om/s Diameter for hardening, mm: 30 Results of computer aided prediction: Calculated hardness: Diameter = 30mm Surface, hrc ....... 3/4 Radius ............... 1/2 Radius ............... 1/4 Radius ............... Center .................... = 55.3 = 54.3 = 53 = 51.5 = 51.1 Graphic presentation (yes = 1, no = 0) Another diameter (yes = 1, no = 0) Diameter for hardening, mm: 70 Diameter = 70 Surface, hrc ....... 3/4 Radius ............... 1/2 Radius ............... 1/4 Radius ............... Center .................... = 53.1 = 46.4 = 40.7 = 39.6 = 39 Graphic presentation (yes = 1, no = 0) Another diameter (yes = 1, no = 0) FIGURE 5.66 An example of computer-aided prediction of hardness distribution for quenched round bars of 30 and 70 mm diameter, steel grade SAE 4140H. (From B. Liščić, H.M. Tensi, and W. Luty, Theory and Technology of Quenching, Springer-Verlag, Berlin, 1992.) 5.6.4.1 Selection of Optimum Quenching Conditions The use of above relationship and stored data permits the selection of optimum quenching condition when a certain hardness value is required at a specified point on a bar cross section of known diameter and steel grade. Figure 5.68 illustrates an example where an as-quenched ß 2006 by Taylor & Francis Group, LLC. 65 1 4 2 5 Hardness, HRC 60 55 7 50 45 3 6 8 40 35 30 0 9 5 10 15 20 0 5 10 15 20 Distance from the surface, mm 25 30 35 1 Steel grade: SAE – 6150 H, Oil UTO – 2, 20C, 1m/s, D = 40 mm 2 Steel grade: SAE – 6150 H, Oil UTO – 2, 20C, 1m/s, D = 30 mm 3 Steel grade: SAE – 4135 H, Oil UTO – 2, 20C, 1m/s, D = 40 mm 4 Steel grade: SAE – 6150 H, Water, 20C, 1m/s, D = 40 mm 5 Steel grade: SAE – 6150 H, Oil UTO – 2, 20C, 1m/s, D = 40 mm 6 Steel grade: SAE – 4135 H, Water, 20C, 1m/s, D = 70 mm 7 Steel grade: SAE – 4140 H, Oil UTO – 2, 20C, 0 m/s, D = 30 mm 8 Steel grade: SAE – 4140 H, Oil UTO – 2, 20C, 0 m/s, D = 80 mm 9 Steel grade: SAE – 4140 H, Mineral oil, 20C, 1.67m/s, D = 80 mm 40 Obtained by experiment Computer-aided prediction Prediction according to Gerber–Wyss method FIGURE 5.67 Comparison of the hardness distribution on round bar cross sections of different diameters and different steel grades, measured after experiments and obtained by computer-aided prediction as well as by prediction according to the Gerber–Wyss method. (From B. Liščić, H.M. Tensi, and W. Luty, Theory and Technology of Quenching, Springer-Verlag, Berlin, 1992.) Measured hardness on Quenching conditions: the test specimen 1 Blended mineral oil: 20C: 1 m/s 2 Blended mineral oil: 20C: 1.6 m/s 60 3 Blended mineral oil: 70C: 1.0 m/s φ 50 4 Salt both-AS-140: 200C: 0.6 m/s HRC Actual diameter 60 HRC φ 40 55 Jominy curve for the steel grade: 55 C.4732 (SAE 414OH) B. No. 89960 Hq = 51 50 Hq 50 −2 48 −2 H'q Hardness tolerance 45 40 35 35 C 0 5 3 4 45 40 30 S3/4R 12 30 10 15 20 25 30 35 40 S3/4R E3/4R E'3/4R Distance from quenched end, mm C FIGURE 5.68 An example of computer-aided selection of quenching conditions (From B. Liščić, H.M. Tensi, and W. Luty, Theory and Technology of Quenching, Springer-Verlag, Berlin, 1992.) ß 2006 by Taylor & Francis Group, LLC. hardness of 51 HRC (Hq) at (3=4)R of a 40-mm diameter bar made of SAE 4140H steel is required. Using the stored hardenability curve for this steel, the equivalent Jominy distance E3=4R yielding the same hardness can be found. Using E3=4R and the actual diameter D, hypothetical quenching intensity factor I3=4R can be calculated according to Equation 5.34. That equation also applies to the test specimen of 50-mm diameter and can be written as   7:05 1:495 I3=4R ¼ E3=4R (5:44) By substituting the calculated value of I3=4R and D ¼ 50 mm, the equivalent Jominy distance E3=4R corresponding to (3=4)R of the specimen’s cross section, can be calculated: 0 E3=4 R ¼ 10:85 I3=4R 0:668 (5:45) For calculated E ’3=4R, the hardness of 48 HRC can be read off from the Jominy curve as shown in Figure 5.68. This means that the same quenching condition needed to produce a hardness value Hq ¼ 51 HRC at (3=4)R of a 40-mm diameter bar will yield a hardness Hs’ of 48 HRC at (3=4)R of the 50-mm diameter standard specimen. The next step is to search all stored hardness distribution curves of test specimens made of the same steel grade for the specific quenching condition by which the nearest hardness Hq’ has been obtained (tolerance is +2 HRC). As shown in Figure 5.68, the required hardness may be obtained by quenching in four different conditions, but the best-suited are conditions 1 and 2. The special advantage of computer-aided calculations, particularly the specific method described, is that users can establish their own databanks dealing with steel grades of interest and take into account (by using hardened test specimens) the actual quenching conditions that prevail in a batch of parts using their own quenching facilities. REFERENCES 1. G. Spur (Ed.), Handbuch der Fertigungstechnik, Band 4=2, Wärmebehandeln, Carl Hanser, Munich, 1987, p. 1012. 2. K.E. Thelning, Steel and Its Heat Treatment, 2nd ed., Butterworths, London, 1984, p. 145. 3. M.A. Grossmann, M. Asimov, and S.F. Urban, Hardenability of Alloy Steels, ASM International, Cleveland, OH, 1939. 4. Metals Handbook, 8th ed., Vol. 2, American Society for Metals, Cleveland, OH, 1964, p. 18. 5. M.A. Grossmann, M. Asimov, and S.F. Urban, Hardenability its relation to quenching and some quantitative data, Hardenability of Alloy Steels, ASM International, Cleveland, OH, 1939. 6. A. Moser and A. Legat, Determining hardenability from composition, Härterei Tech. Mitt. 24(2):100–105 (1969) (in German). 7. D.J. Carney and A.D. Janulionis, An examination of the quenching constant H, Trans. ASM 43:480–496 (1951). 8. C.A. Siebert, D.V. Doane, and D.H. Breen, The Hardenability of Steels, ASM International, Cleveland, OH, 1997. 9. C.F. Jatczak, Hardenability in high carbon steel, Metall. Trans. 4:2267–2277 (1973). 10. Metals Handbook, ASM International, Cleveland, OH, 1948, p. 499. 11. C.F. Jatczak and D.J. Girardi, Multiplying Factors for the Calculation of Hardenability of Hypereutectoid Steels Hardened from 17008F, Climax Molybdenum Company, Ann Arbor, MI, 1958. 12. W.E. Jominy and A.L. Boegehold, Trans. ASM 26:574 (1938). ß 2006 by Taylor & Francis Group, LLC. 13. These procedures are described in ASTM A 255, SAE J 406, and ISO=R 642 (1967). 14. Metals Handbook, 9th ed., Vol. 1, ASM International, Metals Park, OH, 1978, pp. 473–474. 15. R.A. Grange, Estimating the hardenability of carbon steels, Metall. Trans. 4:2231 (1973). 16. A. Rose and L. Rademacher, Weiterentwicklung des Stirnabschreckversuches zur Prüfung der Härbarkeit von tiefer einhartenden Stählen, Stahl Eisen 76(23):1570–1573 (1956) (in German). 17. C.F. Jatczak, Effect of microstructure and cooling rate on secondary hardening of Cr–Mo–V steels, Trans. ASM 58:195–209 (1965). 18. C.B. Post, M.C. Fetzer, and W.H. Fenstermacher, Air hardenability of steel, Trans. ASM 35:85 (1945). 19. G. Krauss, Steels Heat Treatment and Processing Principles, ASM International, Metals Park, OH, 1990. 20. B. Liščić, H.M. Tensi, and W. Luty, Theory and Technology of Quenching, Springer-Verlag, Berlin, 1992. 21. J. Field, Calculation of Jominy end-quench curve from analysis, Met. Prog. 1943:402. 22. W. Crafts and J.I. Lamont, Hardenability and Steel Selection, Pitman, London, 1949. 23. E. Just, Formel der Härtbarkeit, Härterei Tech. Mitt. 23(2):85–100 (1968). 24. R. Caspari, H. Gulden, K. Krieger, D. Lepper, A. Lübben, H. Rohloff, P. Schüler, V. Schüler, and H.J. Wieland, Errechnung der Härtbarkeit im Stirnabschreckversuch bei Einsatz und Vergütungsstählen, Härterei Tech. Mitt. 47(3):183–188 (1992). 25. J.S. Kirkaldy and S.E. Feldman, Optimization of steel hardenability control, J. Heat. Treat. 7:57–64 (1989). 26. J.M. Tartaglia, G.T. Eldis, and J.J. Geissler, Hyperbolic secant method for predicting Jominy hardenability; an example using 0.2 C–Ni–Cr–Mo steels, J. Heat. Treat. 4(4):352–364 (1986). 27. J.M. Tartgalia and G.T. Eldis, Metall. Trans. 15A(6):1173–1183 (1984). 28. E. Just, Met. Prog. 96(5):87–88 (1969). 29. T. Lund, Carburizing Steels: Hardenability Prediction and Hardenability Control in Steel-Making, SKF Steel, Technical Report 3, 1984. 30. Metals Handbook, 9th ed., Vol. 1, ASM International, Metals Park, OH, 1978, p. 492. 31. M. Asimov, W.F. Craig, and M.A. Grossmann, Correlation between Jominy test and quenched round bars, SAE Trans. 49(1):283–292 (1941). 32. J.L. Lamont, How to estimate hardening depth in bars, Iron Age 152:64–70 (1943). 33. D.V. Doane and J.S. Kirkaldy (Eds.),
