Repository: fredporter/global-knowledge

# Global Vault

**Purpose:** Reference knowledge — public domain content, device specs, learning materials.

**Scope:** macOS → Linux only (read-only on Linux side).

**Contents:**
- `knowledge/` — Reference knowledge (survival, navigation, fire, water, tools, etc.)
- `concepts/` — System concepts and architecture docs
- `repos/` — Repository documentation (uDevFramework, etc.)
- `config/` — Configuration references
- `learning/` — Educational content and tutorials
- `tools/` — Utility scripts
- `handoff/` — Handoff data
- `system/` — System state data
- `data/` — Structured data (MCP, feeds, spools, workflows)
- `vault/` — Vault metadata
- `surfaces/` — Surface definitions

File: contributor/misc/Steel Heat Treatment_ Metallurgy and Technologies (Steel Heat Treatment Handbook, Second Edition).md (part 19 of 50)
Hardenability Concepts with Applications to Steel, Proceedings of a Symposium, Chicago, Oct. 24–26, 1977, The Metallurgical Society of AIME, 1978. 34. T. Filetin, A method of selecting hardenable steels based on hardenability, Strojarstvo 24(2): 75–81 (1982) (in Croatian). 35. T. Filetin and J. Galinec, Software programme for steel selection based on hardenability, Faculty of Mechanical Engineering, University of Zagreb, 1994. 36. T. Filetin and B. Liščić, Determining hardenability of carburizing steels, Strojarstvo 18(4):197–200 (1976) (in Croatian). 37. ASM Handbook, 9th ed., Vol. 4, Heat Treating, ASM International, Metals Park, OH, 1991, p. 287. 38. A. Rose, The austenitizing process when rapid heating methods are involved, Der Peddinghaus Erfahrungsaustausch, Gevelsberg, 1957, pp. 13–19 (in German). 39. B. Liščić, S. Svaic, and T. Filetin, Workshop designed system for quenching intensity evaluation and calculation of heat transfer data. ASM Quenching and Distortion Control, Proceedings of First International Confererence On Quenching and Control of Distortion, Chicago, IL, 22–25 Sept. 1992, pp. 17–26. 40. N. Shimizu and I. Tamura, Effect of discontinuous change in cooling rate during continuous cooling on pearlitic transformation behavior of steel, Trans. ISIJ 17:469–476 (1977). 41. N. Shimizu and I. Tamura, An examination of the relation between quench-hardening behavior of steel and cooling curve in oil, Trans. ISIJ 18:445–450 (1978). 42. E. Just, Hardening and tempering—influencing steel by hardening, VDI Ber. 256:125–140 (1976) (in German). 43. W. Gerber and U. Wyss, Hardenability and ability for hardening and tempering of steels, Von Roll Mitt. 7(2=3):13–49 (1948) (in German). 44. B. Liščić and T. Filetin, Computer-aided evaluation of quenching intensity and prediction of hardness distribution, J. Heat. Treat. 5(2):115–124 (1988). ß 2006 by Taylor & Francis Group, LLC. 6 Steel Heat Treatment Božidar Liščić CONTENTS 6.1 6.2 6.3 Fundamentals of Heat Treatment.............................................................................. 278 6.1.1 Heat Transfer .................................................................................................. 278 6.1.2 Lattice Defects................................................................................................. 285 6.1.3 Application of TTT (IT) and CCT Diagrams ................................................. 287 6.1.3.1 Isothermal Transformation Diagram ................................................ 287 6.1.3.2 Continuous Cooling Transformation Diagram................................. 288 6.1.3.3 Heat Treatment Processes for Which an IT or CCT Diagram May Be Used ..................................................................... 292 6.1.3.4 Using the CCT Diagram to Predict Structural Constituents and Hardness upon Quenching Real Workpieces ............................. 293 6.1.3.5 Special Cases and Limitations in the Use of CCT Diagrams............ 298 6.1.4 Oxidation......................................................................................................... 301 6.1.4.1 Scaling of Steel .................................................................................. 304 6.1.5 Decarburization ............................................................................................... 306 6.1.5.1 The Effect of Alloying Elements on Decarburization ....................... 308 6.1.5.2 Definitions and Measurement of Decarburization............................ 309 6.1.6 Residual Stresses, Dimensional Changes, and Distortion ............................... 312 6.1.6.1 Thermal Stresses in the Case of Ideal Linear-Elastic Deformation Behavior ...................................................................... 314 6.1.6.2 Transformational Stresses ................................................................. 315 6.1.6.3 Residual Stresses when Quenching Cylinders with Real Elastic–Plastic Deformation Behavior............................................... 317 6.1.6.4 Dimensional Changes and Distortion during Hardening and Tempering .................................................................................. 324 Annealing Processes ................................................................................................... 330 6.2.1 Stress-Relief Annealing.................................................................................... 330 6.2.2 Normalizing..................................................................................................... 334 6.2.3 Isothermal Annealing ...................................................................................... 339 6.2.4 Soft Annealing (Spheroidizing Annealing) ...................................................... 344 6.2.5 Recrystallization Annealing............................................................................. 349 6.2.5.1 Grain Recovery ................................................................................. 351 6.2.5.2 Polygonization................................................................................... 351 6.2.5.3 Recrystallization and Grain Growth................................................. 352 Hardening by Formation of Martensite .................................................................... 355 6.3.1 Austenitizing.................................................................................................... 355 6.3.1.1 Metallurgical Aspects of Austenitizing.............................................. 355 6.3.1.2 Technological Aspects of Austenitizing ............................................ 364 ß 2006 by Taylor & Francis Group, LLC. 6.3.2 Quenching Intensity Measurement and Evaluation Based on Heat Flux Density ........................................................................................... 374 6.3.3 Retained Austenite and Cryogenic Treatment................................................. 384 6.3.3.1 Transforming the Retained Austenite ............................................... 387 6.4 Hardening and Tempering of Structural Steels.......................................................... 390 6.4.1 Mechanical Properties Required...................................................................... 390 6.4.2 Technology of the Hardening and Tempering Process.................................... 397 6.4.3 Computer-Aided Determination of Process Parameters.................................. 402 6.5 Austempering ............................................................................................................. 407 References .......................................................................................................................... 413 6.1 FUNDAMENTALS OF HEAT TREATMENT 6.1.1 HEAT TRANSFER Heat treatment operations require a direct or an indirect supply of energy into the treated workpieces and its subsequent removal to effect the heating and the cooling, respectively, of these pieces. Because this chapter deals only with heat treatment operations involving the whole volume of treated workpieces, let us consider only the relevant heat transfer problems, not taking into account other heating methods connected to surface heat treatment operations. As an example, Figure 6.1 shows the temperature distribution on the cross section of a plate during heating (Figure 6.1a) and during cooling (Figure 6.1b). In heat treatment operations, when heating or cooling the treated workpieces, nonstationary temperature fields develop in which the temperature distribution changes with time. Through the surface F of the plate of thickness s (Figure 6.1), the heat flux Q is supplied (during heating) or extracted (during cooling): Q¼ dQ dT ¼ lF , x ¼ 0, . . . , s=2 dt dx (6:1) where T is temperature (K); t is time (s); l is heat conductivity (W/(m K)); F is surface area (m2); and dT/dx is the temperature gradient (K/m). F F t = t2 > t1 Tu t = t0 t = t1 > t0 t = t2 > t1 t = t1 > t0 t = t0 Q Q Q Q Tu X X S (a) S (b) FIGURE 6.1 Temperature distribution on the cross section of a plate (a) during heating and (b) during cooling. t0, Beginning of temperature change; Tu, surrounding temperature; Q, heat flux; s, thickness of the plate. (From G. Spur and T. Stöferle (Eds.), Handbuch der Fertigungstechnik, Vol. 4/2, Wärmebehandeln, Carl Hanser, Munich, 1987.) ß 2006 by Taylor & Francis Group, LLC. From the other side, based on the first law of thermodynamics, dQ ¼ r dx FCp zdT (6:2) where r is the density of the workpiece (kg/m3) and Cp the specific heat capacity of the workpiece at constant pressure (J/(kg K)). From Equation 6.1 it follows that     d dQ d2 T d dQ ¼ lF 2 ¼ dx dt dx dt dx (6:3) From Equation 6.2 it follows that   d dQ dT ¼ rFCp dt dx dt (6:4) and for the one-dimensional heat flux, the time-dependent temperature distribution inside the workpiece is dT l d2 T d2 T ¼ ¼a 2 2 dt rCp dx dx (6:5) where a ¼ l/rCp (m2/s) is the temperature diffusivity. In the case of three-dimensional heat flux, Equation 6.5 reads ! dT d2 T d2 T d2 T þ þ 2 ¼a T ¼a dt dx2 dy2 dz (6:6)  where ¼ d2 d2 d2 þ þ dx2 dy2 dz2  is the Laplace operator. Equation 6.5 and Equation 6.6 are the temperature conduction equations in which the temperature diffusivity represents the amount of the time-dependent temperature change of a workpiece because of nonstationary heat conduction. A heat flux dQ flowing through a surface of area F is, according to Fourier’s heat conduction law, proportional to the temperature gradient at the relevant position: dQ ¼ l dT F dt dx (6:7) or, expressed as heat flux density per unit time (s) and unit surface (m2), q ¼ l dT ¼ l grad T [W=m2 ] dx (6:8) Equation 6.8 clearly shows that the temperature gradient is the driving force of the heat flux. The heat conductivity (l), as a proportional factor in this heat conduction equation, represents the influence of the material’s properties on the heat transport. Table 6.1 gives approximate values for heat conductivity l (in W/(m K)) for selected materials. In the above equations, the heat conductivity l is assumed to be a constant value, but in reality it depends on temperature. Figure 6.2 shows the temperature dependence of heat ß 2006 by Taylor & Francis Group, LLC. TABLE 6.1 Approximate Values for Heat Conductivity l, W/(m K) Metals Copper Aluminum Brass Gray iron Steel Liquids Water Oil 350 170–230 80–115 58 40 0.6–0.7 0.1–0.2 Stiff inorganic materials Chamotte Brick Concrete Mineral wool 0.5–1.2 0.8 0.8–1.4 0.05–0.1 Gases Air (20–20008C) H2 (20–20008C) 0.026–0.11 0.18–0.75 Source: From G. Spur and T. Stöferle (Eds.), Handbuch der Fertigungstechnik, Vol. 4/2, Wärmebehandeln, Carl Hanser, Munich, 1987. conductivity for groups of steel. As can be seen, the biggest differences in heat conductivity among different steel grades are at room temperature. Whereas for unalloyed steels the heat conductivity decreases with increasing temperature, for high-alloy steels it slightly increases with increasing temperature. At about 9008C (16528F), the value of l is almost the same for all steel grades. The specific heat capacity Cp depends also on temperature. The transport of thermal energy through a solid body, described by the heat conduction equation (Equation 6.8), extends naturally beyond the body surface; i.e., heat transfer takes place between the body and its environment. This heat transfer is expressed as the amount of heat exchanged between the surface of the body and its environment per unit surface area and per unit time. According to Newton’s law of cooling, the amount of heat exchanged between a body and its environment depends on the difference between the body surface temperature and the temperature of its environment. The relevant heat flux density is q¼ dQ ¼ a (TK  TU ) dF dt for T K > T U (6:9) where TK is the body surface temperature, TU is the temperature of the environment, and a is the heat transfer coefficient, W/(m2 K). 80 Heat conductivity l, W/m K a 60 b 40 c d 20 0 0 200 400 600 800 Temperature T, 8C 1000 FIGURE 6.2 Temperature dependence of the heat conductivity l for selected steel groups. (a) Pure iron; (b) unalloyed steels; (c) low-alloy steels; (d) high-alloy steels. (From G. Spur and T. Stöferle (Eds.), Handbuch der Fertigungstechnik, Vol. 4/2, Wärmebehandeln, Carl Hanser, Munich, 1987.) ß 2006 by Taylor & Francis Group, LLC. The actual conditions of the heat transfer in each case are represented by the relevant heat transfer coefficient a, which depends on 1. The shape and cross-sectional size of the body 2. The position of the body (standing or lying) 3. The surface condition of the body 4. The physical properties of the body’s material 5. The physical properties of the surrounding fluid (density, specific heat capacity, dynamic viscosity) 6. The agitation (flow) rate of the surrounding fluid During every heating or cooling process, the temperature difference between the body surface and its environment becomes smaller with time, i.e., the exchanged heat quantity becomes smaller. The heat transfer coefficient a is therefore not a constant but varies with the body surface temperature. Gases, liquids, and vacuums are the environments in which heat transfer occurs during heat treatment operations. Heat can be transferred by three different heat transfer mechanisms: heat conduction, heat convection, and heat radiation. Heat conduction (in fluids) is the heat transfer that occurs in a nonagitated liquid or gaseous medium between directly adjoining particles owing to a temperature gradient. Heat convection is directly connected to the movement (flow or agitation) of the heatcarrying fluid, because it is realized through movement of the fluid particles from one place to another. Therefore heat convection is possible only in liquids and gases. The amount of heat transferred by heat convection in a gas also depends on the number of particles in the gas. Because this number depends on gas pressure, heat convection is proportional to gas pressure. If the only cause of particle movement is the difference in density caused by the temperature difference, the movement is called free or natural convection. When the movement of particles of the fluid is caused by an outside force, the movement is called forced convection. Generally, free and forced convections take place simultaneously. The amount of free convection contributing to the heat transfer depends on the temperature gradient within the fluid, and the contribution of the forced convection depends on the flow velocity, i.e., on the agitation rate. When an air stream passes toward a cylinder, the convective heat transfer coefficient aK can be calculated, according to Eckstein [2], by using the formula aK ¼ (4:64 þ 3:49  103 DT) v 0:61 [W=(m2 K)] D 0:39 (6:10) where D is the diameter (m); DT is the temperature difference between air and cylinder surface; and v is the air velocity (m/s). The third heat transfer mechanism is heat radiation. Solid bodies, liquids, and gases can all transfer heat in the form of radiation. This kind of heat transfer does not depend on any heat transfer carrier; therefore, it can take place in vacuum also. Heat radiation is in the form of electromagnetic waves whose length is in the range of 0.3–500 mm. When radiation strikes the surface of a body, part of it will be absorbed, part of it will be reflected, and the rest may pass through the body. Every body emits radiation corresponding to its temperature. The body that, at a certain temperature, emits or absorbs the largest amount of radiation is called a blackbody. All other bodies emit or absorb less radiation than the blackbody. The ratio of the radiation of a body to that of a blackbody is called the emission-relation coefficient «. The total heat flux density emitted by radiation from a body can be calculated according to the Stefan–Boltzmann law q ¼ «sT 4 ß 2006 by Taylor & Francis Group, LLC. (6:11) where « is the emission-relation coefficient, « < 1.0; s is the Stefan–Boltzmann constant, s ¼ 5.67  108 W/(m2 K4); and T is the absolute temperature (K). If two bodies mutually exchange radiant heat, then not only is the warmer body emitting heat to the colder one, but the colder body is also emitting heat to the warmer body, so that the transferred heat consists of the difference of the amounts of heat absorbed by the two bodies. The total heat transferred by radiation from one body having a surface area F1 to another solid body of any surface area can be calculated according to Q ¼ «1;2 sF1 (T14  T24 ) (6:12) where «1,2 is the emission-relation coefficient, which depends on the emission-relation coefficients of both bodies, their surface relation, and their mutual position in space; T1 is absolute temperature of the emitting body; and T2 is absolute temperature of the absorbing body. In industrial furnaces, heat is transferred substantially by simultaneous heat convection and heat radiation. The heat transferred by heat conduction (in fluids) is negligible compared to the heat transferred by convection and radiation. When calculating the total heat transferred by both mechanisms, it is appropriate to express the heat transferred by radiation with a formula similar to Newton’s law q ¼ a« (T1  T2 ) (6:13) The heat transfer coefficient for radiation a« can be calculated by combining Equation 6.12 and Equation 6.13: a « ¼ «1 , 2 s T14  T24 T1  T2 (6:14) The total heat transfer coefficient is then a ¼ a k þ a« (6:15) where ak is the heat transfer coefficient for convection. Table 6.2 gives, according to Eckstein [2], the average values of the heat transfer coefficient for cooling or quenching in liquid or gaseous media. This complex heat transfer coefficient depends in each case on many specific factors, discussed earlier, but also depends strongly on the surface temperature of the workpiece. It is a temperature-dependent and location-dependent value that changes during heat transfer as the body surface temperature equalizes to the environment’s temperature. According to Eckstein [2], the complex heat transfer coefficient can increase 30 to 50 times between 50 and 15008C (122 and 27328F). At temperatures below 3008C (5728C), heat transfer by convection is predominant. With increasing temperature, heat transfer by radiation becomes more important, and at about 8008C (14728F) it reaches 80% of the total heat transfer. Especially in operations that employ immersion quenching in liquids, where two-phase heat transfer takes place with high heat flux densities under nonstationary conditions, the heat transfer coefficient value changes very much. Therefore nowadays when heat transfer calculations are carried out by computer a temperature-dependent function of the heat transfer coefficient instead of an average value should be used. One practical way to obtain this function in each actual case is to measure the surface temperature of an adequately instrumented probe (cylinder or plate of adequate dimensions) placed appropriately in the quenching tank and, from the measured surface temperature vs. time history, calculate the corresponding heat flux density and heat transfer coefficient vs. temperature functions. ß 2006 by Taylor & Francis Group, LLC. TABLE 6.2 Average Values of the Heat Transfer Coefficient a When Cooling or Quenching in Liquid or Gaseous Media a [W/(m2 K)] Medium Furnace Still air Moving air Compressed air Air–water mixture Hardening oil Liquid lead Water 15 30 40 70 520 580 1200 3500 Source: From H.J. Eckstein (Ed.), Technologie der Wärmebehandlung von Stahl, 2nd ed., VEB Deutscher Verlag für Grundstoffindustrie, Leipzig, 1987. Figure 6.3 shows, as an example, the heat transfer coefficient vs. surface temperature for quenching a stainless steel cylinder of 50-mm diameter  200 mm in still oil of 208C (688F) [3]. If there is no adequate thermocouple to measure the surface temperature of the probe, the temperature can be measured near the surface and, by using the inverse heat conduction method and an adequate mathematical procedure finite element method (FEM), the surface temperature of the probe can be calculated. To explain the dependence between the heat transfer conditions and the temperature fields in solid bodies, let us consider the heating of a plate of thickness s (see Figure 6.4). At the beginning of heating (t ¼ 0), the plate has a temperature TK ¼ 0 and is suddenly transferred in standing position into a furnace, where the environmental temperature is TU. Equal amounts of heat are transferred from both sides of the plate. Because boundary conditions of the third 2000 Heat transfer coefficient a, W/m2K 1800 1600 1400 1200 1000 800 600 400 200 0 0 100 200 300 400 500 600 700 800 900 o Temperature, C FIGURE 6.3 Heat transfer coefficient vs. surface temperature when quenching a stainless steel cylinder of 50-mm diameter  200 mm in still oil of 208C, calculated from the measured surface temperature–time history. (From B. Liščić, S. Švaić, and T. Filetin, Workshop designed system for quenching intensity evaluation and calculation of heat transfer data, Proceedings of the First International Conference on Quenching and Control of Distortion, Chicago, IL, September 1992, pp. 17–26.) ß 2006 by Taylor & Francis Group, LLC. l a 2 T TU l a 1 t3 t2 t1 x2 0 − s2 −x1 −x 0 < t1 < t2 < t3 TK (x, t = 0) = 0 +x1 + s 2 +x FIGURE 6.4 Change of the temperature distribution with time when heating a plate of thickness s, depending on different heat transfer conditions expressed by the ratio l/a. (From H.J. Eckstein (Ed.), Technologie der Wärmebehandlung von Stahl, 2nd ed., VEB Deutscher Verlag für Grundstoffindustrie, Leipzig, 1987.) kind exist, the ratio between the heat conductivity and the heat transfer coefficient (l/a) gives a point at temperature TU outside the plate. The straight line connecting this point and the relevant surface temperature is the tangent on the temperature distribution curve at the body surface. As time progresses, both the surface temperature and the temperature in the middle of the plate increase. The temperature gradient inside the body is different for different l/a ratios and changes over time. If the heat conductivity l of the body’s material is small or the heat transfer between the environment and the body surface is large, the ratio l/a is small and heat accumulates in the surface region because the amount of heat transferred is greater than the amount transported by conduction into the body’s interior. The smaller the ratio l/a, the faster the surface temperature equalizes to the temperature of the environment. The relevant changes of temperature at points x1 and x2 and the value and the change in the temperature gradient over time are also greater. This can be seen in Figure 6.5 when comparing the curves for (l/a)1 small to (l/a)2 big. If the heat conductivity l is big or the heat transfer coefficient a is small, i.e., TU Temperature Temperature gradient 1 2 3 Curve 4: T (x2) = f[(l/a)2, t ] 4 6 5 Curve 1: T (x1) = f[(l/a)1, t ] Curve 2: T (x1) = f[(l/a)2, t ] Curve 3: T (x2) = f[(l/a)1, t ] Curve 5: dT x = f[(l/a)1, t ] dx 1 dT Curve 6: dx x = f[(l/a)2, t ] 1 Time FIGURE 6.5 Change of the plate temperatures at points x1 and x2 and temperature gradients at point x1 in the cross section of the plate shown in Figure 6.4 when different heat transfer conditions (l/a)1 and (l/a)2, respectively, exist. (From H.J. Eckstein (Ed.), Technologie der Wärmebehandlung von Stahl, 2nd ed., VEB Deutscher Verlag für Grundstoffindustrie, Leipzig, 1987.) ß 2006 by Taylor & Francis Group, LLC. the heat is transported from the surface to the core of the body faster than it is transferred from the environment to the body’s surface, the l/a ratio becomes big, and the temperature in the interior of the body increases relatively faster than the surface temperature. Other factors that should be taken into account when analyzing such heat transfer problems are the shape and cross-sectional size of the body. As to the influence of different shapes of workpieces it should be borne in mind that at constant heat transfer conditions and constant thermal properties of the material and equal temperature of the environment, the temperature change with time depends on the surface-to-volume ratio of the body. The greater the ratio is, the greater is the temperature change over time. 6.1.2 LATTICE DEFECTS Generally the lattice of a metal crystal contains imperfections, i.e., aberrations from a perfect atomic arrangement. These imperfections may be divided, from the geometrical standpoint, into the following categories: Zero-dimensional or point imperfections One-dimensional or linear Two-dimensional or superficial Three-dimensional or spatial The most important lattice defects that occur in metals are shown schematically in Figure 6.6. Figure 6.6a shows a plane consisting of equal regular atoms a of which the spatial lattice is built, with four different types of lattice point defects. At position b one atom is missing; this defect is called a vacancy. Atom c occupies a place between the regular places in the lattice and it is called an interlattice atom; in this case c is the same kind of atom as the regular atoms. In position d, a strange atom (of an alloying element) with a larger diameter has taken the place of a regular atom; therefore it is called a substitutional atom. A practical example of this is a manganese atom dissolved in iron. In position e, a strange atom with a much smaller diameter than the regular atoms of the lattice is inserted between regular atoms in a position that is not occupied by regular atoms. It is called an interstitial atom. A practical example of this is a carbon atom dissolved in iron. Both substitutional and interstitial atoms cause local deformations and microstresses of the crystal lattice. Figure 6.6b shows at f a linear lattice defect. A row of atoms in the outlined atomic plane terminates at this point. If we imagine the outlined atomic plane as a section through a crystal that stretches perpendicular to the plane shown, then the row of atoms terminating at f becomes a half-plane of atoms that has been inserted between regular planes of atoms and ends inside the crystal. The boundary line of the inserted half-plane of atoms that stretches through the greater lattice region, perpendicular to the plane shown, is a linear lattice defect called an edge dislocation. Every edge dislocation is connected with characteristic deformations and microstresses of the lattice. The lattice defects g and h are superficial defects. The line g–g represents schematically a low-angle grain boundary that consists of edge dislocations arranged regularly one under the other. The inserted half-plane of each edge dislocation terminates at the associated atom shown in black. The dashed area is a section through a low-angle grain boundary between neighboring parts of the crystal lattice that are inclined at a low angle to each other. The line h–h represents a twinning boundary. It is characterized by the fact that the atoms on both sides of the boundary are symmetrically distributed, and therefore neighboring parts of the crystal lattice are completely equal, looking like twins in a mirror. Figure 6.6c shows at i a superficial imperfection (in the outlined plane) where a group of atoms is missing. This zone of missing atoms could have developed by way of an accumulation of vacancies. It can be stretched to other planes of atoms perpendicular to the outlined one. The imperfection k is a more or less irregular distribution of atoms between two neighboring parts of ß 2006 by Taylor & Francis Group, LLC. a b g c (b) (a) h f d gh e (c) k l m i (d) n o p q FIGURE 6.6 Lattice defects. (a) Lattice point defects; (b) linear and superficial lattice defects; (c) superficial lattice defects; (d) spatial lattice defects. a, Regular lattice atom; b, vacancy; c, interlattice atom; d, substitutional atom; e, interstitial atom; f, edge dislocation; g, low-angle grain boundary; h, twinning boundary; i, vacancy zone; k, high-angle grain boundary; l, strange atoms zone; m, phase boundary; n, precipitate; o, inclusion; p, microcrack; q, micropore. (From G. Spur and T. Stöferle (Eds.), Handbuch der Fertigungstechnik, Vol. 4/2, Wärmebehandeln, Carl Hanser, Munich, 1987.) the crystal lattice with big differences in orientation, which interrupts the continuity of the lattice. It is called a high-angle grain boundary, or simply a grain boundary. The superficial imperfection at l is a section through a zone of strange atoms that stretches in two dimensions perpendicular to the plane shown. The boundary plane m between two different lattices is called a phase boundary, which is also a two-dimensional lattice defect. Figure 6.6d shows schematically the characteristic three-dimensional lattice defects. In many metal alloys, within the lattice of grains under specific thermodynamic conditions, new lattice regions with changed structure are formed. Such a lattice defect shown at n is called a precipitate. The spatial imperfection at o is called an inclusion. Such inclusions, which develop unfailingly during the production of alloys, are nonmetallic or intermetallic compounds. Like precipitates, inclusions have their own structure and phase and are separated by a phase boundary from the surrounding lattice. Microcrack is denoted by p, a spatial imperfection that is created by three edge dislocations that came to a phase boundary and formed a hollow among the three half-planes of the lattice. The hollow stretches perpendicular or at a slope to the plane shown. At q a sphere-like hollow inside the crystal’s lattice is ß 2006 by Taylor & Francis Group, LLC. shown; this is called a micropore. Such defects can originate from the accumulation of either vacancies or gases. Of all the lattice defects discussed above, vacancies and edge dislocations are especially important in the heat treatment of metals. Vacancies enable neighboring atoms or substitutional atoms of alloying elements to change their positions and thus enable diffusion processes. The diffusion of interstitial atoms (e.g., a carburizing process) is possible without vacancies. Dislocations can move, increase in number, and accumulate. By lowering the share force (as a consequence of the intermittent movement of the atoms), compared to the case of a perfect iron crystal (whisker), dislocations facilitate the plastic deformation of the material. 6.1.3 APPLICATION OF TTT (IT) AND CCT DIAGRAMS Time–temperature–transformation diagrams for isothermal transformation (IT diagrams) and for continuous cooling transformation (CCT diagrams) are used to predict the microstructure and hardness after a heat treatment process or to specify the heat treatment process that will yield the desired microstructure and hardness. The use of the either type of diagram requires that the user be acquainted with its specific features, possibilities, and limitations. 6.1.3.1 Isothermal Transformation Diagram Figure 6.7 shows an IT diagram of the low-alloy steel DIN 50CrV4. The regions of transformation of the structural phases ferrite (F), pearlite (P), and bainite (B) as positioned in the time–temperature diagram (the abscissa of which is always in logarithmic scale) are valid only under conditions of fast quenching from the austenitizing temperature to the chosen transformation temperature and subsequent holding at that temperature. This is the way %C %Si %Mn %P %S %Cr %Cu %Ni %V Method of melting Mc Quaid–Ehn b.S-M. 4 Temperature, C 0.43 0.41 0.82 0.041 0.015 1.22 0.14 0.04 0.11 Austenitizing temperature = 880C (0.25/min) A 800 C3 AC1 (0.25 /min) Ferrite-start Pearlite-start 700 22 Pearlite-finish 27 F P 35 39 1% 600 99% 500 42 Bainite-start B 400 39 40 40 MS 99% 46 300 51 Bainite-finish 200 Hardness HRC 100 0 1 101 s 60 102 1 2 103 8 15 30 60 min 1 Time 104 105 4 2 4 6 8 16 24 h FIGURE 6.7 Isothermal transformation (IT) diagram of DIN 50CrV4 steel. (From A. Rose and W. Strassburg, Archiv. Eisenhüttenwes. 24(11/12):505–514, 1953 [in German].) ß 2006 by Taylor & Francis Group, LLC. 1.0 0.8 M 0.6 0.4 0.2 0 0 500 1000 Time, s 1500 2000 FIGURE 6.8 Relation between the amount of transformed structure (M) and time in IT diagrams, according to Equation 6.16. (From H.P. Hougardy, Härterei-Tech. Mitt. 33(2):63–70, 1978 [in German].) the diagram itself was developed. Therefore the IT diagram may be read only along the isotherms. The beginning and end of transformation of ferrite, pearlite, and bainite in isothermal processes take place according to the function M ¼ 1  exp (bt n ) (6:16) where M is the fraction of phase transformed; t is time (s); and b ¼ 2  109 and n ¼ 3. Because, as shown in Figure 6.8, this function starts and ends very flat, the actual beginning and end of transformation are difficult to determine exactly. Therefore, an agreement is reached, according to which the curve marking the beginning of transformation denotes 1% of relevant phase originated, and the curve marking the end of transformation denotes 99% of the austenite transformed. Only the formation of martensite takes place without diffusion, instantly, depending only on the temperature below the Ms point. Hougardy [5] gave the following formula (valid for structural steels for hardening and tempering) for this transformation: Ma ¼ 1  0:929 exp[0:976  102 (Ms  T)1:07 ] (6:17) where Ma is the amount of martensite, Ms is the martensite start temperature, and T is a temperature below Ms. Some IT diagrams, when read along the isotherms, enable the user to determine the percentages of phases transformed and the hardness achieved. Figure 6.9, for example, shows that when the DIN 41Cr4 steel (austenitized at 8408C (15448F) with 5-min holding time) is fast quenched to 6508C (12008F) and held at this temperature, after 12 s ferrite starts to form. After 30 s the formation of pearlite begins. After 160 s the transformation is completed with 5 vol% of ferrite and 95 vol% of pearlite formed. The hardness achieved is about 20 HRC. If a specimen of this steel is quenched to 3008C (5728F), instantly, 50% (v/v) of martensite will be formed. The accuracy of an IT diagram with respect to the position of isotherms can generally be taken as +108C (508F), and with respect to the time ordinates, as +10%. 6.1.3.2 Continuous Cooling Transformation Diagram Figure 6.10 shows the CCT diagram of the same heat (as Figure 6.7) of the low-alloy DIN 50CrV4 steel. ß 2006 by Taylor & Francis Group, LLC. C 0.44 Chemical composition Mn 0.80 Si 0.22 P 0.030 1000 S 0.023 Cr 1.04 Cu 0.17 Mo 0.04 Ni 0.26 V <0.01 Austenitizing temp. 840C Holding time 5 min 900 Ac3 800 Ac1 Temperature, C 700 F A 20 95 P 600 31 70 32 500 B 38 400 M s 300 50% 90% M 200 100 0 1 10 102 103 104 105 106 Time, s FIGURE 6.9 Isothermal transformation (IT) diagram of DIN 41Cr4 steel. (From H.P. Hougardy, Härterei-Tech. Mitt. 33(2):63–70, 1978 [in German].) Bez. %C %Si %Mn %P %S %Cr %Ni %Cu %V 1 0.43 0.41 0.82 0.041 0.015 1.22 0.04 0.14 0.11 Method of melting b.S.-M. Austenitizing temp. = 8808C 25 22 F Temperature, 8C 600 4 Grain size (ASTM) = 10 –11 800 700 MC Quoid–Ehn 15 20 10 80 5 85 1 1 30 P % Ferrite Ac3 (0.258 min) 75 % Pearlite Ac1 25 76 78 500 400 .. = Hardness HRC B MS 300 5 10 20 30 40 50 200 30 30 % Bainite % Martensite 90 100 0 101 1 s 58 57 57 53 52 46 4147 33 31 25 60 102 103 1 2 4 8 15 30 60 min 1 2 14 20 104 4 68 h 105 106 1624 1 2 3 4 6 10 Days FIGURE 6.10 Continuous cooling transformation (CCT) diagram of DIN 50CrV4 steel. (From A. Rose and W. Strassburg, Archiv. Eisenhüttenwes. 24(11/12):505–514, 1953 [in German].) ß 2006 by Taylor & Francis Group, LLC. When comparing the curves for the start of transformation in CCT and IT diagrams for the same heat and steel grade (Figure 6.7 and Figure 6.10), we found that in the CCT diagram the curves are slightly shifted to longer times and lower temperatures. For example, in the IT diagram of Figure 6.7, the shortest time to start the transformation of ferrite is 16 s at 6508C (12008F) and the corresponding time for bainite is 9 s at 4808C (9008F). In the CCT diagram of Figure 6.10, however, the shortest transformation start time for ferrite is 32 s at 6208C (11508F) and the corresponding time for bainite is 20 s at 3808C (7168F). This indicates that in CCT processes the transformation starts later than in IT processes. The basis of this phenomenon is related to the incubation time and can be found in a hypothesis of Scheil [6]. It should also be noted that with higher austenitizing temperature the curves denoting the start of transformation of a particular phase can be shifted to longer times. Figure 6.11 shows the CCT diagram of DIN 16MnCr5 steel after austenitizing at 8708C (16008F) (a), and after austenitizing at 10508C (19228F) (b). In the latter case, the regions of ferrite and pearlite are shifted to longer times. It is necessary, therefore, when using a CCT diagram, to ascertain that the austenitizing temperature used to develop the CCT diagram corresponds to the austenitizing temperature of the parts treated. A CCT diagram is developed in the following way. Many small specimens (e.g., 4-mm diameter  2 mm for high cooling rates, and 4.5-mm diameter  15 mm for medium and low cooling rates) are austenitized and cooled within a dilatometer with different cooling rates. Start and finish of transformation of relevant phases with each cooling curve are recorded and these points are connected to obtain the regions of transformation for the relevant phases (see Figure 6.10). Therefore, a CCT diagram can be read only in the way in which it was developed, i.e., along the cooling curves. As can be seen from Figure 6.10, a singlephase structure occurs only in cases of very high cooling rates (martensite) and very slow cooling rate (pearlite). In all other cooling regimes a mixture of more structural phases results. How much of each phase such a mixture contains can be read in percentage from the numbers along the cooling curve (usually marked in CCT diagrams of German origin). The numbers at the end of each cooling curve denote the relevant hardness after quenching (usually in HRC (two-digit numbers) or in HV (three-digit numbers)). For example, as shown in Figure 6.10 for grade DIN 50CrV4 steel, if cooling proceeds at the rate marked with , a mixture of 10% ferrite, 30% pearlite, 30% bainite, and (the rest) 30% martensite will result at room temperature, and the hardness after quenching will be 47 HRC. It should be noted that the part of the area (region) of a phase that the cooling curve intersects is by no means a measure of the amount of transformed phase. Sometimes a CCT diagram can be supplemented with a diagram showing portions of each structural phase and hardness after quenching; see the lower part of Figure 6.12. The abscissa of this diagram denoting time enables the cooling time to 5008C (9328F) to be determined for every cooling curve. To determine the portions of structural phases and hardness after quenching, one should follow the relevant cooling curve until its intersection with the 5008C (9328F) isotherm and from this point down along the vertical line read the phase portions and hardness after quenching. For example, for cooling curve C, which intersects the 5008C (9328F) isotherm at 135 s, the readings are 4% ferrite, 7% pearlite, 78% bainite, and 11% martensite and a hardness of 34 HRC. It should be noted that every CCT diagram is exactly valid only for the heat of a steel that was used for its construction. The influence of different heats (having slightly different compositions) of the same grade of steel on the position of transformation curves in the relevant CCT diagram, as an example, is shown in Figure 6.13. ß 2006 by Taylor & Francis Group, LLC. Chemical composition vol% C Si Mn P S Al, ges. Cr Mo Ni V 0.16 0.22 1.12 0.030 0.008 0.015
