Repository: fredporter/global-knowledge

# Global Vault

**Purpose:** Reference knowledge — public domain content, device specs, learning materials.

**Scope:** macOS → Linux only (read-only on Linux side).

**Contents:**
- `knowledge/` — Reference knowledge (survival, navigation, fire, water, tools, etc.)
- `concepts/` — System concepts and architecture docs
- `repos/` — Repository documentation (uDevFramework, etc.)
- `config/` — Configuration references
- `learning/` — Educational content and tutorials
- `tools/` — Utility scripts
- `handoff/` — Handoff data
- `system/` — System state data
- `data/` — Structured data (MCP, feeds, spools, workflows)
- `vault/` — Vault metadata
- `surfaces/` — Surface definitions

File: contributor/misc/Steel Heat Treatment_ Metallurgy and Technologies (Steel Heat Treatment Handbook, Second Edition).md (part 20 of 50)
0.99 0.02 0.12 0.01 1000 Austenitizing temp. 8708C (Holding time 10 min) heated in 3 min 900 Ac3 800 Ac1 Temperature, 8C 700 F A 2 600 20 5 1 B Ms 5 60 65 60 35 300 25 72 M 200 7 100 188 423 (a) 28 23 27 500 400 65 72 35 65 50 60 P 62 5 70 412 181 268 260 229 207 182 165 305 0 1000 Austenitizing temp. 10508C (Holding time 10 min) heated in 3 min 900 Ac3 Temperature, 8C 800 Ac1 F 700 A 1 600 5 2 12 50 50 30 P 65 35 2 10 500 400 B Ms 60 10 60 70 68 65 55 300 35 35 M 200 100 283 425 (b) 0 0.7 1 s Time 422 340 10 10 1 263 276 290 2 206 250 195 423 103 105 104 10 100 1000 min FIGURE 6.11 CCT diagrams of DIN 16MnCr5 steel (a) when austenitizing temperature is 8708C and (b) when austenitizing temperature is 10508C. (From F. Wever and A. Rose (Eds.), Atals zur Wärmebehandlung der Stähle, Vols. I and II, Verlag Stahleisen, Düsseldorf, 1954/56/58.) ß 2006 by Taylor & Francis Group, LLC. C 0.44 Chemical composition Si 0.22 Mn P S Cr 0.80 0.030 0.023 1.04 1000 Cu 0.17 Mo 0.04 Austenitizing temp. 8408C Holding time 8 min 900 Ac3 800 D Temperature, 8C 700 Ni V 0.26 <0.01 A C E 4 600 500 a 8 18 b 82 c 60 62 66 Ac1 40 38 34 50 2 7 16 17 58 78 d 400 e 3 300 40 200 58 60 0 100 80 36 28 52 44 39 34 20 18 16 M P 60 40 60 40 F B 20 20 HRC 0 0 1 10 102 103 104 Hardness, HRC Portion of structure, % 100 105 Time, s FIGURE 6.12 CCT diagram of 41Cr4 steel (top) with the diagram at bottom showing portions of each structural phase and hardness after quenching depending on the cooling time to 5008C. (From H.P. Hougardy, Härterei-Tech. Mitt. 33(2):63–70, 1978 [in German].) As for IT diagrams, the accuracy of a CCT diagram, according to Hougardy [5], with respect to the position of isotherms is +108C (508F) and with respect to time ordinates +10% of the relevant time. 6.1.3.3 Heat Treatment Processes for Which an IT or CCT Diagram May Be Used Taking into account what was explained above about how IT and CCT diagrams can be read, Figure 6.14 shows the isothermal heat treatment processes for which only IT diagrams may be used. The first is isothermal annealing to obtain a coarse ferritic–pearlitic structure, for better machinability (Figure 6.14a). In this case, the IT diagram gives the crucial information, the optimum temperature at which annealing should take place to achieve the full transformation in the shortest possible time. The second process is isothermal transformation to bainite, i.e., the austempering process (Figure 6.14b). In this case, the IT diagram is used first of all to ascertain that the steel in question is applicable for this process, i.e., has enough hardenability (which means that its start of transformation curves are not too close to the ordinate). If this condition is fulfilled, the diagram enables the heat treater to select the appropriate temperature according to the hardness desired and read the minimum time needed at this temperature to achieve the full transformation to bainite. ß 2006 by Taylor & Francis Group, LLC. 900 800 Heat 1 0.44% C and 1.20% Cr Heat 2 0.41% C and 1.06% Cr Temperature, 8C 700 600 500 400 300 200 100 0 1 10 102 Time, s 103 104 FIGURE 6.13 Influence of the difference in composition between two heats of DIN 41Cr4 steel on the position of transformation curves in the relevant CCT diagram. (From H.P. Hougardy, Härterei-Tech. Mitt. 33(2):63–70, 1978 [in German].) The third process is the martempering process (Figure 6.14c), an interrupted quenching in a hot bath to obtain the martensite structure with minimum stress and distortion. The applicability of a steel for the martempering process may be checked in the same way as above. In this case the diagram gives information about the necessary temperature of the hot bath and the maximum time the parts can be immersed in it (in order to obtain only martensite) before they are taken out to be cooled in air. Figure 6.15 shows, as an example, the only three cases of continuous cooling for which only a CCT diagram may be used. The first case (Figure 6.15a) is direct quenching to obtain full martensitic structure. In this case the diagram enables the user to determine the critical cooling rate for the steel in question. The second case (Figure 6.15b) is a continuous slow cooling process, e.g., cooling in air after normalizing annealing. In this case the diagram enables the user to select the cooling rate required to yield the desired hardness of the ferritic– pearlitic structure at room temperature. The percentage of ferrite and pearlite can be read as described above if the diagram allows it. The third case (Figure 6.15c) represents any continuous cooling regime that results in more than two structural phases. In any of these cases the diagram enables the user to determine the portion of each phase and the hardness after quenching. 6.1.3.4 Using the CCT Diagram to Predict Structural Constituents and Hardness upon Quenching Real Workpieces Each CCT diagram describes only those transformations of the structure that occur along the cooling curves of specimens used for its construction. This means that a CCT diagram is valid only for the cooling conditions under which it was constructed. The cooling law for the specimens of small diameter and small volume that were used in constructing the CCT diagram can, according to Rose and Strassburg [4], be described by the exponential function ß 2006 by Taylor & Francis Group, LLC. Ac3 Ac1 B M log t Ac3 Ac1 A r F P B Ms log t Ac3 Ac1 A F P ter Surface Temperature, ⬚C Ms Cen (c) 800 700 600 500 400 300 200 100 0 P A ce Surfa (b) 900 800 700 600 500 400 300 200 100 0 F te Cen Temperature, ⬚C Temperature, ⬚C 800 700 600 500 400 300 200 100 (a) 0 B Ms log t FIGURE 6.14 Isothermal heat treatment processes for which only IT diagrams may be used. (a) Isothermal annealing; (b) austempering; (c) martempering. T ¼ T0 et (6:18) where T0 is the austenitizing temperature, a the heat transfer coefficient, and t the time. The exactness of the predictions of structural constituents (phases) and hardness values upon quenching depends on the extent to which the cooling law at different points in the cross section of real workpieces corresponds to the cooling curves of specimens drawn in the CCT diagram. Experimental work [4] using round bars of 50-mm diameter  300 mm with thermocouples placed 1, 5, 10, 15, and 25 mm below the surface showed that the cooling curves in different points of a round bar’s cross section correspond in form to the cooling curves in CCT diagrams to the extent that the structural transformation, i.e., the resulting structural constituents and hardness values, can be compared. Figure 6.16 shows how a hardness distribution can be predicted by using this correspondence. If the temperature–timescales of the measured cooling curves and the CCT diagram are the same (as in Figure 6.16a and Figure 6.16b), then by using a transparent sheet of paper the ß 2006 by Taylor & Francis Group, LLC. Temperature, ⬚C Ac3 Ac1 A V crit 800 700 600 500 400 300 200 100 0 (a) F P Ms B M log t Ac3 Temperature, ⬚C 800 700 600 500 400 300 200 100 0 (b) Ac1 A F P B Ms M 220 HV 180 HV log t Temperature, ⬚C Ac3 (c) 800 700 600 500 400 300 200 100 0 Ac1 A 10 F 3 Ms B P 70 M 30 HRC log t FIGURE 6.15 Heat treatment processes with continuous cooling for which only CCT diagrams may be used. (a) Direct quenching to obtain full martensitic structure; (b) slow cooling to obtain a ferrite– pearlite structure of required hardness; (c) continuous cooling regime where a mixed structure is obtained. measured cooling curves on CCT diagrams of different steel grades can be superimposed, and in this way steel grade can be selected that will develop the required structure and hardness at the desired point of the cross section. The accuracy of such prediction from a CCT diagram decreases as the radius of the workpiece’s cross section increases. According to Peter and Hassdenteufel [8], sufficiently exact predictions are possible using CCT diagrams for round bars up to 100 mm in diameter when quenching in oil and up to 150 mm in diameter when quenching in water. It appears that the main problem in the practical use of CCT diagrams for prediction of structural constituents and hardness upon quenching is to establish exactly the cooling curve for the specified point on the workpiece’s cross section. This can be done either by calculation (if symmetrical parts and one-dimensional heat flow are involved and the boundary conditions are known) or experimentally (for asymmetric parts) by measuring the ß 2006 by Taylor & Francis Group, LLC. 60 0 I II III IV 600 400 0 I II III IV Hardness, HRC Temperature, ⬚C 800 1 mm 5 mm 10 mm 15 mm 25 mm Below surface 200 40 20 0 (c) 0 1 10 (a) 102 Time, s 103 Core 10 20 30 0 Distance from surface, mm 104 Temperature, ⬚C 800 % Ferrite 40 20 F P % Pearlite 15 60 20 65 2 3 l ll lll lV 20 B l 10 40 30 5% Bainite 50 95% Martensite HRC A 600 0 400 200 Ms M 57 0 1 10 (b) 52 46 36 27 102 Time, s 103 104 FIGURE 6.16 Prediction of hardness distribution on a round bar cross section. (a) Cooling curves measured at different points below surface, as indicated. (b) CCT diagram of the relevant steel with superimposed cooling curves from (a). (c) Hardness distribution on the bars’ cross section upon quenching, obtained by reading the hardness values from (b). temperature–time history with a thermoelement. The correspondence between cooling curves of real workpieces and cooling curves drawn on CCT diagrams also enables the reverse, to draw conclusions about the cooling history (curve) at a specified point of the cross section of a workpiece of any shape and size based on metallographic analysis of the structure and measured hardness upon quenching. When CCT diagrams (of American origin) are used, the manner of predicting structural constituents and hardness is slightly different. For example, in Figure 6.17, instead of dilatometric cooling curves, cooling curves taken at different distances from the quenched end of the Jominy test specimen are superimposed. If one follows one of these cooling curves, e.g., the one for 19.1 mm (3/4 in.) from the quenched end (the heavier line in the diagram), one can read that after 25 s of cooling, the Jominy specimen made of AISI 3140 steel at this distance from the quenched end starts to develop ferrite, after 30 s, pearlite; and after 45 s bainite. After 90 s of cooling 50% of the austenite is already transformed. After 140 s, when the temperature at this point has fallen to 3158C (5998F), formation of martensite begins. The corresponding Jominy curve at the bottom of Figure 6.17a shows that this cooling curve (at this Jominy distance) with the steel in question will yield a hardness of 48 HRC. To correlate this hardness to different points of the round bars’ cross sections of different diameters, an auxiliary diagram (valid in this case only for quenching in moderately agitated oil) such as that shown in Figure 6.17b should be used. From this diagram one can see that the same hardness of 48 HRC can be met, after quenching in moderately agitated oil, 9 mm below the surface of a round bar of 75-mm diameter. ß 2006 by Taylor & Francis Group, LLC. Temperature 871 1600 0.41 C, 0.86 Mn, 0.26 Si, 1.28 Ni, 0.71 Cr 760 1400 6.4 1/8 3/16 1/16 12.7 19.3 3/8 1/2 25.4 3/4 1/4 mm 11/2 in. F1 A 649 1200 1% 3 P1 1 2 F+ A 10% F+P+A 4 538 1000 2 50% F+P+B+A 427 800 5 6 A 3 75% Ms 316 600 93 200 1 2 Transformed M+A — austenite — ferrite — pearlite — bainite — martensite 204 400 1% 1/16 5 10 10% 1/8 3/16 20 50 Cooling time, s 100 50% 75% 1/4 3/8 1/2 3/4 200 500 1000 75 S Hardness rockwell, C 65 55 45 35 25 15 5 in. 16 0 4 0 6.4 12.7 19.1 25.4 31.8 38.1 44.5 50.8 57.2 63.5 mm (a) 8 12 16 20 24 28 32 36 40 Distance from quenched end, 1/16 in. Distance below surface of bar in. mm 2 50 ∅ 100 mm(4 in.) 45 11/2 40 ∅75 mm(3 in.) 35 30 1 ∅ 50 mm(2 in.) 25 ∅ 38 mm(11/2 in.) 20 15 1/2 10 5 ∅25 mm(1 in.) ∅125 mm(1/2 in.) 0 0 0 (b) 5 10 15 1/2 20 25 30 35 40 11/2 1 Jominy distance 45 50 mm 2 in. FIGURE 6.17 (a) CCT diagram and Jominy hardenability curve for AISI 3410. (From Met. Prog., October 1963, p. 134.) (b) Chart showing relationship between rate of cooling at different Jominy distances and rate of cooling in moderately agitated oil of round bars of 12.5–100-mm diameter. (From K.E. Thelning, Steel and Its Heat Treatment, 2nd ed., Butterworths, London, 1984.) ß 2006 by Taylor & Francis Group, LLC. There also exist CCT diagrams of another type, developed by Atkins [9]; an example is given in Figure 6.18. These diagrams were developed by cooling and quenching round bars of different diameters in air, oil, and water, recording their cooling curves in the center of the bar, and later simulating these cooling curves in a dilatometric test in order to identify the transformation temperatures, microstructures, and hardness. These diagrams therefore refer only to the center of a bar. Instead of a timescale on the abscissa, these diagrams have three parallel scales, denoting bar diameters cooled in air, quenched in oil, and quenched in water. A scale of cooling rates (usually at 7008C (12928F)) in 8C/min is added. These diagrams are to be read only along vertical lines (from top to bottom), denoting different cooling rates. For example, to determine the microstructure developed and resulting hardness in the center of a 10-mm bar of the steel in question when cooling it in air, one takes the vertical line at 10-mm diameter on the scale for air cool (see Figure 6.18), starts in the austenite region and proceeds downward. Transformation in this case (unalloyed steel grade with 0.38% C) starts at 7008C (12928F) with the formation of ferrite, continuing to nearly 50% transformation at 6408C (11848F) when pearlite begins to form. At 5808C (10768F), a trace of bainite is indicated before transformation is complete. If oil quenching of a 10-mm bar is now considered, the 10-mm position should be located on the oil-quenched bar diameter scale in Figure 6.18. Again starting in the top region and following the vertical line down, it is seen that in this case bainite is the first phase to form from austenite at 5608C (10408F). At 3308C (6268F), after about 40% transformation, the remaining austenite transforms to martensite until the reaction is complete at 1508C (3008F). Similarly, the center of a water-quenched 10-mm diameter bar will transform to martensite starting at 3608C (6808F) and finishing at 1508C (3008F). Relevant hardness values after quenching (and in some cases after tempering to different specified temperatures) can be read following the same vertical line further down into the hardness after transformation diagram. An examination of the left-hand side of the upper diagram in Figure 6.18 for the steel in question shows that martensite will form on air cooling with bars up to 0.18 mm in diameter, on oil quenching up to 8 mm in diameter, and on water quenching up to 13 mm in diameter. A special feature of this type of CCT diagram is that the hardenability of the steel can be assessed at a glance. Figure 6.19a is a CCT diagram for a very low hardenability steel previously rolled and austenitized at 9508C (12428F). It shows early transformation to ferrite and pearlite (even with oil and water quenching of smallest diameters). Figure 6.19b shows a similar diagram for a high-hardenability steel previously rolled, softened at 6008C (11128F), and austenitized at 8308C (15268F). In this case the austenite changed predominately to martensite and bainite over a wide range of bar diameters and quenching rates. Diagrams of this type representing 172 steel grades have been published in the British Steel Corporation (BSC) atlas [9]. 6.1.3.5 Special Cases and Limitations in the Use of CCT Diagrams When dealing with carburized steels, one should be aware that, because of the big difference in carbon content between the core (0.2%) and the case (0.8%), the CCT diagram for the case will be totally different from the one for the core of the same steel, as shown in Figure 6.20 and Figure 6.21. The increased carbon content in the case increased the hardenability and caused the pearlite and bainite regions to be shifted to much longer times. The ferrite region disappeared, and the Ms point was lowered. Cooling at the same rate results in different portions of structural constituents and substantially different hardness values. ß 2006 by Taylor & Francis Group, LLC. Austenitized at 860C previous treatment rolled Analysis, wt% 900 C Si Mn 0.38 0.20 0.70 S Cr Mo Water quench Ac3 Ni Al Nb V Air cool Oil quench 800 700 P 0.020 0.020 Start A 10% 50% 90% Ac1 F Finish P 600 B C 500 400 300 M 200 100 1000 500 200 100 50 20 10 5 2 1 C per min Cooling rate at 750C 0 0.2 mm 0.1 Bar 5 diameter 0.5 10 10 1 2 5 20 20 10 50 50 100 20 50 100 150 200 150 200 100 300 300 200 500 1000 2000 mm Air 500 500 mm Oil mm Water 800 700 Hardness after transformation Hardenability band BS 970 080 136 600 500 HV 400 300 As cooled 60 T 500C 1 h T 600C 1 h T 700C 1 h 50 HRC 40 30 20 200 10 100 FIGURE 6.18 CCT diagram for rolled steel austenitized at 8608C. (From M. Atkins, Atlas of Continuous Transformation Diagrams for Engineering Steels, British Steel Corporation, BSC Billet, Bar and Rod Product, Sheffield, U.K., 1977.) ß 2006 by Taylor & Francis Group, LLC. Another limitation in the use of CCT diagrams concerns cooling regimes with discontinuous change in cooling rate, as for example a delayed quenching in air followed by water or oil quenching. The left-hand part of Figure 6.22a shows the start of transformation as in the conventional CCT diagram for the steel in question. The right-hand part (Figure 6.22b) of this diagram holds for air cooling to approximately Ac1, followed by water quenching (a delayed quenching process). It shows a significant displacement of the ferrite and bainite regions to longer times. Such a cooling mode enhances hardenability and results in higher hardnesses than expected from the conventional CCT diagram for the same steel. The effect of discontinuous change in cooling rate is based on nucleation and on incubation time before the change in cooling rate occurs and is theoretically explained by Shimizu and Tamura [11]. Austenitized at 9508C previous treatment rolled sofened 600∗C Analysis, wt % C Si 0.06 900 Mn P S Cr Mo Ni Al Nb V 0.30 Ac3 Start A 10% 50% 800 90% 700 F Ac1 Finish FP B 600 C 500 M 400 300 200 100 500 1000 200 100 50 Cooling rate at 8508C 20 10 5 2 1 500 1000 2000 mm Air 8C per min 0 mm 0.1 Bar diameter (a) 0.2 0.5 5 1 10 2 5 20 10 20 50 50 100 100 150 200 300 200 500 mm Oil 10 20 50 100 150 200 300 500 mm Water FIGURE 6.19 Examples of (a) a low-hardenability and (b) a high-hardenability steel as depicted in CCT diagrams. (According to M. Atkins, Atlas of Continuous Transformation Diagrams for Engineering Steels, British Steel Corporation, BSC Billet, Bar and Rod Product, Sheffield, U.K., 1977.) ß 2006 by Taylor & Francis Group, LLC. Austenitized at 830C previous treatment rolled, softened 6008C 1 h Analysis, wt % C Si Mn 0.40 0.25 0.60 Cr Mo Ni 0.020 0.020 0.65 P S 0.55 2.55 Al Nb V 900 800 Ac3 A 700 A c1 Start F C 600 500 10% 400 50% 90% 300 Ms B Finish 200 M 100 1000 500 200 100 50 20 10 5 2 1 500 1000 2000 mm Air C per min Cooling rate at 700C 0 0.2 mm 0.1 Bar 5 diameter (b) 0.5 10 1 2 20 5 50 10 100 20 150 200 50 300 100 200 500 mm Oil 10 20 50 100 150 200 300 500 mm Water FIGURE 6.19 (Continued) 6.1.4 OXIDATION Oxidation takes place as an undesirable accompanying phenomenon during every heat treatment of metals in a noninert atmosphere. Chemical reactions that occur during the oxidation of a metal are generally expressed by the formula 2 2x Me þ O2 !  y Mex Oy y (6:19) where x and y denote integer numbers. The oxidation process proceeds at a set temperature spontaneously from left to right (according to formula 6.19). During this process the free enthalpy of the reaction products (GR) becomes smaller than the enthalpy of the original materials (GA), i.e., the difference can be expressed as ß 2006 by Taylor & Francis Group, LLC. Chemical composition % C 0.22 Si 0.30 Mn 0.66 P S 0.018 0.011 Al B Cr 0.049 <0.0005 0.56 1000 Cu 0.18 Mo 0.44 N 0.020 Austenitizing temp. 10508C Holding time 15 min 800 71 Temperature, 8C F A 71 69 18 Ac3 Ac1e Ac1b 71 29 29 P 46 Ni 0.15 3 600 26 B 28 Ms 3 20 48 400 M 70 79 69 3 50 200 a) 500 0 0.1 485 1 425 300 340 10 b) 270 240 102 215 103 145 180 165 155 104 105 106 Time, s FIGURE 6.20 The CCT diagram for the core (0.22% C) of DIN 20MoCr5 steel. (From H.J. Eckstein (Ed.), Technologie der Wärmebehandlung von Stahl, 2nd ed., VEB Deutscher Verlag für Grundstoffindustrie, Leipzig, 1987.) c Chemical composition % Si 0.30 0.88 Mn 0.66 P 0.018 S 0.011 Al B Cr 0.049 <0.0005 0.56 1000 Cu 0.18 Mo 0.44 N 0.020 Ni 0.15 Austenitizing temp. 830C Holding time 15 min Accm 800 Ac1a Ac1b Temperature, C 100 100 K A+K P 600 38 90 5 62 70 B 400 200 2 3 9 95 80 Ms M RA30 RA30 0 0.1 1 RA30 890 880 10 RA30 30 25 RA3 895 890 885 870 420 102 103 390 365 104 330 245 220 105 106 Time, s FIGURE 6.21 The CCT diagram for the case (0.88% C) of DIN 20MoCr5 steel. (From H.J. Eckstein (Ed.), Technologie der Wärmebehandlung von Stahl, 2nd ed., VEB Deutscher Verlag für Grundstoffindustrie, Leipzig, 1987.) ß 2006 by Taylor & Francis Group, LLC. 900 Air cooling rates, C/s 800 Temperature,8C AC1 1% 1% 700 600 0.6 F+A 500 0.8 B+F+A Ms 400 300 3 1.4 33 19 7 41 23 17 56 (a) (b) 200 Water quenching 1 10 100 Time, s 1000 FIGURE 6.22 Cooling curves and CCT diagrams for a steel containing 0.20% C, 0.78% Mn, 0.60% Cr, 0.52% Ni, and 0.16% Mo after austenitizing at 9008C. (a) Conventional CCT diagram and (b) various air cooling rates to approximately Ac1 followed by water quenching. (From E.A. Loria, Met. Technol., 1977, pp. 490–492.) DG0 ¼ GR  GA for GA > GR (6:20) If DG0 > 0, reaction 6.19 will take place from right to left, i.e., the metal oxide will be reduced. When the oxygen pressure (pO2) equals 1 bar, DG0 is called the free standard creating enthalpy. Figure 6.23 shows the temperature dependence of the free standard creating enthalpy (DG0) for oxidation reactions of some metals. If (pO2) at temperature T differs from 1 bar, then the characteristic change of the free creating enthalpy may be calculated as follows: DG ¼ DG0  RT ln pO2 (6:21) where R is the universal gas constant and T is absolute temperature. As can be seen from Figure 6.23 for all of the metals represented except silver, the values of DG0 are negative with an increasing trend at higher temperatures. In the case of silver, DG0 ¼ 0 at 1908C (3248F). At this temperature, equilibrium exists between Ag, O2, and Ag2O, i.e., the disintegration pressure of Ag2O has reached the oxygen pressure of 1 bar that was taken as the basis. At higher temperatures the disintegration pressure of Ag2O becomes higher and the metal oxide (Ag2O) will be disintegrated. From Figure 6.23 it can be concluded that the chosen metals, with the exception of silver, within the shown temperature range would form oxides. Because the oxidation takes place on the surface, the oxide layer that is formed separates the two reaction partners, i.e., the metal and the oxygen. This oxide layer, which is material-specific, becomes thicker with time. There are several formulas expressing the dependence of the oxide layer thickness on time. For higher temperatures a parabolic law is usually used: y¼ ß 2006 by Taylor & Francis Group, LLC. pﬃﬃﬃ A1 t (6:22) Free standard creating enthalpy ΔG0, KJ/mol 200 O Ag 2 0 4Ag + O2 →2 uO → 2C 2 + O2 4Cu 2NiO O → 2Ni + 2 –200 –400 –600 2Zn –800 Ti + ZnO 4 Cr + O 2 →2 3 + O2 O2 → 2 Cr 2O 3 → 3 TiO 2 2 Al 2O 3 → 3 4 Al + O 2 O 2Mg –1000 3 O2 → + 2Mg –1200 0 500 1000 1500 Temperature T, 8C 2000 FIGURE 6.23 Temperature dependence of the free standard creating enthalpy of some oxidation reactions between 08C and the melting point of the relevant metal. (From G. Spur and T. Stöferle (Eds.), Handbuch der Fertigungstechnik, Vol. 4/2, Wärmebehandeln, Carl Hanser, Munich, 1987.) where y is the oxide layer thickness, A1 is a material-specific constant, and t is time. This parabolic law is valid for oxidation processes when the rate of oxidation depends on the diffusion of metal ions and oxygen ions through the oxide layer. When the oxide layer is porous, i.e., permeable for the gas, and therefore the metal and oxygen are not separated, build-up of the layer follows a linear law: y ¼ A2 t (6:23) where A2 is another material-specific constant. An oxide layer of a pure metal is constituted of uniform chemical compound if a single valency is involved, e.g., FeO. If more valencies are involved, the oxide layer consists of sublayers with oxygen valencies increasing from the inside to the outside, e.g., FeO, Fe3O4, and Fe2O3, as shown in Figure 6.24. In Figure 6.24a, an oxide layer of pure iron, created during a 5-h annealing at 10008C (18328F), is shown. Relevant processes during development and build-up of the layer are schematically shown in Figure 6.24b. 6.1.4.1 Scaling of Steel When metallic parts are heated above 5608C (10408F) (this is the temperature at which the creation of wüstite or FeO begins), after creation of the first part of the layer in the starting phase, the reaction follows by diffusion of Fe2þ ions from the steel toward the outside and the diffusion of oxygen ions at the scale–metal interface toward the inside. As time passes, the linear law of oxidation valid for the starting phase changes to a parabolic law. The growth of the oxide layer (scale) depends very much on the chemical composition of the steel. Different alloying elements, having different diffusion abilities, have different influences on the oxidation process and the build-up of scale. The chemical composition of the original material on the surface is subject to changes. ß 2006 by Taylor & Francis Group, LLC. (a) (b) Fe2O3 Wüstite FeO Iron Fe Magnetite Fe3O4 Hematite Fe2O3 Fe++ Oxygen O2 O− − Fe++ Fe+++ e− Fe FeO a Fe3O4 e− b e− c d FIGURE 6.24 Oxidation of pure iron. (a) Oxide layer and (b) processes during the build-up of the oxide layer; a, transition of Fe2þ þ 2e from the metal into FeO; b, creation of FeO; c, creation of Fe3O4 and Fe2O3; d, input of oxygen. (From. G. Spur and T. Stöferle (Eds.), Handbuch der Fertigungstechnik, Vol. 4/2, Wärmebehandeln, Carl Hanser, Munich, 1987.) According to their affinity for oxygen, the alloying elements in steel can be divided into three groups with respect to their influence on the scaling process [2]: Group I contains those elements whose oxygen affinity is less than the affinity of the richest oxide compound wüstite (FeO), e.g., Ni and Co. After saturation of the basic metal with oxygen, the outer oxidation of iron begins with the creation of wüstite. The alloying elements become richer at the scale–metal interface. Group II contains those elements whose oxygen affinity is greater than that of iron (Cr, Si, V, Al). After saturation of the basic metal with oxygen, inner oxidation begins. Because of the creation of internal oxides of alloying elements, a diffusion barrier builds up against the diffusion of metal and oxygen ions, hampering the development of scale. Group III contains those elements whose oxygen affinity is similar to that of wüstite (Mo, W). No inner oxidation takes place. The alloying elements become richer in the basic metal at the scale–metal interface. Depth of the oxide layer, mm/year Figure 6.25 shows the influence of Cr additions to a steel on the depth of scale (mm/year) at temperatures of 600, 700, and 8008C (1112, 1292, and 14728F). A particularly high oxidation resistance of steels may be achieved by Cr additions of 6–30% by mass. 32 24 800C 16 700C 8 600C 0 0 2 4 6 Cr content, % 8 FIGURE 6.25 Influence of Cr on the oxidization of a steel at temperatures of 600, 700, and 8008C. (From ISI, Decarburization, ISI Publication 133, Gresham Press, Old Woking, Surrey, England, 1970.) ß 2006 by Taylor & Francis Group, LLC. 6.1.5 DECARBURIZATION Under conditions that cause the oxidation of iron, the oxidation of carbon is also to be expected. Decarburization of a metal is based on the oxidation at the surface of carbon that is dissolved in the metal lattice. It should be noted that, depending on the carbon potential of the surrounding atmosphere, decarburization can take place independently of scaling. However, in heat treatment processes iron and carbon usually oxidize simultaneously. During the oxidation of carbon, gaseous products (CO and CO2) develop. In the case of a scale layer, substantial decarburization is possible only when the gaseous products can escape, i.e., when the equilibrium pressures of the carbon oxides are high enough to break the scale layer or when the scale is porous. The carbon consumed on the surface has to be replaced by diffusion from the inside. Hence the process of decarburization consists of three steps: 1. Oxygen transport within the gas to the metal surface 2. Carbon exchange at the gas–metal interface 3. Diffusion of carbon within the metal Generally the diffusion of carbon within the metal is the most important factor in controlling the rate of decarburization, which after a short starting period follows a parabolic time law. When a mild steel is heated below 9108C (16708F), a surface layer of ferrite is formed that acts as a barrier to carbon transport owing to the very low solubility of carbon in ferrite. Above 9108C (16708F) the steel remains austenitic throughout, and decarburization becomes severe. The model used to represent decarburization in the fully austenitic condition is shown in Figure 6.26. The steel surface is continually oxidized to form a scale, while the carbon is oxidized to form the gases CO and CO2. The scale is assumed to be permeable to these gases, which escape to the atmosphere. The carbon content at a scale–metal interface is assumed to be in equilibrium with the oxygen potential of the scale, which at that position corresponds to the equilibrium between iron and wüstite. The carbon concentration profile in the metal varies from the low surface concentration to the original carbon content within the metal, as shown in Figure 6.26. In using this model, distances are measured from the original metal surface; the instantaneous scale–metal interface lies at the position x ¼ X at time t. This means that scaling has consumed a thickness X of metal during time t. Steel Scale C Original metal surface C0 Cs O X x FIGURE 6.26 Model for decarburization in fully austenitic condition. (From ISI, Decarburization, ISI Publication 133, Gresham Press, Old Woking, Surrey, England, 1970.) ß 2006 by Taylor & Francis Group, LLC. To calculate the depth of decarburization, the distribution of carbon in the metal is calculated by solving Fick’s second law for the relevant boundary condition: dC d2 C ¼D 2 dt dx for x > X (6:24) C ¼ C0 , x > 0; t ¼ 0 (6:25) C ¼ Cs , (6:26) x ¼ X; t > 0 Equation 6.25 indicates that initially the carbon concentration was uniform throughout the specimen; Equation 6.26 indicates that the carbon concentration at the metal–scale interface is constant (in equilibrium with the scale). It is assumed that decarburization does not extend to the center of the specimen and that the diffusion coefficient of carbon in austenite is independent of composition; enhanced diffusion down grain boundaries is neglected. Under these conditions the solution at a constant temperature (for which the diffusion coefficient is valid) reads pﬃﬃ C0  C erfc (x=2 2Dt) ¼ (6:27) C0  Cs erfc (kc =2D)1=2 where C0 is the original carbon content of the metal, Cs is the carbon concentration at the metal–scale interface, D is the carbon diffusion coefficient, t is time, erfc ¼ 1  erf (here erf is the error function), and kc is the corrosion constant of the metal (kc ¼ X2/2t). Equation 6.27 provides the carbon content within the metal for x > X as a function of time and position. The value of kc for the relevant steel in the relevant atmosphere is expressed as kc ¼ 0:571 exp(43,238=RT) cm2 =s (6:28) Although the variation of the diffusion coefficient of carbon in austenite was ignored in solving Equation 6.24, it was found that the best agreement between calculated and measured carbon profiles was obtained when values relating to very low carbon content were used. Therefore, in this calculation, a diffusion coefficient for zero carbon content was used, which reads D(C ¼ 0) ¼ 0:246 exp(34,900=RT) cm2 =s (6:29) A comparison of measured decarburization depths with values calculated using these data showed that with 12 measurements of isothermal treatments between 1,050 and 1,2508C (1922 and 22828F) for time between 900 and 10,800 s, the mean prediction was 97% of the measured value [12]. It was found that the inner limit of the decarburized zone is placed, by metallographic examination, at the position where the carbon content is 92.5% of the original carbon content. To ascertain the effect of scaling rate on decarburization, it may seem logical to try to reduce decarburization by reducing the oxidizing potential of the atmosphere. This is a fallacy, as the carbon concentration at the metal–scale interface is constant in equilibrium with iron oxide as long as scale is present. However, the scaling rate can be affected by changing the atmosphere, and this will affect the observed depth of decarburization. ß 2006 by Taylor & Francis Group, LLC. C, % 0.90 0.925 C0 0.80 0.70 0.60 0.50 0.40 0.30 0.20 0.10 0.01 0.03 kc cm2/s 0. 4.1⫻10–8 4.1⫻10–7 0.05 ×in 0.07 0.09 FIGURE 6.27 Effect of scaling rate on decarburization of an 0.85% C steel after 1.5 h at 10508C. The position where the carbon profile cuts the x-axis indicates the position of the scale–metal interface for the three kc values. (From ISI, Decarburization, ISI Publication 133, Gresham Press, Old Woking, Surrey, England, 1970.) To illustrate this, carbon profiles have been calculated and plotted in Figure 6.27 for a 0.85% C steel heated for 1.5 h at 10508C (19228C). The carbon profiles are plotted relative to the original metal surface, while the point at which a carbon profile cuts the x-axis indicates the position of the scale–metal interface for the related conditions. The curves refer to kc values of 0, 4.1  108, and 4.1  107 cm2/s. The depth of decarburization is determined by the position at which C ¼ 0.925C0 (see the horizontal line drawn in Figure 6.27). From Figure 6.27 it appears that with increased values of kc the scale–metal interface on the x-axis shifts progressively toward the inside of the metal, while the depth of decarburization (which is the horizontal distance between the intersection of a carbon profile curve with the horizontal 0.925C0 line and its intersection with the x-axis) is found to decrease as kc increases. These results are shown in Table 6.3. This reveals an interesting situation where, by reducing the oxidation rate, the depth of decarburization is increased yet less metal is wasted. When scaling and decarburization take place simultaneously, decarburization is prevented during the starting phase of scaling. It takes place substantially only after the equilibrium pressures of CO and CO2 increase at increased temperatures and the adhesion strength of the scale (because of its increased thickness) diminishes or the scale becomes porous. 6.1.5.1 The Effect of Alloying Elements on Decarburization Alloying elements may affect decarburization due to their effect on TABLE 6.3 Effect of Scaling Rate on Decarburization Total Depth of Metal Affected 2 Depth of Decarburized Layer Scaling Rate k (cm /s) cm in. cm in. 0 4.1  108 4.1  107 0.119 0.130 0.150 0.047 0.051 0.059 0.119 0.109 0.084 0.047 0.043 0.033 Source: From ISI, Decarburization, ISI Publication 133, Gresham Press, Old Woking, Surrey, England, 1970. ß 2006 by Taylor & Francis Group, LLC. 1. The ferrite–austenite transformation temperature 2. The activity of carbon in solution 3. The diffusion coefficient of carbon in solution 4. The scaling characteristics of iron Although this subject is a complex one, even when considered only qualitatively, the following statement is generally valid. Decarburization increases with (1) increased rate of carbon diffusion, (2) increased carbon activity, and (3) increased ferrite–austenite transformation temperature. A complication arises due to the fact that during scaling alloying elements tend to concentrate either in the scale or in the metal at the scale–metal interface. In special cases, when strong carbide-forming elements are involved, decarburization may also be influenced by the rate of dissolution of carbides in the matrix. When the alloying elements are less valuable than iron, the possibility of oxidation arises; an external oxide layer may also be formed under circumstances that are normally protective to iron. If either type of oxide formation occurs, the concentration of the alloying element in solution is reduced at the metal surface, and so the effect on carbon behavior will be altered correspondingly. When an external scale is formed, the effect of the alloying element on the scaling rate must also be considered. If the scaling rate is increasing, then, in the absence of other factors, the observed depth of decarburization will be reduced. Although quantitative predictions are not possible, it is instructive to predict what the effects of a few common alloying elements may be: Nickel will concentrate at the scale–metal interface and, although the scaling rate may not be greatly affected, the solubility of carbon in the surface layers may be reduced, thus restricting carbon diffusion outward and reducing the depth of decarburization. Manganese is taken into the scale in solid solution in the wüstite and magnetite layers. Scaling rates are hardly affected, and any effect on decarburization will be restricted to its effects on carbon activity and the diffusion coefficient. Since manganese is denuded in the surface layers of the metal, however, the effect may be only slight. Silicon also concentrates in the scale and forms fayalite, which reduces the scaling rate. This should lead to deeper observed decarburization. Silicon also increases the activity of carbon and therefore increases the tendency of carbon to diffuse out to the scale–metal interface. Thus the general effect expected of silicon is to increase decarburization. Chromium concentrates in the scale, forming spinel, depending on its concentration. In general, scaling rates are reduced. The formation of stable carbides introduces the possibility of a slow carbide decomposition step into the mechanism. At the usual reheating temperatures and times, however, the chromium carbides may dissolve completely. In this case the effect of chromium would be to reduce the activity of carbon in solution, thus tending to reduce the rate of migration to the surface. There are therefore two conflicting factors. The lower scaling rate would tend to increase the observed decarburization, whereas the reduction of carbon activity would tend to reduce it. The later factor may be expected to predominate and reduce decarburization. 6.1.5.2 Definitions and Measurement of Decarburization The strength of a steel depends on the presence of carbides in its structure; therefore, loss of carbon from the surface softens and weakens the surface layers. In such a case the wear resistance is obviously decreased, and in many circumstances there can be a serious drop in fatigue resistance. ß 2006 by Taylor & Francis Group, LLC. To avoid the real risk of failure or inferior performance of engineering components, it is essential to minimize decarburization at all stages in the processing of steel. This requires inspection and the laying down of specifications for decarburization in various components and semiproducts. The decarburization limits in such specifications must be related to the function of
