Repository: fredporter/global-knowledge

# Global Vault

**Purpose:** Reference knowledge — public domain content, device specs, learning materials.

**Scope:** macOS → Linux only (read-only on Linux side).

**Contents:**
- `knowledge/` — Reference knowledge (survival, navigation, fire, water, tools, etc.)
- `concepts/` — System concepts and architecture docs
- `repos/` — Repository documentation (uDevFramework, etc.)
- `config/` — Configuration references
- `learning/` — Educational content and tutorials
- `tools/` — Utility scripts
- `handoff/` — Handoff data
- `system/` — System state data
- `data/` — Structured data (MCP, feeds, spools, workflows)
- `vault/` — Vault metadata
- `surfaces/` — Surface definitions

File: contributor/misc/Steel Heat Treatment_ Metallurgy and Technologies (Steel Heat Treatment Handbook, Second Edition).md (part 21 of 50)
the component and must enable checking by the use of agreed-upon preferably standardized measuring techniques. There are several different definitions of decarburization. A rigorous definition is that the depth of decarburization is the thickness of the layer in which the carbon content is less than that of the core, i.e., the distance from the surface to a boundary at which the carbon content of the core is reached. This boundary corresponds to the asymptote of the graph of carbon content vs. distance from the surface and is therefore somewhat diffuse and difficult to locate with precision. Thus the depth of decarburization according to this definition is difficult to measure reproducibly. A functional definition is that the depth of decarburization is the thickness of the layer in which loss of carbon has a significant effect on properties that affect the functioning of the final component. The limit of this layer can be expressed as a carbon content or a hardness level. Finally, a practical definition of the depth of decarburization is that it is the thickness of the layer in which the structure differs significantly from that of the core. This definition is suitable when a metallographic examination is undertaken. There is a distinction between complete decarburization and partial decarburization. Complete decarburization leaves the surface layer entirely ferritic, which can be clearly distinguished under the microscope. The depth of complete decarburization is the thickness of the ferrite layer, i.e., the distance from the surface to the first particle of a second phase. In the zone of partial decarburization, the carbon content increases progressively from the ferrite layer to the core and approaches the core composition asymptotically. The total thickness of the decarburization layer, i.e., the distance from the surface to the inner boundary of the core, is the total depth of decarburization—the sum of the depths of complete and partial decarburization. It should be noted also that the depth of decarburization may vary around the circumference of a component. A number of methods for measuring decarburization are available. The requirements that such techniques have to meet are: 1. Ability to measure a clearly defined depth of decarburization, e.g., compatibility with the functional definition of the depth of decarburization 2. Reproducibility of measurement 3. Ease and convenience of measurement Optical metallography is the most useful and convenient method. A cross section of the component or sample around the periphery is examined, and the depth of decarburization is measured from the surface to the practical boundaries of complete and partial decarburization. This method is suitable for ferrite–pearlite structures only. For the metallographic examination of high-speed steels, a method has been established that depends on color staining by means of etching in alcoholic nitric acid (Nital). A polished cross section of annealed high-speed steel is etched in 4% Nital. During the first 30 s in the etchant the specimen surface progresses through a gray color to a purplish-blue, which changes suddenly after about 60 s to a blue-green. Where the functional definition of decarburization calls for the development of the full hardness in the surface layers, the practical boundary is the start of the general core structure, i.e., the edge of the blue-green zone. The arrest-quench method consists of austenitizing a very thin specimen in a neutral atmosphere or salt bath and quenching it in a hot bath held at an appropriate temperature. This is the Ms temperature corresponding to the carbon content at which it is desired to place the boundary. The specimen is held at that temperature for about 5 s and is then ß 2006 by Taylor & Francis Group, LLC. water-quenched. During this short arrest the decarburized zone, which has an Ms temperature above the temperature of the bath, will partly transform to martensite; the core will remain austenitic. As soon as martensite has formed in the decarburized zone, martensite needles will begin to temper slightly. Thus, after water quenching the core will consist of fresh lightetching martensite, while the decarburized zone will contain dark-etching tempered martensite needles. A very sharp contrast is achieved at the boundary between the decarburized zone and the core, and the boundary can be located with considerable accuracy at any desired carbon content below the original carbon content of the core. Figure 6.28 shows specimens taken from the same hot-rolled rod that have been arrest quenched at different temperatures to place the decarburization boundary at different carbon contents. The micrographs are placed on a graph of carbon content vs. depth of decarburization, and the carbon profile has been drawn through the microstructures. This technique is compatible with the functional definition of the depth of decarburization based on a particular carbon content and gives very reproducible results. Microhardness measurement is a fairly convenient method for quantitatively accurate determinations of a functional decarburization limit by determining the variations of hardness with distance from the surface of the test piece. As this involves polishing a cross section, it is invariably preceded by a metallographic scan that facilitates the location of the best area for the hardness survey. A graph of hardness vs. distance from the surface is plotted, and the deviation from the core hardness can be detected. Chemical analysis of successive surface layers is the classical referee method for measuring decarburization. The sample has to be large enough to permit accurate chemical analysis, and yet each surface layer must be fairly thin in order to give an adequate number of points on a graph of carbon content vs. distance from the surface. The graph of carbon content against distance can be used to indicate the first deviation from the core composition or to locate any decarburization boundary. Complete decarburization is not very easy to locate on this graph, because the carbon content of ferrite is too low for very accurate chemical analysis. Chemical analysis can be replaced by the carbon determination with a vacuum spectrograph. This has several advantages, particularly in speed and convenience and also because 0.4 Arrest temp. 3308C 3408C Carbon, % 0.3 3508C 3808C 0.2 4408C 0.1 0 0 0.2 0.4 0.6 0.8 Depth of decarburization, mm FIGURE 6.28 Depth of decarburization to various carbon contents, established by the arrest-quench method. (From ISI, Decarburization, ISI Publication 133, Gresham Press, Old Woking, Surrey, England, 1970.) ß 2006 by Taylor & Francis Group, LLC. the sample size required is much smaller than for other methods. The only limitation is the need to place the spark accurately on a flat area parallel to the original surface and at least 15 mm in diameter. Successive layers have to be exposed by grinding, because the maximum depth measured in one exposure is limited to about 500 mm. 6.1.6 RESIDUAL STRESSES, DIMENSIONAL CHANGES, AND DISTORTION Residual stresses are stresses in a body that is not externally loaded by forces and moments. They are in mechanical equilibrium within the body, and consequently the resultant force and the resultant moment produced by residual stresses must be zero. Residual stresses are classified, according to the area within which they are constant in magnitude and direction (i.e., in which they are homogeneous), into three categories: Residual stresses of the first kind are those homogeneous across large areas of the material, i.e., across several grains. Internal forces resulting from these stresses are in equilibrium with respect to any cross section, and mechanical moments resulting from these stresses are in equilibrium with respect to any axis. Any intervention in the equilibrium of forces and moments of a volume element containing such residual stresses will change the element’s macroscopic dimensions. Residual stresses of the second kind are those homogeneous across microscopically small areas (one grain or subgrain region) and are in equilibrium across a sufficient number of grains. Macroscopic changes in the dimensions of a volume element possessing these stresses may become apparent only if distinct disturbances of this equilibrium occur. Residual stresses of the third kind are those inhomogeneous across microscopically small areas (within several atomic distances of single grains) and are in equilibrium across subgrain regions. No macroscopic changes of the dimensions of the stressed material will result when such equilibria are disturbed. Residual stresses of the first kind are called macroresidual stresses, and those of the second and third kinds are called microresidual stresses. Typical residual stresses of the third kind are stresses connected with dislocations and other lattice defects. An example of residual stresses of the second kind are stresses within grains of a material consisting of two structural phases with different expansion coefficients. In practice, only residual stresses of the first kind are considered, and they are characterized by the technological processes by which they originate. The main groups of residual stresses are: Casting residual stresses Forming residual stresses Working-out residual stresses Heat treatment residual stresses Joining residual stresses Coating residual stresses In every stressed workpiece all three kinds of residual stresses are present. Figure 6.29 is a schematic presentation of all three kinds of residual stresses and their superposition in a two-phase material after quenching. (RS I–III denote residual stresses of the first to third kinds, respectively.) Estimation of residual stresses in a workpiece is very important because they represent a preloading of the material. There is always a linear superposition of internal (residual) and external stresses, and the resulting stress affects the strength of the material and its deformation behavior. ß 2006 by Taylor & Francis Group, LLC. Phase A Grain ol x x Phase B Cut x − x  s RS I s RS II s RS III + + + – – – s RS FIGURE 6.29 All three kinds of residual stresses in a two-phase material after quenching and their superposition (shown schematically). (From B. Liščić, H.M. Tensi, and W. Luty (Eds.), Theory and Technology of Quenching, Springer-Verlag, New York, 1992.) In the case of a dynamic loading on a component, the residual stresses act as a constant preloading. Tensile stresses decrease the fatigue strength, and compression stresses increase it. The fatigue strength of a component depends not only on the resulting stresses on the surface but also on the distribution of stresses across the section. Figure 6.30 shows schematically two cases with the same external stress (straight line c) and some fatigue strength (straight line a). The only difference is in the distribution of residual stresses (curve b). In case I, a high residual stress (compressive) on the surface rapidly decreases below the surface, while in case II the residual stress, although smaller at the surface, decreases more slowly below the surface. The component can withstand the applied load only when the curve c þ b representing the sum of the external and residual stresses does not intersect the fatigue strength (straight line a). In case I, in spite of higher compressive residual stresses at the surface, at a distance below the surface the sum of external and residual stresses is higher than the fatigue strength, and a crack can be expected to form at this point. In case II, although the compressive residual stress is lower at the surface, its distribution below the surface is more favorable and the sum of external and residual stresses does not intersect the fatigue strength curve at any point. There is a further point to consider when dealing with resulting stresses. This is their multiaxis nature. In practice, the estimation of the sum of external and residual stresses is complicated by the difficulty of determining the direction of the stresses at the critical point of the workpiece. ß 2006 by Taylor & Francis Group, LLC. s+ s+ Case I c a c+b c O b Case II O Distance from surface b a c+b Distance from surface s s FIGURE 6.30 Schematic presentation of superposition of the external load and residual stresses at a fatigue test. (From H.J. Eckstein (Ed.), Technologie der Wärmebehandlung von Stahl, 2nd ed., VEB Deutscher Verlag für Grundstoffindustrie, Leipzig, 1987.) 6.1.6.1 Thermal Stresses in the Case of Ideal Linear-Elastic Deformation Behavior When a metallic body is heated or cooled, as soon as a temperature difference between the surface and the core is established, residual stresses of the first kind occur. In heat treatment, quenching processes usually produce the biggest temperature gradients across the section and hence the greatest residual stresses. Let us therefore discuss thermal stresses due to local and temporal differences in shrinking during quenching of ideal linear-elastic cylinders in which no plastic deformation can arise. Transformation-free cooling of cylinders is accomplished by the development of a sequence of inhomogeneous temperature distributions, which, as a consequence of the thermal shrinking behavior, in turn cause locally and temporally different thermal strains and hence shrinking stresses. It is assumed that linear-elastic cylinders can elastically accommodate these stresses at all temperatures. At the beginning of quenching, the surface of such a cylinder contracts more rapidly than its core. As a result, the surface zones of the cylinder are subject to tensile stresses in the longitudinal and tangential directions, while radially compressive stresses are created, as shown in Figure 6.31. In order to establish equilibrium, these stresses are counterbalanced by longitudinal, tangential, and radial compressive stresses within the core of the cylinder. s sr σ s t l l sr sr FIGURE 6.31 Thermal stresses in the surface zone and core of an ideal linear-elastic cylinder during rapid cooling (quenching). (From B. Liščić, H.M. Tensi, and W. Luty (Eds.), Theory and Technology of Quenching, Springer-Verlag, New York, 1992.) ß 2006 by Taylor & Francis Group, LLC. T Core Surface t max ΔT t20 log t ΔTmax s sh l log t Surface  0 log t  Core FIGURE 6.32 Top to bottom: time–temperature history, temperature difference between surface and core, and development of longitudinal stresses during transformation-free quenching of an ideal linearelastic cylinder. (From B. Liščić, H.M. Tensi, and W. Luty (Eds.), Theory and Technology of Quenching, Springer-Verlag, New York, 1992.) Figure 6.32 shows the temperature–time history at the very surface and at the core of the cylinder, the temperature difference between surface and core, and the development of longitudinal stresses during quenching of an ideal linear-elastic cylinder. The largest temperature difference DTmax is attained at t ¼ tmax, where the slopes of temperature–time curves are identical for the core and the surface. Obviously, the surface reaches its maximum thermal stress before t ¼ tmax; the core, however, reaches its maximum later than t ¼ tmax. The magnitude of the developed longitudinal stresses depends on cylinder diameter, as shown in Figure 6.33 for cylinder diameters of 30, 50, and 100 mm, when the cylinders were quenched from 8008C (14728F) in water at 208C (688F). Because the maximum temperature difference between surface and core occurs later for the larger diameter cylinders, the maximum stresses also occur later for larger diameters. The longitudinal surface stress maximum always occurs at t < tmax, whereas those of the core occurs later than tmax. At t < tmax, steep temperature gradients are present near the cylinder surface (see Figure 6.32), which cause high tensile stresses. In contrast, at t > tmax, relatively steep core temperature gradients are established, which cause large compressive stresses in the core. Upon reaching the temperature balance at 208C (688F) (t ¼ t20), the ideal linear-elastic cylinders are free of residual stresses. 6.1.6.2 Transformational Stresses Let us consider the development of pure transformational stresses in a material whose coefficient of thermal expansion is zero. Furthermore, assume that if in the course of quenching the martensite start temperature Ms is passed, complete martensitic transformation occurs, with corresponding volume increase. ß 2006 by Taylor & Francis Group, LLC. 800 D = 100 mm Longitudinal stress, N/mm2 600 50 400 Surface 30 200 0 –200 100 50 Core 30 –400 –600 2-10–1 4 6 8 1 2 4 6 8 10 2 2 4 6 10 Time t , s FIGURE 6.33 Dependence of longitudinal stresses at surface and core of ideal linear-elastic cylinders on their diameters, when quenched in water from 800 to 208C. Calculated for unalloyed steel with medium carbon content. (From B. Liščić, H.M. Tensi, and W. Luty (Eds.), Theory and Technology of Quenching, Springer-Verlag, New York, 1992.) The temperature–time curves for the surface and core of a cylinder of such a material are shown in Figure 6.34. After passing the Ms temperature at time t ¼ t1, as a consequence of transformation-induced volume increase, compressive transformational stresses develop at the surface. These stresses within the surface zone must be compensated for by tensile transformational stresses within the core of the cylinder. The magnitudes of both stresses increase in the course of further surface cooling. T Core Surface Ms t1 s tr l t2 t 20 log t Core + 0 log t − Surface FIGURE 6.34 Temperature–time history and development of longitudinal transformation stresses, when quenching an ideal linear-elastic cylinder that transforms only to martensite. (From B. Liščić, H.M. Tensi, and W. Luty (Eds.), Theory and Technology of Quenching, Springer-Verlag, New York, 1992.) ß 2006 by Taylor & Francis Group, LLC. s l sh + s l tr Core Surface  0  Shrinking ti Transformation log t Core Surface s l sh + sl tr Surface  0  ti t 20 log t Core FIGURE 6.35 Combined thermal (shrinking) and transformation stresses during quenching of an ideal linear-elastic cylinder that transforms from austenite to martensite. (From B. Liščić, H.M. Tensi, and W. Luty (Eds.), Theory and Technology of Quenching, Springer-Verlag, New York, 1992.) When the core temperature reaches Ms at time t ¼ t2, a transformation-induced volume increase occurs in the core, which leads to a reduction of the tensile stresses present there. The surface compressive stresses are correspondingly reduced. After reaching temperature equalization at t ¼ t20, the same amounts of martensite are present across the whole cylinder, so that finally a residual stress-free state is established. If, however, different amounts of martensite are formed within distinct areas, also under the idealized assumptions made here, some transformational residual stresses will remain. In addition to the longitudinal stresses, tangential and radial residual stresses are caused by structural transformation. Within the surface zone, tangential compressive and radial tensile stresses are to be expected, while in the core all components should be tensile stresses. When thermal (shrinking) and transformational stresses act simultaneously during quenching of an ideal linear-elastic cylinder that transforms from austenite to martensite, superposition of the two types of stresses occurs as shown in Figure 6.35. The upper graph shows the time dependence of the longitudinal components of thermal and transformational stresses at surface and core. The lower graph shows the time dependence of the total stress after the formal superposition of the two. The initiation of martensitic transformation immediately reduces the absolute stress value within both core and surface. Further increasing martensitic transformation causes a stress inversion in both regions. Provided that the transformation occurs uniformly across the whole cylinder, at t ¼ t20 the tensile core stresses and the compressive surface stresses approach zero. Hence when temperature equalization is achieved in an ideal linear-elastic cylinder no residual stresses remain. 6.1.6.3 Residual Stresses When Quenching Cylinders with Real Elastic–Plastic Deformation Behavior In real practice there is no ideal linear-elastic deformation behavior as assumed above. The yield strength (Ry) of metallic materials, which limits the elastic deformation range, is strongly temperature-dependent and decreases with increasing temperature. ß 2006 by Taylor & Francis Group, LLC. 600 Rm 16MnCr5 17CrNiMo6 R y, R m, N/mm2 400 Ry 200 0 200 400 600 Temperature T, C 800 1000 FIGURE 6.36 Yield strength (Ry) and tensile strength (Rm) of the steels DIN 16MnCr5 and DIN 17CrNiMo6 as a function of temperature. (From B. Liščić, H.M. Tensi, and W. Luty (Eds.), Theory and Technology of Quenching, Springer-Verlag, New York, 1992.) At any temperature, plastic deformations will develop when stresses surpass the corresponding yield strength. The ultimate tensile strength, which limits the uniaxial loading capacity of the material, is also temperature-dependent as shown in Figure 6.36 for two low-alloy steels. During quenching of a cylinder, biaxial longitudinal and tangential stresses develop in its surface zone, whereas triaxial longitudinal, tangential, and radial stresses develop in the cylinder core. Plastic deformations can occur only if the local equivalent stresses equal or exceed the yield strength of the material at the corresponding temperature. Equivalent stresses can be calculated according to various hypotheses. Assuming the validity of the van Mises criterion, the equivalent stress of a triaxial stress state, given by the principal stresses s1, s2, s3, is 1 eq ¼ pﬃﬃ [(1  2 )2 þ (2  3 )2 þ (3  1 )2 ]1=2 2 (6:30) During quenching of a cylinder in its surface zone, s1 ¼ sl and s2 ¼ st, while in its core s1 ¼ sl, s2 ¼ st, and s3 ¼ sr. The condition for the onset of plastic deformation will be fulfilled when seq ¼ Ry. The local shrinking and transformational stress components and consequently the equivalent stress (seq) depend on temperature, cooling conditions, geometry, and the mechanical and thermal properties of the material, and the yield strength (Ry) depends on temperature and the structure of the material. The temperature dependence of the yield strength is obviously of particular importance for the stresses that result upon quenching. Figure 6.37 shows the temperature–time history and development of yield strength for surface and core of a cylinder during quenching. Figure 6.37a depicts the case of transformation-free cooling, and Figure 6.37b is valid for cooling with martensitic transformation. To determine the occurrence of plastic deformations at any instant, the local yield strength must be compared with the local equivalent stress. Because plastic deformations never occur homogeneously over the whole cross section of the cylinder, residual stresses always remain after temperature equalizations. Plastic deformations can be caused by either thermal (shrinking) stresses or transformational stresses or by a combination of the two. ß 2006 by Taylor & Francis Group, LLC. T, Ry T, Ry Core Core Surface Surface surface core Ry Ry surface Ry M1 Iog t t max (a) MS core Ry t1 (b) t2 Iog t FIGURE 6.37 Temperature–time history and development of yield strength for surface and core during quenching of a cylinder (a) without and (b) with martensitic transformation. (From B. Liščić, H.M. Tensi, and W. Luty (Eds.), Theory and Technology of Quenching, Springer-Verlag, New York, 1992.) 6.1.6.3.1 Thermal (Shrinking) Residual Stresses Figure 6.38 shows the cooling curves for the surface and core of a cylinder during quenching without martensitic transformation and the temperature- (and time-) dependent yield strengths, which at the same temperature are assumed to be identical for tensile and compressive loading. At the start of quenching, the surface temperature decreases faster than the core temperature (Figure 6.38a). As a result, longitudinal tensile stresses develop at the surface and compressive stresses develop at the core. If they were elastically accommodated, T, Ry Core Surface surface core Ry Ry (a) log t t max σ sh, R l y surface Surface Ry  0  (b) t max Core log t core Ry σ sh l Surface  t max 0 (c)  log t Core FIGURE 6.38 Longitudinal thermal (shrinking) residual stresses when quenching a cylinder. (From B. Liščić, H.M. Tensi, and W. Luty (Eds.), Theory and Technology of Quenching, Springer-Verlag, New York, 1992.) ß 2006 by Taylor & Francis Group, LLC. their development would be as shown in Figure 6.38b. However, because of the temperature dependence of the yield strengths for surface and core, neither the surface nor the core can withstand these stresses without plastic deformation, and so the surface zone is plastically extended and the core is plastically compressed. After the time t ¼ tmax, the temperature of the core decreases faster than that of the surface, leading to a reduction of the magnitudes of shrinking stresses in both regions. However, the stress values of core and surface reach zero at different instants, as they can no longer coexist at the same time in a stress-free state because of plastic extension at the surface and plastic compression in the core. Upon further cooling, this extension and compression cause compressive and tensile stresses, respectively, which are opposed by those due to the temperature differences still existing between core and surface. These latter stresses ultimately vanish after reaching the temperature equalization at the end of quenching, and hence thermal (shrinking) residual stresses remain that are compressive at the surface and tensile in the core, as depicted in Figure 6.38c. 6.1.6.3.2 Transformational Residual Stresses Figure 6.39 shows cooling curves for surface and core when quenching a cylinder that, upon cooling below the Ms temperature, transforms completely to martensite. For simplicity, it is assumed that no thermal (shrinking) stresses occur. Figure 6.39b shows the yield strengths for surface and core, showing their strong increase with the onset of martensitic transformation. T, Ry Core Surface Ms core Ry surface Ry Mf (a) s ltr, Ry t1 t2 log t core Ry  0  Core t1 t2 log t Surface (b) surface Ry s ltr  0 Core t1 t2 log t  (c) Surface FIGURE 6.39 Longitudinal transformation residual stresses when quenching a cylinder. (From B. Liščić, H.M. Tensi, and W. Luty (Eds.), Theory and Technology of Quenching, Springer-Verlag, New York, 1992.) ß 2006 by Taylor & Francis Group, LLC. The surface of the cylinder starts to transform to martensite at t ¼ t1. At that time the volume expansion of the surface zone is impeded by the core not yet transformed. As a result, compressive transformational stresses are established at the surface that are compensated for by tensile stresses at the core. From Figure 6.39b it can be concluded that both areas plastically deform. In the course of further cooling, the tensile stressed core reaches Ms at t ¼ t2. The immediate volume increase reduces both the tensile stresses of the core and the compressive stresses of the surface. Due to the differently sized and opposing plastic deformations generated, the stresses at surface and core pass zero values at different time. Upon further cooling the still existing volume incompatibilities between surface and core create transformational stresses of opposite sign to those that are produced by the plastic deformations. After reaching temperature equalization, compressive residual stresses remain in the core and tensile residual stresses remain at the surface, as shown in Figure 6.39c. It should be noted also that transformation-induced plastic deformations that occur under local tensile or compressive stresses may enhance the local strains. 6.1.6.3.3 Hardening Residual Stresses When austenitized steel cylinders are quenched to room temperature, both thermal (shrinking) and transformational stresses develop, causing hardening residual stresses, which cannot be described by simply superimposing the shrinking and transformational stresses. Of fundamental importance is the fact that any local martensitic transformation coupled with a volume increase always shifts the existing stress (irrespective of its sign) to more negative values. As a reaction, for reasons of equilibrium, the unaffected material zones react with positive stress changes. Structural transformations that occur in tensile-stressed material regions are therefore inevitable to reduce the stresses, while transformations that take place in compressively stressed zones always enhance the (negative) values of the stresses. Consequently, because the thermal (shrinking) stresses of core and surface change sign in the course of cooling during the time interval tc,0ts,0 as depicted in Figure 6.40a, the positions of the initiation time of transformation at the surface (ts,i) and in the core (tc,i) relative to this time interval are of key importance for the hardening residual stresses that will remain at the end of quenching. The average time that passes before the quenching stresses invert is t0 ¼ (1=2)(ts,0 þ tc,0 ) (6:31) Because for full-hardening steel cylinders the time for surface transformation (ts,i) always occurs earlier than the time for core transformation (tc,i), it is appropriate to distinguish between the following cases: t0 < ts,i < tc,i (Figure 6:40b) t0  ts,i < tc,i (Figure 6:40c) ts,i < tc,i  t0 (Figure 6:40d) ts,i < tc,i < t0 (Figure 6:40e) Figure 6.40 shows schematically the development of longitudinal stresses as a function of time and remaining longitudinal residual stress distributions across the section of cylinder ß 2006 by Taylor & Francis Group, LLC. Steel heat treatment sl s l RS Surface  to 0 t c.0 t so  Core sl Surface log t (a) 1 s l RS  t 0 < t s, i < t c, i 0 log t  Core 1 (b) sl s l RS Surface t 0 ≈ t s, i < t c, i 2  0  2 log t Core (c) sl s l RS Surface 3  3 t s, i < t c, i ≈ t 0 0  log t Core (d) sl  t s, i < t c, i < t 0 s l RS Surface 4 4 0  (e) log t Core (Core) 0 (Surface) 0.5 AIA 1.0 FIGURE 6.40 Different possibilities of generation and development of hardening residual stresses (b–e) compared to pure thermal (shrinking) residual stresses (a), when quenching a cylinder with real elastic– plastic deformation behavior. (From B. Liščić, H.M. Tensi, and W. Luty (Eds.), Theory and Technology of Quenching, Springer-Verlag, New York, 1992.) specimens with real elastic–plastic deformation behavior after complete temperature equalization at the end of the quenching process. Figure 6.40a shows a transformation-free quenching, and Figure 6.40b–Figure 6.40e demonstrate the combined effects of thermal (shrinking) and transformational processes. The numbers 1–4 depict the initiation of transformation at the surface, while 1’–4’ represent that of the core. Figure 6.40b illustrates the case when both surface and core transform after t0. At the end of this cooling process, compressive stresses at the surface and tensile stresses in the core remain. Figure 6.40c illustrates the stress development in the case when the surface transforms slightly before t0 and the core transforms later. At the end of this cooling process, both core ß 2006 by Taylor & Francis Group, LLC. Temperature and surface remain under compressive residual stresses, while the regions in between are subjected to tensile residual stresses. Figure 6.40d illustrates the case when the surface transforms before t0 and the core at about t0. At the end of this cooling process, tensile surface residual stresses and compressive core residual stresses remain. Figure 6.40e illustrates the case when both surface and core transform before t0. In this case the start of transformation at the surface caused a rapid reduction of the tensile stresses. For reasons of equilibrium, the longitudinal stresses at the core must also change during further cooling. Martensitic transformation in the core takes place when tensile stresses are acting there. This again causes stress inversions in the surface zone and in the core. At the end of this cooling process, tensile stresses at the surface and compressive stresses in the core remain. When full hardening of equal-sized cylinders with different Ms temperatures is compared with respect to residual stress distributions, one finds that cylinders made of steels with low Ms temperatures show tensile surface residual stresses, whereas cylinders made of steel with high Ms temperatures give compressive surface residual stresses, as schematically illustrated in Figure 6.41. Because the high-temperature yield strength usually increases with decreasing Ms temperature, the largest tensile shrinking stresses develop at the surface of the steel with Ms,3 and the smallest at the surface of the steel with Ms,1. The martensitic transformation, however, begins earliest for the steel with the highest and latest for the steel with the lowest Ms temperature. When high shrinking stresses and high Ms values act together, no secondary stress inversion occurs during further cooling, and ultimately compressive residual stresses remain within the surface zone. On the basis of the preceding discussion, the whole range of expected hardening residual stress distributions in quenched steel cylinders can be divided into three main groups, as Ms,1 Ms,2 Ms,3 Surface stresses 0 log t Ms increasing 3 2 0 log t 1 FIGURE 6.41 Influence of different Ms temperatures on the development of surface residual stresses. (From B. Liščić, H.M. Tensi, and W. Luty (Eds.), Theory and Technology of Quenching, SpringerVerlag, New York, 1992.) ß 2006 by Taylor & Francis Group, LLC. s l RS s l RS s l RS Transformation Under Under compression tension in the  in the  surface core Transformation Under compression in the surface  0 0 0    Shrinking type c 0 0.5 Transformation Under Under tension compression in the in the surface core Transition type Transformation type s c s c 1.0 0 0.5 1.0 Ratio of cross section 0 s 0.5 1.0 Cylinder diameters in mm for residual stresses of Steel Quenching process 850 C Ck 45 850 C 20C H2O 60C oil Shrinking type Transition type Transformation type 100···30 50 15 30 5 10 FIGURE 6.42 Basic types of hardening residual stresses. (From B. Liščić, H.M. Tensi, and W. Luty (Eds.), Theory and Technology of Quenching, Springer-Verlag, New York, 1992.) schematically illustrated in Figure 6.42. The arrows indicate how local transformations under existing stress states will affect the residual stress distribution. It should be emphasized that the residual stress distributions that are created during quenching of cylinders with different diameters but made of the same steel can be shifted from the transformation type to the shrinking type with increasing cylinder diameter as well as with the higher quenching intensity, i.e., higher cooling rates. Some cylinder diameter and quenchants are specified for the unalloyed steel DIN Ck45 where the basic residual stress types occur. The above statements and specifically the principle that local stresses are shifted to more negative values due to transformation-induced volume increase also hold for all nonmartensitic transformations that are accompanied by volume changes. In the individual case, the effect of volume changes on the final residual stress state depends on when the transformations start at the core and surface relative to time t0. 6.1.6.4 Dimensional Changes and Distortion during Hardening and Tempering As a consequence of thermal (shrinking) stresses and transformational stresses, changes occur in both the shape and size of workpieces during hardening and tempering. Because there are many factors that influence dimensional changes and distortion, the most difficult problem in practice is to predict the amount of dimensional changes and distortion. It is likely that computer modeling of the quenching process, which can account for the influence of all relevant factors, will in the future enable more precise prediction. Let us therefore discuss only some basic mechanisms of dimensional changes and distortion during hardening and tempering. 6.1.6.4.1 Influence of Thermal (Shrinking) Stresses Because of thermal (shrinking) stresses during quenching, generally all bodies whose shape is different from a sphere tend by deformation to assume a spherical shape, which offers the ß 2006 by Taylor & Francis Group, LLC. least resistance during deformation. This means, at the practical level, that bodies that have the shape of a cube will assume spherically distorted sides, bodies with the shape of a prism will become thicker and shorter, and plates will shrink in area and become thicker. These deformations are greater with greater temperature differences between the surface and the core, i.e., with higher quenching intensity (which also corresponds to bigger differences between the austenitizing temperature and the temperature of the quenchant); with greater cross-sectional size of the workpiece; and with smaller heat conductivity and smaller hightemperature strength of the material. The effect of thermal (shrinking) stresses can be studied in a low-carbon steel or an austenitic steel, in which the martensitic transformation can be disregarded. Figure 6.43 shows, according to Frehser and Lowitzer [15], the effect of different quenching intensities on dimensional changes and distortion of plates made of low-carbon steel (0.10% C) after quenching in water, oil, molten salt bath, and air. In Figure 6.43a the plate is solid, and in Figure 6.43b the plate has an inner square hole of 100  100 mm. The outer full lines denote the original size of each plate. To illustrate the dimensional changes more clearly, they have been drawn to a larger scale (see the 0.4-mm scale). From this figure it is evident that the more drastic the quench, the greater are the dimensional changes and distortion. Figure 6.44 shows that a greater difference between the austenitizing temperature and the temperature of the quenchant causes greater dimensional changes and distortion. Figure 6.45 shows the effect of the high-temperature strength of the material. The steel having the greatest high-temperature strength (18/8 steel) exhibits the highest dimensional stability. ∧ 0.4 mm change in size = ∧ 0.04 mm = 20 Ÿ 100 (b) 200 (a) 920C/water 920C/oil 920C/molten bath at 220C 920C/air FIGURE 6.43 Dimensional changes and distortion of plates made from low-carbon steel (0.10% C) after cooling in water, oil, molten salt bath, and air. (From K.E. Thelning, Steel and Its Heat Treatment, 2nd ed., Butterworths, London, 1984.) ß 2006 by Taylor & Francis Group, LLC. 60 200 60 920C/oil 800C/oil 20 20 ∧0.04 mm = FIGURE 6.44 Effect of difference between the austenitizing temperature and the temperature of the quenchant on dimensional changes after quenching plates of low-carbon steel in oil. (From K.E. Thelning, Steel and Its Heat Treatment, 2nd ed., Butterworths, London, 1984.) 6.1.6.4.2 Influence of Transformation Stresses During heating and cooling, steels pass through various structural transformations accompanied by volume changes. These changes are usually studied by using a dilatometer and are registered as changes in length of the specimen, as shown, for example, in Figure 6.46 for eutectoid steel. During heating a continuous increase in length occurs up to Ac1, where the steel shrinks as it transforms to austenite. After the austenite formation is completed, the length increases again. However, the expansion coefficient for austenite is not the same as the expansion coefficient for ferrite. 17% Cr steel 920  C/water 18/8 steel 920 C/water 200 200 0.1% C steel 920 C/water ∧ 40 40 Dimensional change scale: = 0.04
