Repository: fredporter/global-knowledge

# Global Vault

**Purpose:** Reference knowledge — public domain content, device specs, learning materials.

**Scope:** macOS → Linux only (read-only on Linux side).

**Contents:**
- `knowledge/` — Reference knowledge (survival, navigation, fire, water, tools, etc.)
- `concepts/` — System concepts and architecture docs
- `repos/` — Repository documentation (uDevFramework, etc.)
- `config/` — Configuration references
- `learning/` — Educational content and tutorials
- `tools/` — Utility scripts
- `handoff/` — Handoff data
- `system/` — System state data
- `data/` — Structured data (MCP, feeds, spools, workflows)
- `vault/` — Vault metadata
- `surfaces/` — Surface definitions

File: contributor/misc/Steel Heat Treatment_ Metallurgy and Technologies (Steel Heat Treatment Handbook, Second Edition).md (part 22 of 50)
mm FIGURE 6.45 Dimensional changes and distortion after quenching steel plates of different composition from 9208C in water. (From K.E. Thelning, Steel and Its Heat Treatment, 2nd ed., Butterworths, London, 1984.) ß 2006 by Taylor & Francis Group, LLC. Change in length Ac1 T3 T2 T1 + 0 − −200 Ms 0 200 400 600 Temperature, C 800 1000 FIGURE 6.46 Dilatometer curves showing change in length during heating and rapid cooling of a eutectoid (0.8% C) steel. (From K.E. Thelning, Steel and Its Heat Treatment, 2nd ed., Butterworths, London, 1984.) On cooling, thermal contraction takes place, and when martensite starts to form at the Ms temperature, the volume increases and the length of the specimen therefore increases. After cooling to room temperature, most martensitic steels contain some retained austenite, the amount of which increases with increased carbon content, with higher austenitizing temperature, and with the amount of some alloying elements dissolved during austenitization. The larger the quantity of retained austenite contained in the steel after hardening, the smaller the increase in volume and in length of the specimen. Various structural constituents have different densities and hence different values of specific volume, as shown in Table 6.4. The amount of carbon dissolved in austenite, in martensite, or in different carbides has a relatively strong effect on the specific volume as the formulas for calculating specific volume in this table indicate. When calculating the changes in volume that take place during the transformations of different structural phases, the carbon content must be taken into account, as shown in Table 6.5. TABLE 6.4 Specific Volume of Phases Present in Carbon Tool Steels Phase or Phase Mixture Austenite Martensite Ferrite Cementite e-Carbide Graphite Ferrite þ cementite Low carbon content martensite e-carbide Ferrite þ e-carbide Range of Carbon (%) Calculated Specific Volume at 208C (cm3/g) 0–2 0–2 0–0.02 6.7 + 0.2 8.5 + 0.7 100 0–2 0.25–2 0–2 0.1212 þ 0.0033  (%C) 0.1271 þ 0.0025  (%C) 0.1271 0.130 + 0.001 0.140 + 0.002 0.451 0.271 þ 0.0005  (%C) 0.1277 þ 0.0015  (%C – 0.25) 0.1271 þ 0.0015  (%C) Source: From K.E. Thelning, Steel and its Heat Treatment, 2nd ed., Butterworths, London, 1984. ß 2006 by Taylor & Francis Group, LLC. TABLE 6.5 Changes in Volume during Transformation to Different Phases Transformation Change in Volume (%) Spheroidized pearlite ! austenite Austenite ! martensite Spheroidized pearlite ! martensite Austenite ! lower bainite Spheroidized pearlite ! lower bainite Austenite ! upper bainite Spheroidized pearlite ! upper bainite 4.64 þ 2.21  (%C) 4.64  0.53  (%C) 1.68  (%C) 4.64  1.43  (%C) 0.78  (%C) 4.64  2.21  (%C) 0 Source: K.E. Thelning, Steel and Its Heat Treatment, 2nd ed., Butterworths, London, 1984. Taking as a basis the proportions of martensite and austenite, together with the amount of carbon dissolved therein, and using the data from Table 6.5, one can calculate the changes in volume that occur during hardening. If the steel contains undissolved cementite, this volume has to be deducted during the calculation. The following equation should be used: DV 100  Vc  Va Va  1:68C þ (4:64 þ 2:21C) ¼ 100 100 V (6:32) where DV/V is the change in volume in %, Vc is the amount of undissolved cementite in vol%, Va is the amount of austenite in vol%, 100  Vc  Va is the amount of martensite in vol%, and C is the carbon dissolved in austenite and martensite, respectively, in % by weight. The increase in volume during martensitic transformation depends not only on the carbon content but also on the kind and amount of alloying elements in the steel. Consequently, different groups of steels undergo different changes in volume during hardening. The unalloyed water-hardening steels experience the greatest volume changes, followed by low-alloy oil-hardening steels, while the high-alloy ledeburitic Cr alloy steels show the least volume increase during hardening, as shown in Figure 6.47. The austenitizing temperature, as mentioned earlier, has an influence on the amount of retained austenite after hardening. Because the retained austenite producing volume contraction (compared to the original volume) counteracts the volume increase caused by martensitic transformation, the austenitizing temperature may influence the volume changes during hardening. It should also be noted that engineering steels are not isotropic materials (because of the rolling process they have undergone), which means that the linear change occurring during hardening will not be the same in the direction of rolling as in the direction perpendicular to it. 6.1.6.4.3 Dimensional Changes during Tempering During tempering, relaxation as well as structural transformations occur, which change the volume of the hardened steel and its state of stress. Martensite decomposes to form ferrite and cementite, which implies that there is a continuous decrease in volume. The continuous decomposition of martensite during tempering causes at the same time a continuous reduction in the state of stress. Figure 6.48 is a schematic presentation of the effect of changes of structural constituents on the volume changes during tempering of a hardened steel. The dashed curves represent increases in volume during different tempering stages. The retained austenite, which in carbon steels and low-alloy steels is transformed to bainite in the second stage of tempering at about 3008C (5728F), results in an increase in volume. ß 2006 by Taylor & Francis Group, LLC. Water-hardening steels e.g., DIN C100 Oil-hardening steels e.g., DIN 90MnV8 Air-hardening steels e.g., DIN X210Cr12 −0.6 −0.4 −0.2 0 0.2 0.4 0.6 Change in vol% 0.8 1.0 FIGURE 6.47 Volume changes of different steels during hardening when martensite is formed across the whole section. (From H.J. Eckstein (Ed.), Technologie der Wärmebehandlung von Stahl, 2nd ed., VEB Deutscher Verlag für Grundstoffindustrie, Leipzig, 1987.) When high-alloy tool steels are tempered at 500–6008C (932–11128F), very finely distributed carbides are precipitated. This gives rise to a stress condition that results in increased hardness and greater volume. Simultaneously with the precipitation of carbides the alloy content of the matrix is reduced, which implies that the Ms point of the retained austenite will be raised to higher temperatures. During cooldown from the tempering, the retained austenite will transform to martensite, which also results in an increase in volume. Figure 6.49 shows changes in length for different steels as a function of tempering temperature. For low-alloy steels (105WCr6, see curve 1 of Figure 6.49), one can easily recognize the particular tempering stages. At low tempering temperatures (first tempering stage), a volume contraction takes place as a consequence of e-carbide precipitation. At higher tempering temperatures (second tempering stage), transformation of the retained Increase in volume Decomposition of martensite to ferrite and cementite Retained austenite to martensite Retained austenite to bainite 0 100 200 Carbide precipitation 300 400 500 600 700 800 Tempering temperature, ⬚C FIGURE 6.48 Schematic presentation of the effect of changes of structural constituents on volume changes during tempering of hardened steel. (From K.E. Thelning, Steel and Its Heat Treatment, 2nd ed., Butterworths, London, 1984.) ß 2006 by Taylor & Francis Group, LLC. Change in length, % 0.15 0.10 0.05 0 –0.05 –0.10 –0.15 0 2 3 1 100 200 300 400 6 500 5 4 1: D IN 105WC r6 2: D IN 40C rMOV21.14 3: D IN 210C rW46 4: D IN X 100C rMoV 5.1 5: D IN 50N i C r13 6: D IN 165C rMoV 46 600 Tempering temperature, C FIGURE 6.49 Change in length of different steels during tempering as a function of tempering temperature. (Designation of steels according to DIN.) (From H.J. Eckstein (Ed.), Technologie der Wärmebehandlung von Stahl, 2nd ed., VEB Deutscher Verlag für Grundstoffindustrie, Leipzig, 1987.) austenite again causes a certain volume increase, and in the third tempering stage the progressive decomposition of martensite leads to the volume decrease. For high-alloy tool steels (e.g., 210CrW46, curve 3 of Figure 6.49), a stabilization of austenite is evident, so that the effect of the volume increase (due to austenite–bainite or austenite–martensite transformation) takes place only at higher temperatures. In most cases, as can be seen from Figure 6.49, a reduction in length, i.e., a volume decrease, can be found after tempering. It should be noted that the changes in length shown in Figure 6.49 represent only the order of magnitude of the expected changes, because the actual value depends in each case on the specific heat treatment conditions. The austenitizing temperature, which determines the amount of carbon dissolved and the amount of retained austenite, has a strong influence on expected volume changes. 6.2 ANNEALING PROCESSES 6.2.1 STRESS-RELIEF ANNEALING Stress-relief annealing is an annealing process below the transformation temperature Ac1, with subsequent slow cooling, the aim of which is to reduce the internal residual stresses in a workpiece without intentionally changing its structure and mechanical properties. Residual stresses in a workpiece may be caused by 1. Thermal factors (e.g., thermal stresses caused by temperature gradients within the workpiece during heating or cooling) 2. Mechanical factors (e.g., cold-working) 3. Metallurgical factors (e.g., transformation of the microstructure) In processes that involve heat, residual stresses are usually caused by the simultaneous existence of thermal and transformational stresses (e.g., during the solidification of liquid metals, hot forming, hardening, or welding). Thermal stresses are always directly proportional to the existing temperature gradient, which further depends on the cross-sectional size and on the heating or cooling rate. In workpieces made of steel, for the above reasons, local residual stresses may amount to between about 10 N/mm2 and values close to the yield strength at room temperature. The consequences of residual stresses may include 1. Dimensional changes and warpage of the workpiece 2. Formation of macroscopic and microscopic cracks 3. Asymmetric rotation of shafts 4. Impairment of the fatigue strength of engineering components ß 2006 by Taylor & Francis Group, LLC. Residual stresses in a workpiece can be reduced only by a plastic deformation in the microstructure. This requires that the yield strength of the material be lowered below the value of the residual stresses. The more the yield strength is lowered, the greater the plastic deformation and correspondingly the greater the possibility or reducing the residual stresses. The yield strength and the ultimate tensile strength of the steel both decrease with increasing temperature, as shown in Figure 6.50 for a low-carbon unalloyed steel. Because of this, stressrelief annealing means a through-heating process at a correspondingly high temperature. For plain carbon and low-alloy steels this temperature is usually between 450 and 6508C (842 and 12008F), whereas for hot-working tool steels and high-speed steels it is between 600 and 7508C (1112 and 13828F). This treatment will not cause any phase changes, but recrystallization may take place. Tools and machine components that are to be subjected to stress-relief annealing should be left with a machining allowance sufficient to compensate for any warping resulting from stress relief. When dealing with hardened and tempered steel, the temperature of stress-relief annealing should be about 258C (778F) below that used for tempering. If the tempering temperature was quite low, after stress-relief annealing quite a high level of residual stresses will remain. In some other cases, for instance with a gray iron, the maximum temperature of the stress-relief annealing should be limited because of possible strength loss. Therefore gray iron must not be stress-relief annealed above 5508C (10228F). In the heat treatment of metals, quenching or rapid cooling is the cause of the greatest residual stresses. A high level of residual stress is generally to be expected with workpieces that have a large cross section, are quenched at a high cooling rate, and are made of a steel of low hardenability. In such a case high-temperature gradients will arise on the one side, and on the other side structural transformations will occur at different points of the cross section at different temperatures and different times. In contrast to heat treatment processes with continuous cooling, processes with IT (e.g., austempering) result in a low level of residual stresses. To activate plastic deformations, the local residual stresses must be above the yield strength of the material. Because of this fact, steels that have a high yield strength at elevated temperatures can withstand higher levels of residual stress than those that have a low yield strength at elevated temperatures. 50 40 800 A 30 20 600 Rm 10 Elongation, % Yield strength and ultimate tensile strength, MPa 1000 0 400 sso 200 ssu 0 –200 –100 0 100 200 300 400 500 600 Temperature, C FIGURE 6.50 Change in some mechanical properties of low-carbon unalloyed steel with increasing temperature, according to Christen. A, Elongation; Rm, ultimate tensile strength; sso, upper yield strength; ssu, lower yield strength. (From H.J. Eckstein (Ed.), Technologie der Wärmebehandlung von Stahl, 2nd ed., VEB Deutscher Verlag für Grundstoffindustrie, Leipzig, 1987.) ß 2006 by Taylor & Francis Group, LLC. Increase of the yield strength, N/mm2 120 Mo 100 80 V 60 Ti Mn 40 Cu 20 Cr 0 300 Ni 350 400 450 Temperature, C 500 550 FIGURE 6.51 Increase in yield strength at elevated temperatures when 0.5% of each alloying element indicated is added to an unalloyed steel. (From G. Spur and T. Stöferle (Eds.), Handbuch der Fertigungstechnik, Vol. 4/2, Wärmebehandeln, Carl Hanser, Munich, 1987.) The level of yield strength at elevated temperatures depends on the alloying elements in the steel. Figure 6.51 shows the increase in yield strength at temperatures of 300–5508C (572– 10228F) when 0.5% of each element was added to an unalloyed steel. It can be seen from this diagram that additions of Mo and V are most effective in increasing the yield strength at elevated temperatures. To reduce residual stresses in a workpiece by stress-relief annealing, a temperature must be reached above the temperature corresponding to the yield strength that is adequate to the maximum of the residual stresses present. In other words, every level of residual stress in a workpiece corresponds to a yield strength that in turn depends on temperature. In addition to temperature, soaking time also has an influence on the effect of stress-relief annealing, i.e., on the reduction of residual stresses, as shown in Figure 6.52. The relation between temperature and soaking time during stress-relief annealing can be described by Hollomon’s parameter: P ¼ T(C þ log t) (6:33) where P is Hollomon’s parameter (heat treatment processes with the same Hollomon parameter value have the same effect), C is the Hollomon–Jaffe constant, T is temperature (K), and t is time (h). The Hollomon–Jaffe constant can be calculated as C ¼ 21:3  (5:8  % carbon) (6:34) Figure 6.53 shows (according to Larson–Miller method) calculated values of the yield strength at elevated temperatures (for 0.2% strain) for three grades of alloyed structural steels for hardening and tempering (designations according to DIN). Using this diagram, the abscissa of which represents the actual Hollomon parameter P, knowing the temperature and time of the stress-relief annealing, one can read off the level of residual stresses that will remain in the workpiece after this annealing process, i.e., the level up to which the residual stresses will be reduced by this stress-relief annealing. If, for instance, for DIN 24CrMoV5.5 steel, a ß 2006 by Taylor & Francis Group, LLC. 10 Reduction of residual stresses, % 20 30 40 1h 10 h 24 h 48 h 50 60 70 80 90 100 200 300 400 500 600 Temperature, C 700 FIGURE 6.52 Effect of soaking time (at different temperatures) of stress-relief annealing on the reduction of residual stresses for hardening and tempering steels. (From G. Spur and T. Stöferle (Eds.), Handbuch der Fertigungstechnik, Vol. 4/2, Wärmebehandeln, Carl Hanser, Munich, 1987.) 400 200 Cr 30 V5 Ni Mo 100 80 .11 60 50 40 rM 7.4 5.5 oV Mo iCr a b 20 C 24 30 28N Yield strength or minimum residual stress after stress-relief annealing, N/mm2 P = T−(20+log t)−10−3 h 1015 Holding time, t (a) (b) 0.1 5 10 20 16 17 18 19 20 21 Hollomon's parameter P 22 23 550 600 650 700 550 600 550 650 700 600 650 700 550 600 650 Temperature T, C 700 FIGURE 6.53 Yield strength at elevated temperatures (for 0.2% strain) calculated according to the Larson–Miller method for three grades of alloyed structural steels for hardening and tempering (designations according to DIN). (a) Calculated values and (b) experimentally obtained values. (From G. Spur and T. Stöferle (Eds.), Handbuch der Fertigungstechnik, Vol. 4/2, Wärmebehandeln, Carl Hanser, Munich, 1987.) ß 2006 by Taylor & Francis Group, LLC. temperature of 6008C (11128F) and a soaking time of 10 h are chosen for stress-relief annealing, the residual stresses will, after this annealing, be reduced to a maximum of 70 N/mm2. Higher temperatures and longer times of annealing may reduce residual stresses to lower levels, as can be seen from Figure 6.53. As in all heat treatment processes where Hollomon’s parameter is involved, selection of a higher temperature may dramatically shorten the soaking time and contribute substantially to the economy of the annealing process. Dealing with structural steels for hardening and tempering, the stress-relief process and the tempering process can be performed simultaneously as one operation, because Hollomon’s parameter is also applicable to tempering. In such a case the stress-relief diagram may be used in combination with the tempering diagram to optimize both the hardness and the level of reduced residual stresses. The residual stress level after stress-relief annealing will be maintained only if the cooldown from the annealing temperature is controlled and slow enough that no new internal stresses arise. New stresses that may be induced during cooling depend on the cooling rate, on the cross-sectional size of the workpiece, and on the composition of the steel. Figure 6.54 shows the effect of cooling rate and cross-sectional diameter of forgings made of a CrMoNiV steel on the level of tangential residual stresses after stress-relief annealing. A general conclusion about stress-relief annealing is the following: In the temperature range 450–6508C (842–12008F), the yield strength of unalloyed and low-alloyed steels is lowered so much that a great deal of residual stress may be reduced by plastic deformation. The influence of the steel composition on the level of residual stresses after annealing can be considerable. While unalloyed and low-alloy steels with Ni, Mn, and Cr after stress-relief annealing above 5008C (9328F) may get the residual stresses reduced to a low level, steels alloyed with Mo or Mo þ V will retain a much higher level of the residual stresses after stressrelief annealing at the same temperature because of their much higher yield strength at elevated temperature. 6.2.2 NORMALIZING m m m 60 0 m m. 80 0m 100 80 =1 000 mm 120 Dia Tangential residual stresses, N/mm2 Normalizing or normalizing annealing is a heat treatment process consisting of austenitizing at temperatures of 30–808C (86–1768F) above the Ac3 transformation temperature (for 60 0 40 m m 0m 20 40 20 0 0 10 20 30 40 50 60 Average cooling rate to 400, C/h 80 FIGURE 6.54 Tangential residual stresses in a CrMoNiV alloy steel depending on the cooling rate and cross-section diameter. (From G. Spur and T. Stöferle (Eds.), Handbuch der Fertigungstechnik, Vol. 4/2, Wärmebehandeln, Carl Hanser, Munich, 1987.) ß 2006 by Taylor & Francis Group, LLC. Temperature, C 1000 b Ac3 c 800 Ac1 a 600 d 400 200 0 Time FIGURE 6.55 Time–temperature regime of normalizing. a, Heating; b, holding at austenitizing temperature; c, air cooling; d, air or furnace cooling. (From G. Spur and T. Stöferle (Eds.), Handbuch der Fertigungstechnik, Vol. 4/2, Wärmebehandeln, Carl Hanser, Munich, 1987.) hypoeutectoid steels) followed by slow cooling (usually in air), the aim of which is to obtain a fine-grained, uniformly distributed, ferrite–pearlite structure. Normalizing is applied mainly to unalloyed and low-alloy hypoeutectoid steels. For hypereutectoid steels normalizing is performed only in special cases, and for these steels the austenitizing temperature is 30–808C (86–1768F) above the Ac1 transformation temperature. Figure 6.55 shows the thermal cycle of a normalizing process, and Figure 6.56 shows the range of austenitizing temperatures for normalizing unalloyed steels depending on their carbon content. The parameters of a normalizing process are the heating rate, the austenitizing temperature, the holding time at austenitizing temperature, and the cooling rate. Normalizing treatment refines the grain of a steel that has become coarse-grained as a result of heating to a high temperature, e.g., for forging or welding. Figure 6.57 shows the effect of grain refining by normalizing a carbon steel of 0.5% C. Such grain refinement and 1200 1147C E 1100 γ Temperature, C 1000 G 900 γ + Fe3C 800 α +γ 723C 700 P 0 0.4 Pearlite a + Pearlite 600 500 S K Pearlite + Fe3C 0.8 1.2 1.6 Carbon content, % 2.0 2.4 FIGURE 6.56 Range of austenitizing temperatures for normalizing unalloyed steels depending on their carbon content. (Temperature range above the line S–E is used for dissolution of secondary carbides.) a, ferrite; g, austenite; Fe3C, cementite. (From G. Spur and T. Stöferle (Eds.), Handbuch der Fertigungstechnik, Vol. 4/2, Wärmebehandeln, Carl Hanser, Munich, 1987.) ß 2006 by Taylor & Francis Group, LLC. FIGURE 6.57 Effect of grain refining by normalizing a carbon steel of 0.5% C. (a) As-rolled or forged, grain size ASTM 3 and (b) normalized, grain size ASTM 6. Magnification 500. (From K.E. Thelning, Steel and Its Heat Treatment, 2nd ed., Butterworths, London, 1984.) homogenization of the structure by normalizing is usually performed either to improve the mechanical properties of the workpiece or (previous to hardening) to obtain better and more uniform results after hardening. In some cases, normalizing is applied for better machinability of low-carbon steels. A special need for normalizing exists with steel castings because, due to slow cooling after casting, a coarse-grained structure develops that usually contains needlelike ferrite (Widmannstätten’s structure), as shown in Figure 6.58. A normalizing treatment at 780–9508C (1436–17428F) (depending on chemical composition) removes this undesirable structure of unalloyed and alloyed steel castings having 0.3–0.6% C. After hot rolling, the structure of steel is usually oriented in the rolling direction, as shown in Figure 6.59. In such a case, of course, mechanical properties differ between the rolling direction and the direction perpendicular to it. To remove the oriented structure and obtain the same mechanical properties in all directions, a normalizing annealing has to be performed. After forging at high temperatures, especially with workpieces that vary widely in crosssectional size, because of the different rates of cooling from the forging temperature, a heterogeneous structure is obtained that can be made uniform by normalizing. FIGURE 6.58 Structure of a steel casting (a) before normalizing and (b) after normalizing. (From H.J. Eckstein (Ed.), Technologie der Wärmebehandlung von Stahl, 2nd ed., VEB Deutscher Verlag für Grundstoffindustrie, Leipzig, 1987.) ß 2006 by Taylor & Francis Group, LLC. FIGURE 6.59 Structure of DIN 20MnCr5 steel (a) after hot rolling and (b) after normalizing at 8808C. Magnification 100. (From G. Spur and T. Stöferle (Eds.), Handbuch der Fertigungstechnik, Vol. 4/2, Wärmebehandeln, Carl Hanser, Munich, 1987.) From the metallurgical aspect the grain refinement and the uniform distribution of the newly formed ferrite–pearlite structure during normalizing treatment can be explained with the following mechanism. At normalizing, the steel is subjected first to a a ! g (ferrite– pearlite to austenite) transformation, and after the holding time at austenitizing temperature, to a recurring g ! a (austenite to ferrite–pearlite) transformation. The effect of normalizing depends on both austenitization and cooling from the austenitizing temperature. During austenitizing a far-reaching dissolution of carbides is aimed at, but this process competes with the growth of austenite grains after complete carbide dissolution, which is not desirable. Besides the carbide dissolution, the degree of homogenization within the austenite matrix is important for obtaining a new arrangement of ferrite and pearlite constituents in the structure after normalizing. Both dissolution and homogenizing are time- and temperaturedependent diffusion processes that are slower when the diffusion paths are longer (higher local differences in carbon concentration) and the diffusion rates are smaller (e.g., increasing amounts of alloying elements). Therefore, especially with alloyed steels, lower austenitizing temperatures and longer holding times for normalizing give advantages taking into account the austenite grain growth. As shown in Figure 6.60, high austenitizing temperatures result in a coarse-grained austenite structure, which yields a coarse structure after normalizing. Holding time at austenitizing temperature may be calculated using the empirical formula t ¼ 60 þ D (6:35) where t is the holding time (min) and D is the maximum diameter of the workpiece (mm). When normalizing hypoeutectoid steels (i.e., steels with less than 0.8% C), during cooling from the austenitizing temperature, first a preeutectoid precipitation of ferrite takes place. With a lower cooling rate, the precipitation of ferrite increases along the austenite grain boundaries. For the desired uniform distribution of ferrite and pearlite after normalizing, however, a possibly simultaneous formation of ferrite and pearlite is necessary. Steels having carbon contents between 0.35 and 0.55% C especially tend to develop nonuniform ferrite distributions as shown in Figure 6.61. The structure in this figure indicates overly slow cooling in the temperature range of preeutectoid ferrite precipitation between Ar3 and Ar1. On the other hand, if the cooling through this temperature region takes place too fast, with steels having carbon contents between 0.2 and 0.5%, formation of an undesirable needlelike ferrite (oriented at austenite grain boundaries), the so-called Widmannstätten’s structure, may result as shown in Figure 6.62. Formation of pearlite follows only after complete ß 2006 by Taylor & Francis Group, LLC. T2 > T1 > A1 T2 Austenite T1 A1 Pearlite Heating Cooling FIGURE 6.60 Schematic presentation of the influence of austenitizing temperature on the grain size of the structure of a eutectoid steel after normalizing. (From H.J. Eckstein (Ed.), Technologie der Wärmebehandlung von Stahl, 2nd ed., VEB Deutscher Verlag für Grundstoffindustrie, Leipzig, 1987.) precipitation of ferrite by transformation of the remaining austenite structure at temperature Ar1. It starts first at the boundaries of ferrite and austenite and spreads to the interior of the austenite grains. The greater the number of the pearlitic regions formed, the more mutually hindered the pearlite grains are in their growth, and consequently the finer the grains of the normalized structure. The influence of alloying elements on the austenite to ferrite and pearlite transformation may be read off from the relevant CCT diagram. Care should be taken to ensure that the cooling rate within the workpiece is in a range corresponding to the transformation behavior of the steel in question that results in a pure ferrite–pearlite structure. If, for round bars of different diameters cooled in air, the cooling curves in the core have been experimentally measured and recorded, then by using the appropriate CCT diagram for the steel grade in question, it is possible to predict the structure and hardness after normalizing. To superimpose the recorded cooling curves onto the CCT diagram, the time–temperature scales must be equal to those of the CCT diagram. Figure 6.63 shows, for example, that the unalloyed steel DIN Ck45 will attain the desired ferrite–pearlite structure in the core of all investigated bars of different diameters cooled in FIGURE 6.61 Nonuniform distribution of ferrite and pearlite as a consequence of unfavorable temperature control during normalizing of unalloyed DIN C35 steel. Magnification 100. (From G. Spur and T. Stöferle (Eds.), Handbuch der Fertigungstechnik, Vol. 4/2, Wärmebehandeln, Carl Hanser, Munich, 1987.) ß 2006 by Taylor & Francis Group, LLC. FIGURE 6.62 Formation of needlelike ferrite at grain boundaries after normalizing of the unalloyed steel DIN C35, because of too fast a cooling rate. Magnification 500. (From G. Spur and T. Stöferle (Eds.), Handbuch der Fertigungstechnik, Vol. 4/2, Wärmebehandeln, Carl Hanser, Munich, 1987.) air. On the other hand, as shown in Figure 6.64, the alloyed steel DIN 55NiCrMoV6 cooled in the same way in air will transform to martensite and bainite. In this case, to obtain a desired structure and hardness after normalizing, a much slower cooling of about 108C/h (508F/h), i.e., furnace cooling, has to be applied from the austenitizing temperature to the temperature at which the formation of pearlite is finished (6008C (11008F)). 6.2.3 ISOTHERMAL ANNEALING Hypoeutectoid low-carbon steels for carburizing as well as medium-carbon structural steels for hardening and tempering are often isothermally annealed, for best machinability, because 1000 Hardness HV 900 Ac3 700 15 Austenite 10 3 85 mm 20 3 300 000 600 300 75 2 15 150 Bainite Ms 30 400 80 55 =1 1 35 10 500 85 Ac1 45 40 30 Ferrite 60 70 Pearlite m. dia 600 20 10 Temperature, C 800 Martensite 200 100 722 0 Q1 702 654 576 438 348 101 1 Time, s 278 244 102 1 2 228 213 103 4 8 15 min 174 104 105 60 1 2 8 16 24 4 h FIGURE 6.63 CCT diagram of the unalloyed steel DIN Ck45 (austenitizing temperature 8508C), with superimposed cooling curves measured in the core of round bars of different diameters cooled in air. (From G. Spur and T. Stöferle (Eds.), Handbuch der Fertigungstechnik, Vol. 4/2, Wärmebehandeln, Carl Hanser, Munich, 1987.) ß 2006 by Taylor & Francis Group, LLC. 900 Ac3 800 Ac1 700 100 A P 35 93 m. mm 400 000 600 =1 300 75 30 150 500 10 Temperature, C D ia 600 53 5 B 75 300 Ms 20 200 M 100 796 Hardness HV 0 870 101 1 Time, s 102 1 796 786 782 103 101 753 772 743 104 102 min 454 363 370 105 103 285 106 s 104 FIGURE 6.64 CCT diagram of the alloyed steel DIN 55NiCrMoV6 (austenitizing temperature 9508C), with superimposed cooling curves measured in the core of round bars of different diameters cooled in air. (From G. Spur and T. Stöferle (Eds.), Handbuch der Fertigungstechnik, Vol. 4/2, Wärmebehandeln, Carl Hanser, Munich, 1987.) a well-differentiated, nontextured ferrite–pearlite structure is the optimum structure for machinability of these steels. If low-carbon steels are soft annealed, they give long shavings when turned and a bad surface appearance (sometimes called ‘‘smearing’’ or ‘‘tearing’’) because of the accumulation of the material on the tool’s cutting edge. On the other hand, nonannealed workpieces, having harder structural constituents like bainite, result in heavy wear of the cutting edge when machined. An isothermally annealed structure should have the following characteristics: 1. High proportion of ferrite 2. Uniformly distributed pearlite grains 3. Fine lamellar pearlite grains 4. Short pearlite lamellae 5. Coarse ferrite grains Figure 6.65 shows the structure of a thin-wall die forging made of low-alloy steel for carburizing (DIN 16MnCr5) after a normalizing anneal (Figure 6.65a) and after an isothermal annealing process (Figure 6.65b). The desired ferrite–pearlite structure originates during an isothermal annealing, the principle of which is explained by Figure 6.66. This figure shows an IT diagram of a low-alloy steel for carburizing (DIN 15CrNi6) with superimposed cooling curves for different cooling rates at continuous cooling. The slowest cooling rate of 3 K/min relates to a furnace cooling, and the fastest cooling rate of 3000 K/min relates to a quenching process. From the diagram in Figure 6.66 it can be clearly seen that bainite formation can be avoided only by very slow continuous cooling, but with such a slow cooling a textured (elongated ferrite) structure results (hatched area in Figure 6.66). There is only one way to avoid both the formation of bainite and the formation of a textured structure (see the open arrow in Figure 6.66), and this is the isothermal annealing process, which consists of ß 2006 by Taylor & Francis Group, LLC. FIGURE 6.65 Structure of a forging made of low-carbon steel for carburizing (DIN 16MnCr5) (a) after normalizing and (b) after isothermal annealing. Magnification 200. (From G. Spur and T. Stöferle (Eds.), Handbuch der Fertigungstechnik, Vol. 4/2, Wärmebehandeln, Carl Hanser, Munich, 1987.) austenitizing followed by a fast cooling to the temperature range of pearlite formation (usually about 6508C (12008F)), holding at this temperature until the complete transformation of pearlite, and cooling to room temperature at an arbitrary cooling rate. The temperature–time diagram of an isothermal annealing is given in Figure 6.67. The metallurgical mechanism of a good isothermally annealed structure depends on the austenitizing conditions as well as on the temperature and time of the isothermal transformation and on cooling from the austenitizing temperature to the isothermal transformation temperature. The austenitizing temperature and time should be high enough to completely dissolve all carbides, to homogenize the austenite matrix, to stabilize the austenite structure, and achieve a coarse-grained ferrite–pearlite structure after cooling. The undesired textured structure originates by preeutectoid ferrite precipitation along stretched phases acting as germs, for instance manganese sulfides, carbon segregations, or aluminum nitride precipitations. These phases have been stretched as a consequence of a preliminary hot-forming process. To avoid the textured structure the steel has to contain as little sulfur, nitrogen, and aluminum as possible, and during austenitizing a complete dissolution of nitride precipitations and carbides should be achieved. Therefore the austenitizing temperature is adequately high, i.e., about 1008C (2128F) above Ac3, and the holding times are usually about 2 h. Field of textured structure 1000 3 K/min 30 Temperature, C 300 P 3000 F A Isothermal annealing B 500 M 320 400 0 10−2 10−1 1 10 Time, min 250 170 HV 102 103 FIGURE 6.66 The principle of isothermal annealing. TTT diagram of the low-alloy steel for carburizing DIN 15CrNi6. (From J. Wünning, Härterei-Tech. Mitt. 32:43–49, 1977, pp. 43–49 [in German].) ß 2006 by Taylor & Francis Group, LLC. Temperature, C 1000 800 Ac3 Ac1 600 400 200 0 Time FIGURE 6.67 Temperature–time cycle of isothermal annealing. (From G. Spur and T. Stöferle (Eds.), Handbuch der Fertigungstechnik, Vol. 4/2, Wärmebehandeln, Carl Hanser, Munich, 1987.) Another very important condition to avoid a textured structure is to realize a minimum cooling rate between the austenitizing temperature (9508C (17508F)) and the isothermal transformation temperature (6508C (12008F)). Thus, about 3008C (5728F) decrease should pass through at a minimum cooling rate of 20–40 K/min. This means that the whole batch of treated workpieces should be cooled from about 9508C (17508F) to about 6508C (12008F) in less than 10 min. During this cooling process an undercooling below the chosen isothermal transformation temperature must be avoided to prevent the formation of bainite. The physical mechanism that accounts for the manner and magnitude of ferrite precipitation is the carbon diffusion during cooling from the austenitizing temperature. To achieve a good structure after isothermal annealing, all measures that reduce the carbon diffusion rate or restrict the diffusion time for carbon atoms during cooling are useful. Figure 6.68 shows three structures after isothermal annealing of the low-alloy steel DIN 16MnCr5. It can be seen that cooling too slowly from the austenitizing temperature to the transformation temperature results in an undesirable textured structure of ferrite and pearlite, and if during this cooling process an undercooling takes place (i.e., the transformation temperature has been chosen too low) before the pearlite formation, then bainite will be present in the structure, which is not allowed. Big companies usually have internal standards to estimate the allowable degree of texturing of the isothermally annealed structures, with respect to machinability, as shown in Figure 6.69. The transformation temperature and the necessary transformation time for the steel in question may be determined by means of the appropriate IT diagram. Figure 6.70 shows such a diagram for the steel DIN 17CrNiMo6. As can be seen, the lower the transformation temperature chosen, FIGURE 6.68 Different structures after isothermal annealing of the low-alloy steel DIN 16MnCr5 (left). Well-distributed ferrite–pearlite; correct annealing (center). Textured ferrite–pearlite structure; too slow cooling from the austenitizing to the transformation temperature (right). Ferrite – pearlite þ bainite; undercooling before pearlite transformation. (From J. Wünning, Härterei-Tech. Mitt. 32:43–49, 1977, pp. 43–49 [in German].) ß 2006 by Taylor & Francis Group, LLC. FIGURE 6.69 Internal standard of the German company Edelstahlwerke Buderus A.G.-Wetzlar for estimation of the allowable degree of texturing of the structure after isothermal annealing. Magnification 100. (From G. Spur and T. Stöferle (Eds.), Handbuch der Fertigungstechnik, Vol. 4/2, Wärmebehandeln, Carl Hanser, Munich, 1987.) the sooner the transformation starts, up to a temperature (the so-called pearlite nose) at which the shortest time to start the transformation is achieved. Below this temperature, longer times are again necessary to start the transformation. In the range of the pearlite nose temperature, fine lamellar pearlite will be formed, and the time to complete pearlite transformation is the shortest. For unalloyed steels, the pearlite nose temperatures are between 550 and 5808C (1022 and 10768F), while for alloyed steels they are between 640 and 6808C (1184 and 12568F). The optimum isothermal annealing temperature is 10–208C (50–688F) above the pearlite nose temperature. The necessary transformation time depends on the alloying elements in the steel. In the practice of isothermal annealing the holding time at the transformation temperature includes an adequate reserve because of compositional tolerances in different steel heats. Usually for low-alloy steels for carburizing and structural steels for hardening and tempering the transformation times are below 2 h. From the technical standpoint, when a batch of workpieces has to be isothermally annealed, the biggest problem is to realize sufficiently fast cooling from the austenitizing ß 2006 by Taylor & Francis Group, LLC. 900 Ac3 880 A Start of ferrite transformation c1 Temperature, C 700 Start of pearlite transformation Austenite 600 84 91 81 33 500 400 Ms 93 Pearlite 95 End of transformation Start of transformation 35 300 Bainite 31 Martensite 200 Hardness HRC 100 0 1 Hardness HRB 46 10
