Repository: fredporter/global-knowledge

# Global Vault

**Purpose:** Reference knowledge — public domain content, device specs, learning materials.

**Scope:** macOS → Linux only (read-only on Linux side).

**Contents:**
- `knowledge/` — Reference knowledge (survival, navigation, fire, water, tools, etc.)
- `concepts/` — System concepts and architecture docs
- `repos/` — Repository documentation (uDevFramework, etc.)
- `config/` — Configuration references
- `learning/` — Educational content and tutorials
- `tools/` — Utility scripts
- `handoff/` — Handoff data
- `system/` — System state data
- `data/` — Structured data (MCP, feeds, spools, workflows)
- `vault/` — Vault metadata
- `surfaces/` — Surface definitions

File: contributor/misc/Steel Heat Treatment_ Metallurgy and Technologies (Steel Heat Treatment Handbook, Second Edition).md (part 23 of 50)
Time, s 102 1 2 103 4 8 min 15 104 105 106 60 1 2 4 8 24 h 1 2 3 5 days 10 FIGURE 6.70 Isothermal transformation (IT) diagram of the steel DIN 17CrNiMo6. Austenitizing temperature 8708C. (From G. Spur and T. Stöferle (Eds.), Handbuch der Fertigungstechnik, Vol. 4/2, Wärmebehandeln, Carl Hanser, Munich, 1987.) temperature to the chosen transformation temperature without any undercooling. This cooling process depends on several factors, and the main factors include the workpiece crosssectional size, the loading arrangement, the temperature difference between the austenitizing temperature and the temperature of the cooling medium, and the heat transfer coefficient between the workpieces’ surface and the ambient. 6.2.4 SOFT ANNEALING (SPHEROIDIZING ANNEALING) Soft or spheroidizing annealing is an annealing process at temperatures close below or close above the Ac1 temperature, with subsequent slow cooling. The microstructure of steel before soft annealing is either ferrite–pearlite (hypoeutectoid steels), pearlite (eutectoid steels), or cementite–pearlite (hypereutectoid steels). Sometimes a previously hardened structure exists before soft annealing. The aim of soft annealing is to produce a soft structure by changing all hard constituents like pearlite, bainite, and martensite (especially in steels with carbon contents above 0.5% and in tool steels) into a structure of spheroidized carbides in a ferritic matrix. Figure 6.71 shows the structure with spheroidized carbides (a) after soft annealing of a medium-carbon low-alloy steel and (b) after soft annealing of a high-speed steel. Such a soft structure is required for good machinability of steels having more than 0.6% C and for all coldworking processes that include plastic deformation. Whereas for cold-working processes the strength and hardness of the material should be as low as possible, for good machinability medium strength or hardness values are required. Therefore, for instance, when ball bearing steels are soft annealed, a hardness tolerance is usually specified. In the production sequence, soft annealing is usually performed with a semiproduct (after rolling or forging), and the sequence of operations is hot working, soft annealing, cold forming, hardening, and tempering. The required degree of spheroidization (i.e., 80–90% of globular cementite or carbides) is sometimes specified. To evaluate the structure after soft annealing, there are sometimes internal standards, for a particular steel grade, showing the percentage of achieved globular ß 2006 by Taylor & Francis Group, LLC. (a) (b) FIGURE 6.71 Structures of (a) a medium-carbon low-alloy steel DIN 50CrMoV4 after soft annealing at 720–7408C and (b) a high-speed steel annealed at 8208C. Magnification 500. (From G. Spur and T. Stöferle (Eds.), Handbuch der Fertigungstechnik, Vol. 4/2, Wärmebehandeln, Carl Hanser, Munich, 1987.) cementite, as shown in Figure 6.72 for the ball bearing steel DIN 100Cr6. The degree of spheroidization is expressed in this case as percentage of remaining lamellar pearlite. The physical mechanism of soft annealing is based on the coagulation of cementite particles within the ferrite matrix, for which the diffusion of carbon is decisive. Globular cementite within the ferritic matrix is the structure having the lowest energy content of all structures in the iron–carbon system. The carbon diffusion depends on temperature, time, and the kind and amount of alloying elements in the steel. The solubility of carbon in ferrite, which is very low at room temperature (0.02% C), increases considerably up to the Ac1 temperature. At temperatures close to Ac1, the diffusion of carbon, iron, and alloying atoms is so great that it is possible to change the structure in the direction of minimizing its energy content. The degree of coagulation as well as the size of carbides after soft annealing is dependent also on the starting structure before annealing. If the starting structure is pearlite, the spheroidization of carbides takes place by the coagulation of the cementite lamellae. This process can be formally divided into two stages. At first the cementite lamellae assume a knucklebone shape, as shown in Figure 6.73. As annealing continues, the lamellae form globules at their ends and, by means of boundary surface energy, split up into spheroids, hence the name spheroidizing. During the second stage, some cementite (carbide) globules grow at the cost of fine carbide particles, which disappear. In both stages, the rate of this process is controlled by diffusion. The thicker the cementite lamellae, the more energy necessary for this process. A fine lamellar pearlite structure may more easily be transformed to a globular form. In establishing the process parameters for a soft (spheroidizing) annealing, a distinction should be drawn among hypoeutectoid carbon steels, hypereutectoid carbon steels, and alloyed steels. In any case the value of the relevant Ac1 temperature must be known. It can be taken from the relevant IT or CCT diagram or calculated according to the formula Ac1 ¼ 739  22(% C) þ 2(% Si)  7(% Mn) þ 14(% Cr) þ 13(% Mo) þ 13(% Ni) þ 20(% V), [ C] (6:36) The temperature range for soft annealing of unalloyed carbon steels may be taken from the iron–carbon diagram as shown in Figure 6.74. The holding time at the selected temperature is approximately 1 min/mm of the workpiece cross section. For alloyed steels, the soft annealing temperature may be calculated according to the empirical formula ß 2006 by Taylor & Francis Group, LLC. FIGURE 6.72 Internal standard of the German company Edelstahlwerke Buderus A.G.-Wetzlar for evaluation of the degree of spheroidization after soft annealing of grade DIN 100Cr6 steel. Magnification 500. Amount of lamellar pearlite remaining 1, 0%; 2, 8%; 3, 20%; 4, 35%; 5, 60%; 6, 80%. (From G. Spur and T. Stöferle (Eds.), Handbuch der Fertigungstechnik, Vol. 4/2, Wärmebehandeln, Carl Hanser, Munich, 1987.) FIGURE 6.73 Schematic presentation of the process of transforming cementite lamella to spheroids during soft annealing. (From K.E. Thelning, Steel and Its Heat Treatment, 2nd ed., Butterworths, London, 1984.) ß 2006 by Taylor & Francis Group, LLC. 1050 E Temperature, C 1000 950 900 850 G 800 O 750 K P 700 S 650 0.4 0.5 0.6 0.7 0.8 0.9 1.0 1.1 1.2 1.3 1.4 1.5 1.6 Carbon content, wt% FIGURE 6.74 Temperature range for soft annealing of unalloyed steels having carbon contents of 0.6–1.35% C. (From G. Spur and T. Stöferle (Eds.), Handbuch der Fertigungstechnik, Vol. 4/2, Wärmebehandeln, Carl Hanser, Munich, 1987.) T ¼ 705 þ 20(% Si  % Mn þ % Cr  % Mo  % Ni þ % W) þ 100(% V) [ C] (6:37) (a) (b) (c) Temperature, C Temperature, C Temperature, C This formula is valid only up to the following values of the alloying elements: 0.9% C; 1.8% Si; 1.1% Mn; 1.8% Cr; 0.5% Mo; 5% Ni; 0.5% W; and 0.25% V. If the steel has higher amounts of alloying elements, only these indicated maximum values are to be taken into account. Figure 6.75 shows possible temperature–time regimes for soft annealing. The swinging regime (Figure 6.75c) is used to accelerate the transformation of cementite lamellae to globular form. Increasing the temperature above Ac1 facilitates the dissolution of cementite lamellae. At subsequent cooling below Ac1 this dissolution process is interrupted and the parts broken off (which has less resistance to boundary surface energy) coagulate more easily and quickly. On the basis of the investigations of Köstler, a degree of spheroidization e has been established that gives the amount of globular cementite compared to the total amount of 800 700 Ac1 600 500 400 800 700 Ac1 600 500 400 800 700 Ac1 600 500 400 FIGURE 6.75 Temperature–time regimes at soft annealing. (a) Annealing at 208C below Ac1, for unalloyed steels and for alloyed steels with bainitic or martensitic starting structure; (b) annealing at 108C above Ac1 (start) and decreasing temperature to 308C below Ac1 for alloyed steels; (c) swinging annealing +58C around Ac1 for hypereutectoid steels. (From G. Spur and T. Stöferle (Eds.), Handbuch der Fertigungstechnik, Vol. 4/2, Wärmebehandeln, Carl Hanser, Munich, 1987.) ß 2006 by Taylor & Francis Group, LLC. Annealing temperature, K 1000 Degree of spheroidization “e” 0.40 960 0.50 0.60 0.80 0.95 920 0.20 880 840 800 0.1 0.2 0.4 0.6 0.8 1 2 4 6 8 10 Annealing time, h FIGURE 6.76 Time–temperature diagram for soft annealing of the unalloyed steel DIN C35 (previously deformed 50%), to achieve the required degree of spheroidization. (After Köstler; see H.J. Eckstein (Ed.), Technologie der Wärmebehandlung von Stahl, 2nd ed., VEB Deutscher Verlag für Grundstoffindustrie, Leipzig, 1987.) cementite in a steel after soft annealing. e ¼ 1 means that 100% of the globular cementite (i.e., no lamellar cementite) has remained. Because the degree of spheroidization depends on the time and temperature of the soft annealing process, diagrams may be established that correlate the degree of spheroidization with the time and temperature of soft annealing. Figure 6.76 shows such a diagram for the unalloyed steel DIN C35. The degree of spheroidization, especially above 80% (e ¼ 0.8), has considerable influence on ultimate tensile strength, yield strength, and elongation, as shown in Figure 6.77 for the unalloyed eutectoid steel DIN C75. The hardness after soft annealing depends on the time and temperature of spheroidization, as shown in Figure 6.78 for an unalloyed steel with 0.89% C. The machinability of steels with more than 0.6% C can be increased by soft annealing as shown in Figure 6.79, from which it can be seen that decreasing tensile strength and increasing the degree of spheroidization allows a higher turning speed (v60) in m/min. The cooling after soft annealing should generally be slow. Depending on the steel grade, the cooling should be performed as follows: For carbon and low-alloy steels up to 6508C (12008F), with a cooling rate of 20–25 K/h (furnace cooling) 850 28 25 750 650 Re 22 19 550 16 450 A (L0 = 80 mm) Elongation, % Tensile strength (Rm) Yield strength (Re), MPa Rm A 350 13 10 0 20 40 60 80 100 Degree of spheroidization, % 250 FIGURE 6.77 Change of ultimate tensile strength, yield strength, and elongation with increasing spheroidization of an unalloyed eutectoid steel, DIN C75. (From H.J. Eckstein (Ed.), Technologie der Wärmebehandlung von Stahl, 2nd ed., VEB Deutscher Verlag für Grundstoffindustrie, Leipzig, 1987.) ß 2006 by Taylor & Francis Group, LLC. Hardness, HRB 130 110 90 600C 625C 700C 675C 650C 70 0 50 100 150 200 Time, h FIGURE 6.78 Hardness of an unalloyed steel with 0.89% C after soft annealing, depending on the spheroidization time and temperature. (From H.J. Eckstein (Ed.), Technologie der Wärmebehandlung von Stahl, 2nd ed., VEB Deutscher Verlag für Grundstoffindustrie, Leipzig, 1987.) For medium-alloy steels up to 6308C (11668F), with a cooling rate of 15–20 K/h (furnace cooling) For high-alloy steels up to 6008C (11128F), with a cooling rate of 10–15 K/h (furnace cooling) Further cooling below the temperatures indicated is usually performed in air 6.2.5 RECRYSTALLIZATION ANNEALING Turning speed (v60), m/min Recrystallization annealing is an annealing process at temperatures above the recrystallization temperature of the cold-worked material, without phase transformation, that aims at regeneration of properties and changes in the structure that exists after a cold-forming process 200 150 100 50 a b c 500 600 700 800 900 Tensile strength Rm, N/mm2 1000 FIGURE 6.79 Influence of the ultimate tensile strength and degree of spheroidization on machinability of steels for carburizing and structural steels for hardening and tempering, expressed as 1 h turning speed (v60) in m/min. (a) Spheroidization degree less than 30%; (b) spheroidization degree between 40 and 60%; (c) spheroidization degree greater than 70%. (From G. Spur and T. Stöferle (Eds.), Handbuch der Fertigungstechnik, Vol. 4/2, Wärmebehandeln, Carl Hanser, Munich, 1987.) ß 2006 by Taylor & Francis Group, LLC. FIGURE 6.80 Low-carbon steel with 0.05% C (a) after cold working with 20% reduction (hardness 135 HV) and (b) after subsequent recrystallization annealing at 7508C (hardness 75 HV). Magnification 200. (From K.E. Thelning, Steel and Its Heat Treatment, 2nd ed., Butterworths, London, 1984.) such as cold rolling, deep drawing, or wire drawing. Materials that are to be subjected to a cold-forming process and subsequent recrystallization annealing must possess good coldforming ability. These materials include soft unalloyed steels, microalloyed steels for deep drawing, microalloyed high-strength steels, unalloyed and alloyed carbon steels, stainless steels, and soft magnetic steels. The prerequisite to recrystallization on annealing is that the degree of deformation during cold working has been large enough to produce the required number of defects in the crystals to initiate nucleation, which is then followed by grain growth. Figure 6.80 shows the microstructure of a low-carbon steel (a) after cold working and (b) after subsequent recrystallization annealing. During cold working of metallic materials, by far the greatest amount of the energy applied for deformation is transformed into heat, but a relatively small part (less than 5%) of it remains accumulated in the material due to the formation of crystal lattice defects. It is a known fact that every cold-working process (i.e., plastic deformation of the material) increases the dislocation density by some orders of magnitude. Because every dislocation is a crystal defect associated with internal stresses, the increase in the dislocation density causes the accumulation of internal stresses (i.e., of internal energy) and thereby increases the free enthalpy. Such a thermodynamically unstable material condition tends, at increased temperatures, to decrease the free enthalpy by rearranging and demolishing lattice defects. The greater the plastic deformation in a cold-forming process, the greater the strengthening of the material, which is characterized by an increase in tensile strength and yield strength and a decrease in elongation as shown in Figure 6.81. The material becomes harder and more 800 700 600 500 400 300 0 10 20 30 40 50 60 700 60 600 50 Elongation, % Yield strength, N/mm2 Tensile strength, N/mm2 900 500 400 300 30 20 10 200 100 40 0 10 20 30 40 0 0 10 20 30 40 50 60 Degree of deformation at cold working, % FIGURE 6.81 Strengthening of a low-carbon steel by the cold-rolling process. (From G. Spur and T. Stöferle (Eds.), Handbuch der Fertigungstechnik, Vol. 4/2, Wärmebehandeln, Carl Hanser, Munich, 1987.) ß 2006 by Taylor & Francis Group, LLC. brittle, so that in some cases a further step in the forming process cannot be applied without a recrystallization annealing. Also the anisotropy of the material, i.e., the dependence of mechanical properties on the direction of the cold-forming process, can be annulated by recrystallization annealing, by bringing the oriented grains that are deformed in one direction back to the original globular form. Thermic activation, i.e., increasing the temperature at recrystallization annealing, can be used to reestablish the original structure (before cold working) with the original density of dislocations, which results in decreased hardness and strength and increased ductility and formability. The recrystallization annealing process includes the following phenomena: grain recovery, polygonization, recrystallization, and grain growth. 6.2.5.1 Grain Recovery Grain recovery is a process of tempering a cold-worked metallic structure at low temperatures (150–3508C (300–6628F)) without causing any discernible changes in the microstructure. It results only in decreasing the internal stresses without substantially decreasing the strength of the material. However, during this process characteristic changes occur in the electrical resistance and its temperature coefficient of the cold-worked material. The activation energy needed for grain recovery depends on the degree of cold working. The higher the degree (i.e., the greater the deformation), the less the activation energy required. The temperature of grain recovery correlates with the recrystallization temperature of the same material according to the formula TGR ¼ TR  300 [ C] (6:38) 6.2.5.2 Polygonization Polygonization of a cold-worked structure is the creation of a new polygonal arrangement of edge dislocations in the metallic crystal lattice that takes place at temperatures close above the grain recovery temperature. As shown in Figure 6.82, in such a case the applied thermal energy is sufficient to rearrange the edge dislocations. In this case the originally bent sliding planes take a polygonal shape, forming segments within a grain called subgrains. The angles between subgrains are very small (about 18). As a consequence of a substantial energy discharge by discharge of internal stresses, material strength is decreased. Polygonization takes place primarily in heavily cold-worked structures, especially in ferritic matrices, below the recrystallization temperature. (a) a (b) b b FIGURE 6.82 Schematic presentation of polygonization. Arrangement of edge dislocations and sliding planes (a) before polygonization and (b) after polygonization. a, Edge dislocations; b, sliding planes. (From G. Spur and T. Stöferle (Eds.), Handbuch der Fertigungstechnik, Vol. 4/2, Wärmebehandeln, Carl Hanser, Munich, 1987.) ß 2006 by Taylor & Francis Group, LLC. Hardness, HV10 250 a b 200 150 100 250 350 450 550 650 750 Temperature, C FIGURE 6.83 Decrease in hardness during recrystallization of a steel having 0.03% C, 0.54% Si, and 0.20% Mn that was cold rolled (805 deformation), as a function of annealing temperature. (Heating rate 208C/h.) a, Begin formation of new grains; b, end formation of new grains. (From G. Spur and T. Stöferle (Eds.), Handbuch der Fertigungstechnik, Vol. 4/2, Wärmebehandeln, Carl Hanser, Munich, 1987.) 6.2.5.3 Recrystallization and Grain Growth The process of recrystallization begins when the recrystallization temperature is overstepped. The recrystallization temperature of a material is the temperature at which the formation of new grains begins within a cold-worked microstructure, as shown in Figure 6.83. From this figure one can conclude that for the steel in question the recrystallization temperature is 5208C (9688F). During recrystallization, as can be seen from Figure 6.83, hardness and strength decrease substantially while ductility increases. In practice, the recrystallization temperature TR is often considered the temperature of a cold-worked material at which recrystallization is completed after 1 h of annealing. There is a correlation between the recrystallization temperature (TR) and the melting temperature (TM) of the material, which reads TR ¼ 0:4TM (6:39) Figure 6.84 shows that this correlation holds for practically all pure metals if both temperatures TR and TM are taken in deg. K. The recrystallization temperature can be Recrystallization temperature TR, C 1500 W 1250 Re Ma 1000 750 Cr Pd 500 Be Ni Fe 250 Mg Al Pb 0 Ta Cb Ti Pt Au Ag Cu Zn Cd –250 0 500 1000 1500 2000 2500 3000 3500 Melting temperature TM, C FIGURE 6.84 Correlation between the recrystallization temperature and the melting temperature for pure metals. (From G. Spur and T. Stöferle (Eds.), Handbuch der Fertigungstechnik, Vol. 4/2, Wärmebehandeln, Carl Hanser, Munich, 1987.) ß 2006 by Taylor & Francis Group, LLC. influenced by the degree of deformation during cold working, the heating rate, and the starting microstructure. In contrast to the grain recovery process (which follows a parabolic law), the recrystallization process begins only after an incubation period (because of nucleation), starting slowly, reaching a maximum rate, and finishing slowly. The nuclei from which new grains grow are situated preferably at the grain boundaries of compressed cold-worked grains. New grains grow from these nuclei until they meet up with other grains. Recrystallization brings about the formation and movement of large-angle grain boundaries. Figure 6.85 is a schematic presentation of new grain formation and growth during the recrystallization process as a function of annealing time. As time passes, the new grains, starting from nuclei, grow unhindered within the cold-worked grains. Simultaneously, new nuclei are formed. At the movement of large-angle grain boundaries, new grains consume the previously deformed grains. The recrystallization process is locally finished when new neighboring grains collide with each other. The size, form, and orientation of the new structure, as well as the condition of the lattice defects in it, differ substantially from those of the previous structure. The recrystallization process itself can be hindered by precipitations, dispersions, and a second phase. The most important technological parameters of recrystallization annealing that influence the rate of recrystallization and the material properties after recrystallization are: 1. Material-dependent parameters—the chemical composition and the starting structure (including the degree of deformation) 2. Process-dependent parameters—annealing temperature, annealing time, and heating and cooling rates The course of a recrystallization process can be presented in an isothermal time–temperature–recrystallization diagram as shown in Figure 6.86. As can be seen from this diagram, the higher the temperature of recrystallization annealing, the shorter the necessary annealing time. The lower the degree of deformation at cold working, the higher the required t1 t2 > t1 t3 > t2 t4 > t3 t5 > t4 t6 > t5 FIGURE 6.85 Schematic presentation of new grain formation and growth during the recrystallization process as a function of annealing time t. (From G. Spur and T. Stöferle (Eds.), Handbuch der Fertigungstechnik, Vol. 4/2, Wärmebehandeln, Carl Hanser, Munich, 1987.) ß 2006 by Taylor & Francis Group, LLC. Temperature End of recrystallization Beginning of recrystallization Holding time (logarithmic) FIGURE 6.86 An isothermal time–temperature–recrystallization diagram. (From H.J. Eckstein (Ed.), Technologie der Wärmebehandlung von Stahl, 2nd ed., VEB Deutscher Verlag für Grundstoffindustrie, Leipzig, 1987.) Recrystallization temperature, C recrystallization temperature, as shown in Figure 6.87. The higher the heating rate, the higher the recrystallization temperature. It can be concluded from Figure 6.86 that with substantially longer annealing times, a full recrystallization can be achieved at relatively low temperatures. The degree of deformation at cold working has a very important influence on the size of newly formed grains during recrystallization. If the cold working is carried out with a very low degree of deformation but without sufficient strengthening of the material to enable the process of recrystallization, a decrease in stresses can still be achieved by movement of the deformed grain boundaries. In this case grains with low dislocation density grow (because there are only a few nuclei) and a coarse-grained structure develops as shown in Figure 6.88. Consequently, there is a critical degree of deformation at cold working that at subsequent recrystallization annealing leads to sudden grain growth, as shown in Figure 6.89 for a low-carbon steel. With an increase in the carbon content of the steel, this critical degree of deformation shifts from about 8 to 20% of deformation at cold working. 1200 1100 α 1000 900 800 700 γ 600 500 α 400 0 10 20 30 40 50 60 70 80 90 Degree of deformation at cold working, % FIGURE 6.87 Recrystallization temperature of a- and g-iron as a function of the degree of deformation at cold working. (From G. Spur and T. Stöferle (Eds.), Handbuch der Fertigungstechnik, Vol. 4/2, Wärmebehandeln, Carl Hanser, Munich, 1987.) ß 2006 by Taylor & Francis Group, LLC. (a) (b) FIGURE 6.88 Development of coarse-grained structure during recrystallization of soft iron. (a) Microstructure before cold working and (b) microstructure after cold working with very low degree of deformation (10%) and subsequent recrystallization annealing at 7008C. Magnification 500. (From G. Spur and T. Stöferle (Eds.), Handbuch der Fertigungstechnik, Vol. 4/2, Wärmebehandeln, Carl Hanser, Munich, 1987.) 6.3 HARDENING BY FORMATION OF MARTENSITE 6.3.1 AUSTENITIZING Austenitizing is the first operation in many of the most important heat treatment processes (hardening, carburizing, normalizing) on which the properties of heat-treated parts depend. Let us assume the bulk heat treatment of real batches of workpieces and consider the metallurgical and technological aspects of austenitizing. 6.3.1.1 Metallurgical Aspects of Austenitizing Grain size The way austenite is formed when a certain steel is heated depends very much on the steel’s starting microstructure. Let us take as an example an unalloyed eutectoid steel with 0.8% C and follow the process of its austenitization using the schemes shown in Figure 6.90. At room temperature the cementite (Fe3C) plates of the pearlite are in direct contact with ferrite (a-Fe, see Figure 6.90a). The carbon atoms from cementite have a tendency to diffuse into the ferrite lattice. The higher the temperature, the greater this tendency is. Upon heating, on reaching the Ac1 temperature (7238C (13338F)), the transformation of ferrite into austenite (g-Fe) 0 10 20 30 40 50 60 70 80 90 100 Degree of deformation at cold working, % FIGURE 6.89 Grain growth in the range of the critical degree of deformation (at 10%) for a steel with 0.06% C. Recrystallization temperature, 7008C. (From G. Spur and T. Stöferle (Eds.), Handbuch der Fertigungstechnik, Vol. 4/2, Wärmebehandeln, Carl Hanser, Munich, 1987.) ß 2006 by Taylor & Francis Group, LLC. α-Fe α-Fe α-Fe Fe3C γ-Fe Austenite (a) (b) (c) (d) (e) Austenite (f) FIGURE 6.90 Transformation of a pearlitic structure to austenite when heating an unalloyed eutectoid steel of 0.8% C. starts immediately adjacent to the cementite plates (see Figure 6.90b). After that the cementite plates start to dissolve within the newly formed austenite, becoming thinner and thinner (Figure 6.90c and Figure 6.90d). So two processes take place at the same time: the formation of austenite grains from ferrite and the dissolution of cementite plates in the austenite lattice. Experiments have shown that the process of ferrite-to-austenite transformation ends before all the cementite has been dissolved. This means that after all the ferrite has transformed into austenite, small particles of cementite will remain within the austenite grains (Figure 6.90e). Figure 6.91 shows the formation of austenite in a microstructure of eutectoid steel. Areas of FIGURE 6.91 Formation of austenite (light patches) from pearlite as a function of time. (From G. Krauss, Steels: Heat Treatment and Processing Principles, ASM International, Materials Park, OH, 1990.) ß 2006 by Taylor & Francis Group, LLC. a2 a1 a1 2 2 a2 a1 1 2 a2 3 3 Austenite a3 (a) Carbide 1 a3 (b) (c) FIGURE 6.92 Nucleation sites for austenite formation in microstructures of (a) ferrite; (b) spheroidite; (c) pearlite. (From G. Krauss, Steels: Heat Treatment and Processing Principles, ASM International, Materials Park, OH, 1990.) austenite formation are visible as white patches within the lamellar pearlitic structure. Some of the cementite persists in the form of spheroidized particles (the small dark spots in the white areas). They dissolve only with longer holding times at temperature. Once these cementite particles completely dissolve, the structure consists of only one phase—austenite (see Figure 6.90f). In this state, however, there are still differences in carbon concentration among particular austenite grains. In spots where cementite plates were previously to be found, the carbon concentration is high, while in other spots far from cementite plates it is low. Equalizing of the carbon concentration proceeds gradually by diffusion, resulting in a homogeneous austenite structure at the end of this process. The holding time at austenitizing temperature necessary for this process is called the homogenization time. During pearlite– austenite transformation, several austenite grains are formed from one pearlite grain, i.e., the newly formed austenite is fine-grained. Nucleation sites for austenite formation depend on the starting microstructure as shown in Figure 6.92. In ferrite the nucleation sites are situated primarily at grain boundaries. In spheroidized structures nucleation starts on carbide particles, whereas in pearlitic structures it starts primarily at the intersection of pearlite colonies but also at cementite lamellae. 6.3.1.1.1 Kinetics of Transformation during Austenitizing Figure 6.93 shows the volume percent of austenite formed from pearlite in eutectoid steel as a function of time at a constant austenitizing temperature. From the beginning of austenitization Volume of austenite, % 100 75 50 25 0 0 5 10 15 Time, s 20 25 30 FIGURE 6.93 Volume percent austenite formed from pearlite in eutectoid steel as a function of time at a constant austenitizing temperature. (From G. Krauss, Steels: Heat Treatment and Processing Principles, ASM International, Materials Park, OH, 1990.) ß 2006 by Taylor & Francis Group, LLC. a certain incubation time is necessary to form the first nuclei, and then the process proceeds at a more rapid rate as more nuclei develop and grow. At higher temperatures the diffusion rate increases and austenite forms more rapidly, as shown in Figure 6.94. The duration of austenitizing process depends on the austenitizing temperature and the steel composition. The influence of time at austenitization can best be explained by the diagrammatic illustrations shown in Figure 6.95. From Figure 6.95a and Figure 6.95b, which apply to eutectoid carbon steel of 0.8% C, one can see that if an austenitizing temperature of 7308C (13468F) is maintained (after a rapid heating to this temperature), the transformation will start in about 30 s. If instead an austenitizing temperature of 7508C (13828F) is chosen, the transformation will begin in 10 s, and if a temperature of 8108C (14908F) is selected, in about 1 s. The transformation of pearlite to austenite and cementite is in this case completed in about 6 s. If the steel is to be fully austenitic (all carbides dissolved, hatched area), it must be held at this temperature for about 2 h (7  103 s). Figure 6.95c and Figure 6.95d apply to a hypoeutectoid plain carbon steel of 0.45% C. They show that in this case at an austenitizing temperature of 8108C (14908F) the transformation from pearlite to austenite starts in about 1 s. In about 5 s the pearlite has been transformed and the structure consists of ferrite, austenite, and cementite. About 1 min later the carbon has diffused to the ferrite, which has thereby been transformed to austenite. Residual particles of cementite remain, however, and it takes about 5 h at this temperature to dissolve them completely. Figure 6.95e and Figure 6.95f apply to a hypereutectoid steel containing 1.2% C. If this steel is austenitized at 8108C (14908F), the pearlite starts to transform in about 2 s, and in about 5 s the structure consists only of austenite and cementite. It is not possible for the cementite to be completely dissolved at this temperature. To achieve complete solution of the cementite, the temperature must be increased above Acm, in this case to at least 8608C (15808F). The holding time at austenitizing (hardening) temperature depends on the desired degree of carbide dissolution and acceptable grain size, taking into account that the grain growth increases with higher austenitizing temperatures and longer holding times. Since the amount of carbide is different for different types of steel, the holding time (from the metallurgical point of view) depends on the grade of steel. However, carbide dissolution and the holding time are dependent not only on the austenitizing temperature but also the rate of heating to 100 Austenite, % 80 730C 751C 60 40 20 0 1 10 100 1000 Time, s FIGURE 6.94 Effect of austenitizing temperature on the rate of austenite formation from pearlite in a eutectoid steel. (From G. Krauss, Steels: Heat Treatment and Processing Principles, ASM International, Materials Park, OH, 1990.) ß 2006 by Taylor & Francis Group, LLC. Temperature C 900 A3 Acm 800 C 900 800 A A+C A+ P A1 700 700 600 600 P 500 500 0 0.2 0.4 0.6 0.8 1.0 1.2 % C 10−1 1 (a) (b) Temperature C 900 A3 Acm C 900 800 800 A1 700 700 600 600 500 500 10−1 1 (d) 0 0.2 0.4 0.5 0.8 1.0 1.2 % C (c) Temperature C 900 A3 10 102 103 104 105 s Acm F+ P+ A F+A + C F+ P 10 102 103 104 105 s C 900 800 800 A A+C A A+C A + P+ A1 700 700 600 600 C P+C 500 0 0.2 0.4 0.5 0.8 1.0 1.2 % C (e) 500 10–1 1 (f) 10 102 103 104 105 s FIGURE 6.95 Structural transformations during austenitizing steels containing (a, b) 0.8% C; (c, d) 0.45% C; (e, f) 1.2% C. A, austenite; C, cementite; F, ferrite; P, pearlite. (From K.E. Thelning, Steel and Its Heat Treatment, 2nd ed., Butterworths, London, 1984.) this temperature. Varying the rate of heating to this temperature will have an effect on the rate of transformation and dissolution of the constituents. The influence of the role of heating (and correspondingly of the holding time) on carbide dissolution, grain growth, and hardness after hardening for various grades of steel has been studied in detail and published in Refs. [18,19]. These time–temperature–austenitizing diagrams (Zeit-Temperatur-Austenitisierung Schaubilder in German) have been produced either as isothermal diagrams (the steel specimens were heated rapidly at the rate of 1308C/s (2668F/s) to the temperature in question and held there for a certain predetermined time) or as continuous heating diagrams (the steel specimens were heated continuously at different heating rates). ß 2006 by Taylor & Francis Group, LLC. Consequently, isothermal diagrams may be read only along the isotherms, and the continuous heating diagrams may be read only along the heating rate lines. Figure 6.96 shows an isothermal type of time–temperature–austenitizing diagram of grade DIN 50CrV4 steel. From this type of diagram one can read off, for instance, that if the steel is held at 8308C (15268F), after about 1 s, pearlite and ferrite will be transformed to austenite, but more than 1000 s is necessary to completely dissolve the carbides to achieve a homogeneous austenite. In practice, the continuous heating diagrams are much more important because every austenitizing process is carried out at a specified heating rate. Figure 6.97 shows a time– temperature–austenitizing diagram of the continuous heating type for grade DIN Ck45 steel. The continuous heating was carried out at various constant rates ranging from 0.05 to 24008C/s (32.09 to 43528F). If the heating rate was extremely slow (e.g., 0.228C/s (32.48F/s)) to about 7758C (14278F), on crossing the Ac3 temperature after about 1 h all pearlite and ferrite would have been transformed to inhomogeneous austenite. At a heating rate 1300 1200 Homogenuous austenite Temperature, C 1100 1000 ACC 900 Austenite + carbide AC3 830 800 AC1 Ferrite + pearlite + austenite AC2 Ferrite + pearlite Heating rate to hardening temp. 130C/s 700 0.01 0.1 1 10 102 103 Time, s FIGURE 6.96 Isothermal time–temperature–austenitizing diagram of the steel grade DIN 50CrV4 (0.47% C, 0.27% Si, 0.90% Mn, 1.10% Cr). (From J. Orlich and H.J. Pietrzenivk (Eds.), Atlas zur Wärmebehandlung der Stähle, Vol. 4, Zeit-Temperatur-Austenitisierung-Schaubilder, Part 2, Verlag Stahleisen, Düsseldorf, 1976 [in German].) ß 2006 by Taylor & Francis Group, LLC. Heating rate, C/s 2400 1000 300 100 30 10 3 1 0.22 0.05 1300 1200 1100 Temperature, C Homogeneous austenite 1000 900 Ac3 Inhomogeneous austenite 800 Ferrite + pearlite Ac1 Austenite Ac2 Ferrite + pearlite 700 10−1 1 10 102 103 104 105 Time, s FIGURE 6.97 Time–temperature–austenitizing diagram for continuous heating of the steel grade DIN Ck45 (0.49% C, 0.26% Si, 0.74% Mn). (From J. Orlich, A. Rose, and P. Wiest (Eds.), Atlas zur Wärmebehandlung der Stähle, Vol. 3, Zeit-Temperatur-Austenitisierung-Schaubilder, Verlag Stahleisen, Düsseldorf, 1973 [in German].) of 108C/s (508F/s) the pearlite and ferrite would have been transformed to inhomogeneous austenite after crossing the Ac3 temperature at about 8008C (14728F) after only 80 s. A remarkable feature of such diagrams is that they show precisely the increase of Ac1 and Ac3 transformation temperatures with increasing heating rates. This is especially important when short-time heating processes like induction hardening or laser beam hardening, with heating rates ranging to about 10008C/s (18328F/s), are applied for surface hardening. In such a case this diagram should be consulted to determine the required austenitizing temperature, which is much higher than in conventional hardening of the same grade of steel. For the steel in question, for example, the conventional hardening temperature would be in the range of 830–8508C (1526–15628F), but for induction or laser beam hardening processes the hardening temperatures required are between 950 and 10008C (1742 and 18328F). When heating at a rate of 10008C/s (18328F/s) to the austenitizing temperature of 10008C (18328F), only 1 s is necessary, and the above-mentioned short heating time processes operate in approximately this time range. As Figure 6.97 shows, much higher temperatures are necessary to achieve the ß 2006 by Taylor & Francis Group, LLC. homogeneous austenite structure. In such a case one is, of course, concerned with the grain growth. Figure 6.98 shows the grain growth (according to American Society for Testing and Materials [ASTM]) when grade DIN Ck45 steel is continuously heated at different heating rates to different austenitizing temperatures. Figure 6.99 shows the achievable Vickers hardness after hardening for grade DIN Ck45 steel austenitized at various heating rates to various temperatures. It shows, for example, that maximum hardness would be achieved upon austenitizing the steel at 8508C (15628F) for about 900 s (or heating at a heating rate of 18C/s (33.88F/s)), which corresponds to the field of homogeneous austenite (see Figure 6.97). The hardness after quenching, which depends on the amount of carbide dissolution, is also dependent on the initial structure of the steel. This is illustrated in Figure 6.100. Figure 6.100a shows that a structure of spheroidized cementite (after soft annealing) of the hypoeutectoid DIN Cf53 carbon steel will attain the maximum hardness of 770 HV when heated at a rate of 18C/s (33.88F/s) to 8758C (16098F) (holding time 855 s or 14 min). The hardened and Heating rate C/s 2400 1000 300 100 30 10 3 1 0.22 0.05 1300 4 to 3 1200 1100 8 1000 9 10 11 to 10 Ac3 900 800 Grain size (ASTM): Temperature, C 4 6 Ac1 700 10−1 1 10 102 103 104 105 Time, s FIGURE 6.98 Time–temperature–austenitizing diagram for continuous heating showing the grain growth of steel grade DIN Ck45. (From J. Orlich, A. Rose, and P. Wiest (Eds.), Atlas zur Wärmebehandlung der Stähle, Vol. 3, Zeit-Temperatur-Austenitisierung-Schaubilder, Verlag Stahleisen, Düsseldorf, 1973 [in German].) ß 2006 by Taylor & Francis Group, LLC. Heating rate C/s 2400 1000 300 100 30 10 3 1 0.22 0.05 1300 1200 780 800 1000 840 Ac3 900 840 840 820 800 780 800 Ac1 Hardness after quenching (HV): Temperature,C 1100 700 0.1 1 10 102 103 104 105 Time, s FIGURE 6.99 Time–temperature–austenitizing diagram for continuous heating showing the achievable hardness after hardening steel grade DIN Ck45. (From J. Orlich, A. Rose, and P. Wiest (Eds.), Atlas zur Wärmebehandlung der Stähle, Vol. 3, Zeit-Temperatur-Austenitisierung-Schaubilder, Verlag Stahleisen, Düsseldorf, 1973 [in German].) tempered
