Repository: fredporter/global-knowledge

# Global Vault

**Purpose:** Reference knowledge — public domain content, device specs, learning materials.

**Scope:** macOS → Linux only (read-only on Linux side).

**Contents:**
- `knowledge/` — Reference knowledge (survival, navigation, fire, water, tools, etc.)
- `concepts/` — System concepts and architecture docs
- `repos/` — Repository documentation (uDevFramework, etc.)
- `config/` — Configuration references
- `learning/` — Educational content and tutorials
- `tools/` — Utility scripts
- `handoff/` — Handoff data
- `system/` — System state data
- `data/` — Structured data (MCP, feeds, spools, workflows)
- `vault/` — Vault metadata
- `surfaces/` — Surface definitions

File: contributor/misc/Steel Heat Treatment_ Metallurgy and Technologies (Steel Heat Treatment Handbook, Second Edition).md (part 24 of 50)
structure (tempered martensite) of the same steel, as shown in Figure 6.100b, will attain the maximum hardness of 770 HV, however, if heated to 8758C (16098F) at the rate of 10008C/s (18328F/s) (holding time less than 1 s). For this reason, when short-time heating processes are used, the best results are achieved with hardened and tempered initial structures. For eutectoid and hypereutectoid steel grades, which after quenching develop substantial amounts of retained austenite, the attainment of maximum hardness after quenching is more complicated. Figure 6.101 shows the hardness after quenching for the ball bearing hypereutectoid grade DIN 100Cr6 steel (1.0% C, 0.22% Si, 0.24% Mn, and 1.52% Cr). The maximum hardness of 900 HV after quenching is attained on heating to a very narrow temperature range, and furthermore this temperature range is displaced toward higher temperatures as the heating rate is increased. If this steel is quenched from temperatures that exceed the optimum range, the resulting hardness is reduced owing the presence of an increasing amount of retained austenite. ß 2006 by Taylor & Francis Group, LLC. Hardness after quenching, HV1 900 Rate of heating in C/s 800 700 1 10 100 1000 600 700 800 900 Hardness after quenching, HV1 (a) 1000 1100 Temperature, C 1200 1300 1200 1300 900 Rate of heating in C/s 800 1 10 100 1000 700 600 700 (b) 800 900 1000 1100 Temperature, C FIGURE 6.100 Hardness after quenching as a function of the rate of heating and austenitizing temperature for grade DIN Cf53 steel (hypoeutectoid carbon steel) (a) for soft-annealed condition and (b) for hardened and tempered condition. (From K.E. Thelning, Steel and Its Heat Treatment, 2nd ed., Butterworths, London, 1984.) For plain carbon and low-alloy structural steels, which contain easily dissolved carbides, a holding time of 5–15 min after they have reached the hardening temperature is quite enough to make certain that there has been sufficient carbide dissolution. For medium-alloy structural steels this holding time is about 15–25 min. For low-alloy tool steels, it is between 10 and 30 min; and for high-alloy Cr steels, between 10 min and 1 h. 6.3.1.2 Technological Aspects of Austenitizing In heating metallic objects to their austenitizing (hardening) temperature, there are two kinds of heating rates to be distinguished: those that are technically possible and those that are technologically allowed. The technically possible heating rate is the heating rate the heating equipment could realize in actual use. It depends on 1. The installed heating capacity of the equipment 2. The heat transfer medium (gas, liquid, vacuum) 3. The temperature difference between the heat source and the surface of the heated objects (workpieces put in a hot or cold furnace) 4. The mass and shape of the workpiece (the ratio between its volume and superficial area) 5. The number of workpieces in a batch and their loading arrangement ß 2006 by Taylor & Francis Group, LLC. Hardness after quenching, HV1 1000 Rate of heating in C/s 900 800 700 1 10 100 1000 600 500 700 800 900 1000 1100 Temperature, C 1200 1300 FIGURE 6.101 Hardness after quenching as a function of the rate of heating and austenitizing temperature for grade DIN 100Cr6 steel initially soft annealed. (From K.E. Thelning, Steel and Its Heat Treatment, 2nd ed., Butterworths, London, 1984.) The technologically allowed heating rate is the maximum heating rate that can be applied in actual circumstances, taking into account the fact that thermal stresses that develop within the workpiece must not exceed the critical value because this could cause warping or cracking, since sections having different dimensions heat up at different speeds and large temperature gradients can arise between the surface and the core of the workpiece. This heating rate depends on 1. The mass and shape of the workpiece (the ratio between its volume and superficial area) 2. The chemical composition of the material 3. The initial microstructure When workpieces of heavy sections or of complicated shapes are heated, temperatures between 250 and 6008C (482 and 11128F) are particularly dangerous, because in this temperature range the steel does not have enough plasticity to compensate for thermal stresses. If the heating of an object is asymmetrical, the object will warp. If thermal stresses are developed that overstep the strength of the material (which is substantially lower at higher temperatures), cracks will result. If the heating rate is too high through the transformation temperature range (between Ac1 and Ac3), warping may occur because of volume change of the structure lattice. The tendency of a steel to crack during heating depends on its chemical composition. Carbon content has the decisive influence. The higher the carbon content, the greater the sensitivity to cracking. The complex influence of carbon and other alloying elements is expressed by the following empirical formula termed the C equivalent (Cekv): Cekv ¼ C þ Mn Cr Mo Ni V Si  0:5 Ti W Al þ þ þ þ þ þ þ þ 5 4 3 10 5 5 5 10 10 (6:40) where the element symbols represent wt% content. This formula is valid up to the following maximum values of alloying elements. ß 2006 by Taylor & Francis Group, LLC. C  0.9% Mn  1.1% Cr  1.8% Mo  0.5% Ni  5.0% V  0.25% Si  1.8% Ti  0.5% W  2.0% Al  2.0% The values of the alloying elements actually present are put into the formula in wt%. If the amount of an alloying element exceeds the limit given above, then the indicated maximum value should be put into the formula. The higher the calculated Cekv value, the greater the sensitivity of the steel to cracking. For instance, Cekv  0.4: The steel is not sensitive to cracking (it may be heated quite rapidly). Cekv ¼ 0.4–0.7: The steel is medium sensitive to cracking. Cekv  0.7: The steel is very sensitive to cracking (when heating up a preheating operation should be included). The initial microstructure also has some influence on the technologically allowed heating rate. A steel with a homogeneous microstructure of low hardness may be heated more rapidly than a steel of high hardness with inhomogeneous microstructure. The thermal gradients and consequently the thermal stresses developed when heating to austenitizing temperature can usually be diminished by preheating the workpiece to temperature lying close below the transformation temperature Ac1 and holding it there until temperature equalizes throughout the cross section. The theoretical time–temperature diagram of the austenitizing process is shown in Figure 6.102. Practically, however, there is no such strict distinction between the heating and soaking T C Co Surfa ce re Ta 1 1—preheating 2—heating up 3—heating through (thermal soaking) 4—structure homogenizing (metallurgical soaking) Ta —austenitizing temperature ta —austenitizing time th 3 2 ta 4 FIGURE 6.102 Austenitizing process (theoretically). ß 2006 by Taylor & Francis Group, LLC. Temperature F C 1832 1000 I II 1652 900 III 1472 800 1292 700 1112 600 932 500 ∅1 × 4 in. I ∅ 25 × 100 mm ∅2 × 7 in. II ∅ 50 × 175 mm ∅4 × 8 in. III ∅ 100 × 200 mm 752 400 572 300 392 200 212 100 32 0 0 2 4 6 8 10 12 14 16 18 20 22 24 26 28 min Heating-up time FIGURE 6.103 Time–temperature curves for steel bars of different diameters heated in a salt bath at 10008C. Full line, measured temperature at surface; dashed line, measured temperature at center. (From K.E. Thelning, Steel and Its Heat Treatment, 2nd ed., Butterworths, London, 1984.) times. Contrary to the generally widespread belief that the surface of the steel reaches the preset temperature considerably earlier than the center, the closer the temperature of the steel approaches the preset temperature, the smaller the temperature difference between surface and core, as shown in Figure 6.103. It can therefore be assumed that when the surface has reached the preset temperature, part of the soaking time (depending on the cross-sectional size) has already been accomplished. Certainly, one has to be aware of the corner effect— corners, sharp edges, and thin sections reach the preset temperature much earlier than the core of the workpiece. The most important parameters of every austenitizing process are: 1. The austenitizing temperature 2. The heat-up and soak time at austenitizing temperature For each grade of steel there is an optimum austenitizing (hardening) temperature range. This temperature range is chosen so as to give maximum hardness after quenching and maintain a fine-grained microstructure. It can be determined experimentally as shown in Figure 6.104 and Figure 6.105. From Figure 6.104 it is clear that the lowest possible hardening temperature for the steel in question is 8508C (15628F). A lower hardening temperature would result in the formation of bainite and even pearlite with inadequate hardness. When the hardening temperature is increased (see Figure 6.105), the grain size and the amount of retained austenite increase. At 920 and 9708C (1688 and 17788F) the retained austenite may be discerned as light angular areas. On the basis of these experiments, the optimum hardening temperature range for the steel in question has been fixed at 850– 8808C (1562–16168F). The optimum hardening temperature range for unalloyed steels can be determined from the iron–carbon equilibrium diagram according to the carbon content of the steel. This range is 30–508C (86–1228F) above the Ac3 temperature for hypoeutectoid steels and 30–508C (86–1228F) above Ac1 for hypereutectoid steels, as shown in Figure 6.106. Because the curve S–E in this diagram denotes also the maximum solubility of carbon ß 2006 by Taylor & Francis Group, LLC. FIGURE 6.104 Microstructures of a steel having 1% C, 1.5% Si, 0.8% Mn, and 1% Cr, hardened from hardening temperatures between 800 and 8508C. Dimensions of test pieces: 30-mm diameter  100 mm. Magnification 400. (a) Hardening temperature 8008C, hardness 55 HRC; (b) hardening temperature 8258C, hardness 61.5 HRC; (c) hardening temperature 8508C, hardness 66 HRC. (From K.E. Thelning, Steel and Its Heat Treatment, 2nd ed., Butterworths, London, 1984.) in austenite, it is clear that the higher the austenitizing (hardening) temperature, the more carbon can be dissolved in austenite. For alloyed steels the optimum austenitizing (hardening) temperature range depends on the chemical composition, because different alloying elements shift the A1 temperature to either higher or lower temperatures. For ß 2006 by Taylor & Francis Group, LLC. FIGURE 6.105 Microstructures of steel having 1% C, 1.5% Si, 0.8% Mn, and 1% Cr, hardened from hardening temperatures between 870 and 9708C. Dimensions of test pieces: 30-mm diameter  100 mm. Magnification 400. (a) Hardening temperature 8708C, hardness 62.5 HRC, retained austenite 12%; (b) hardening temperature 9208C, hardness 62 HRC, retained austenite 20%.; (c) hardening temperature 9708C, hardness 61 HRC, retained austenite 28%. (From K.E. Thelning, Steel and Its Heat Treatment, 2nd ed., Butterworths, London, 1984.) these steels, therefore, data from the literature on the optimum hardening temperature range have to be consulted. It should also be mentioned that increasing the austenitizing temperature causes the following effects. ß 2006 by Taylor & Francis Group, LLC. T C Iron−carbon equilibrium diagram E 1148 G γ + Fe3C0 0 α+ γ A Austenite cm γ 912 A3 727 A1 α' + pearlite Pearlite S Pearlite + Fe3C 0.77 2.11 C, wt% The range of optimun hardening temperatures FIGURE 6.106 Optimum hardening temperature range for unalloyed steels, depending on the carbon content. 1. It increases the hardenability of the steel because of the greater amount of carbide going into solution and the increased grain size. 2. It lowers the martensite start temperature (Ms). Owing to the more complete carbide dissolution, the austenite becomes more stable and starts to transform upon quenching at lower temperature. 3. It increases the incubation time, i.e., the time until the isothermal transformation to pearlite or bainite starts. This is expressed as a shift in the start of transformation curves in an IT diagram to later times. 4. It increases the amount of retained austenite after quenching due to stabilization of the austenite, which at higher temperatures is more saturated with carbon from dissolved carbides. Heat-up and soak time at austenitizing temperature is a very important parameter for bulk heat treatment because it not only determines the furnace productivity and economy (consumption of energy) but may also affect the properties of the treated workpieces. Until recently there was no reliable, objective method for accurately predicting heat-up and soak times for heat treatment cycles that took into account all workpiece characteristics, variations in furnace design, and load arrangement. Current determinations of heat-up and soak time are based on either a very conservative and general rule (e.g., 1 h/in. of cross section) or some empirical method, the results of which [20] differ substantially. By heat-up and soak time we mean the time it takes for the heated workpiece to go from starting (room) temperature to the preset temperature in its core. The main factors that influence heat-up and soak time are diagrammed in Figure 6.107. On the basis of experiments with 26 specimens (cylinders, round plates, and rings of various dimensions) made of unalloyed and low-alloy structural steels, Jost et al. [20] found from core temperature measurements that the heat-up and soak time depends substantially on the geometry of the heated workpiece and its mass. They found the heat-up and soak time to be directly proportional to the mass/surface area (m/A, kg/m2) ratio, as shown in Figure 6.108. By regression analysis for their conditions (the specimens were heated in an electrically heated chamber furnace of 8 kW capacity and 240  240  400 mm working space, to the hardening ß 2006 by Taylor & Francis Group, LLC. Actual conditions Workpiece Furnace Type Working space Heating mode and installed capacity Heat transfermedium Temperature distribution Temperature Number of workpieces Loading arrangement Trays Shape size Surface area Mass Heat conductivity Heat-up and soak time FIGURE 6.107 The main factors that influence the heat-up and soak time. (From S. Jost, H. Langer, D. Pietsch, and P. Uhlig, Fertigungstech. Betr. 26(5):298–301, 1976 [in German].) temperature, 8708C (15988F)), they found that the heat-up and soak time (t) can be calculated using the equation t ¼ 0:42(m=A)3:7 (6:41) The regression coefficients 0.42 and 3.7 are, of course, valid for their experimental conditions only. Comparison with their experimentally obtained results (see the points in Figure 6.108) showed a standard deviation of s2 ¼ 1.4 min2, or s ¼ +1.2 min, indicating that this way of predicting heat-up and soak time in specific circumstances may be quite precise. The Jost et al. [20] approach may be used generally for prediction of heat-up and soak times according to the general expression t ¼ a(m=A) þ b (6:42) provided that for a given situation the straight line of regression and relevant values of the regression coefficients a and b are fixed by means of some preliminary experiments. It should be stressed, however, that the described results of this investigation are valid for single workpieces only. In another investigation [21], a method enabling heat treaters to accurately determine the heat-up and soak times for different loads treated in batch-type indirect fired furnaces was 50 40 t, min 30 20 10 0 30 40 50 60 70 80 m/A , Kg/m2 90 100 110 120 FIGURE 6.108 Dependence of the heat-up and soak time on the mass/surface area ratio, (m/A). (From S. Jost, H. Langer, D. Pietsch, and P. Uhlig, Fertigungstech. Betr. 26(5):298–301, 1976 [in German].) ß 2006 by Taylor & Francis Group, LLC. developed. To develop the method, a statistical and experimental investigation of load temperature conditions was performed. A computer-aided mathematical model of heat and mass transfer throughout the furnace and load was developed. The computer model accurately predicts the suitable heat-up and soak times for various types of furnace loads, load arrangements, workpiece shapes, and thermal properties. The treated loads were divided into several groups in terms of workpiece allocation and aerodynamic patterns of the furnace atmosphere, as shown in Figure 6.109. The experiments with six different loads were conducted in indirectly fired batch furnaces, the working space of which was of length 915–1680 mm, width 610–1420 mm, and height 610– 1270 mm. The furnaces were equipped with four burners firing into the trident burner tubes located on the side walls, with a circulating fan located on top of the furnace as shown in Figure 6.110. The thermocouples were located in different parts of the load (measuring always the surface temperature of the workpieces)—on the top and bottom, in the core, at the corners, and on the surfaces facing radiant tubes—to determine temperature variations across the load. As can be seen from Figure 6.110, the heat and mass transfer in the furnace and load are very complicated and are characterized by nonlinear three-dimensional radiation and convection and by nonlinear heat conduction within the workpieces. In this case, the mathematical (a) Monolayer, horizontally oriented, ordered loads Packed Spaced (b) Monolayer, horizontally oriented, random loads (c) Multilayer ordered and random loads Packed (d) Spaced Bulk Vertically oriented loads FIGURE 6.109 Load characterization. (a) Monolayer, horizontally oriented, ordered loads; (b) monolayer, horizontally oriented, random loads; (c) multilayer ordered and random loads. (d) Vertically oriented loads. (From M.A. Aronov, J.F. Wallace, and M.A. Ordillas, System for prediction of heat-up and soak times for bulk heat treatment processes, Proceedings of the International Heat Treatment Conference on Equipment and Processes, April, 18–20, 1994, Schaumburg, IL, pp. 55–61.) ß 2006 by Taylor & Francis Group, LLC. Roof fan Radiant tubes q qwc wr qtr qtc qpc qpr qgc Load qtr Radiation from the radiant tubes Convection from the radiant tubes qwr Radiation from the walls qwc Convection from the walls qgc Convection from the furnace gases qpr Radiation between parts qpc Conduction through the parts qtc FIGURE 6.110 Heat transfer in the used furnace and load. (From M.A. Aronov, J.F. Wallace, and M.A. Ordillas, System for prediction of heat-up and soak times for bulk heat treatment processes, Proceedings of the International Heat Treatment Conference on Equipment and Processes, April, 18–20, 1994, Schaumburg, IL, pp. 55–61.) model to describe the heat and mass exchange is a system of integral and differential nonlinear equations. The input parameters to the computer program were as follows: Geometrical data of the furnace and load: Furnace working space dimensions, radiant tube diameter and layout in the furnace, dimensions of the baskets, number of trays in the basket, workpiece characteristic size Type of load (according to load characterization, see Figure 6.109) Type of steel (carbon, alloyed, high-alloy) Load thermal properties Load and furnace emissivities Temperature conditions (initial furnace and load temperature) Fan characteristic curve parameters Composition of protective atmosphere As an example, maximum and minimum steel part temperatures for a test (heating of shafts) together with the calculated data are shown in Figure 6.111. The experimental data show that the temperature curve of the load thermocouple usually reaches the set furnace temperature well within the soak time requirements. The experimentally determined soak time is seen to be considerably shorter than the soak time defined by the heat treater. It was found that the discrepancy between soak times determined from the test data and calculations does not exceed 8%, which is acceptable for workshop practice. The developed computer model was used for simulation of temperature conditions for different load configurations, and a generalized formula and set of graphs were developed. The generalized equation for the soak time determination is ts ¼ tsb k (6:43) where ts is the calculated soak time, min; tsb is soak time for baseline temperature conditions, min; and k is a correction factor for the type of steel. The basic soak time (tsb) is obtained from graphs derived from the computer simulation. Such a graph for packed loads is shown in Figure 6.112. Other load shapes and configurations ß 2006 by Taylor & Francis Group, LLC. Temperature, C 900 800 700 600 500 400 300 0 15 30 45 60 75 Time, min 90 105 120 135 Furnace temp. + Load max. exper. Load min. exper. Load max. calcul. Load min. calcul. FIGURE 6.111 Computer simulation for heating of shafts. (From M.A. Aronov, J.F. Wallace, and M.A. Ordillas, System for prediction of heat-up and soak times for bulk heat treatment processes, Proceedings of the International Heat Treatment Conference on Equipment and Processes, April, 18–20, 1994, Schaumburg, IL, pp. 55–61.) require different graphs. The correction factor k depends on the type of steel. The generalized equation (Equation 6.43) for the heat-up and soak time determination was set into a userfriendly computer package that incorporates charts for the calculation. This resulted in a straightforward way of determining the soak time without the use of charts while allowing for a quick and accurate soak time calculation. 6.3.2 QUENCHING INTENSITY MEASUREMENT AND EVALUATION BASED ON HEAT FLUX DENSITY In designing the method for practical measurement, recording, and evaluation of the quenching and cooling intensity in workshop conditions, in contrast to the Grossmann H value concept, which expresses quenching intensity by a single number, the main idea of Liščić was to express the quenching intensity by continuous change of relevant thermodynamic functions during the whole quenching process. Instead of recording only one cooling curve (as in laboratory-designed tests) in the center of a small (usually 1/2 in.) cylindrical specimen, the 300 N=3 Soak time (tsb), min 250 N=2 N = Number of trays N=4 200 N=1 150 N>4 100 50 0 0 0.5 1 1.5 2 2.5 3 3.5 4 4.5 5 5.5 6 6.5 7 Load characteristic size, in. FIGURE 6.112 Thermal soak time for a packed load. (From M.A. Aronov, J.F. Wallace, and M.A. Ordillas, System for prediction of heat-up and soak times for bulk heat treatment processes, Proceedings of the International Heat Treatment Conference on Equipment and Processes, April, 18–20, 1994, Schaumburg, IL, pp. 55–61.) ß 2006 by Taylor & Francis Group, LLC. heat flux density at the surface of a standard-size probe becomes the main feature in measuring, recording, and evaluating the quenching intensity. The first substantial difference between using the small laboratory specimen and using the probe applied in the method described below is that when quenching, for example, in an oil quenching bath, because of its small mass and small heat capacity the former will cool down in 15–30 s, whereas the latter will take 500–600 s to cool to the bath temperature, allowing the entire quenching process of real components to be followed. This workshop-designed method is applicable to 1. All kinds of quenchants (water and brine, oils, polymer solutions, salt baths, fluid beds, circulated gases) 2. A variety of quenching conditions (different bath temperatures, different agitation rates, different fluid pressures) 3. All quenching techniques (direct immersion quenching, interrupted quenching, martempering, austempering, spray quenching) The method is sufficiently sensitive to reflect changes in each of the important quenching parameters (specific character of the quenchant, its temperature, and mode and degree of agitation). This method Enables a real comparison of the quenching intensity among different quenchants, different quenching conditions, and different quenching techniques . Provides an unambiguous conclusion as to which of two quenchants will give a greater depth of hardening (in the case of the same workpiece and same steel grade) and enables the exact calculation of cooling curves for an arbitrary point on a round bar cross section of a specified diameter, to predict the resulting microstructure and hardness (an exception is the case of delayed quenching, where the cooling rate is discontinuously changed; for an explanation see Ref. [23]) . Furnishes information about thermal stresses and possible superposition of structural transformation stresses that will occur during a quenching process . Provides the basis for automatic control of the quenching intensity during the quenching process . The method itself, known in the literature as the temperature gradient method, is based on the known physical rule that the heat flux at the surface of a body is directly proportional to the temperature gradient at the surface multiplied by the thermal conductivity of the body material: q¼l dT dx (6:44) where q is the heat flux density (W/m2) (i.e., quantity of heat transferred through a surface unit perpendicular to the surface per unit time); l is thermal conductivity of the body material (W/(m K)), and dT/dx is the temperature gradient at the probe surface perpendicular to the surface (K/m). The essential feature of the method is a cylindrical probe [32] of 50-mm diameter  200 mm, instrumented with three thermocouples placed along the same radius at the halflength cross section as shown in Figure 6.113. As can be seen, the thermocouple at the surface reproducibly measures the real surface temperature of the probe (Tn), which is important to register all the phenomena that are taking place on the surface during quenching. The intermediate thermocouple (Ti) measures the temperature at a point 1.5 mm below the surface. The readings of Tn and Ti enable the heat treater to easily calculate the temperature gradient near the surface of the probe at each moment of cooling. The central thermocouple ß 2006 by Taylor & Francis Group, LLC. Tn 200 Tc Ti 100 N5 1.5 Diam. 50 All dimensions in mm FIGURE 6.113 The Liščić-NANMAC probe (made by the NANMAC Corp., Framingham Center, MA) for measurement of the temperature gradient on the surface. (Tc), placed at the center of the cross section, indicates how long it takes to extract heat from the core and provides at every moment the temperature difference between the surface and the core, which is essential for the calculation of thermal stresses. Specific features of probe are the following: 1. The response time of the surface thermocouple is 105 s; the fastest transient temperature changes can be recorded. 2. The intermediate thermocouple can be positioned with an accuracy of +0.025 mm. 3. The surface condition of the probe can be maintained by polishing the sensing tip before each measurement (self-renewable thermocouple). 4. The body of the probe, made of an austenitic stainless steel, does not change in structure during the heating and quenching process, nor does it evolve or absorb heat because of structural transformation. 5. The size of the probe and its mass ensure sufficient heat capacity and symmetrical radial heat flow in the cross-sectional plane where the thermocouples are located. 6. The heat transfer coefficient during the boiling stage, which, according to Kobasko [22], depends on bar diameter, becomes independent of diameter for diameters greater than 50 mm. ß 2006 by Taylor & Francis Group, LLC. When a test of the quenching intensity is performed, the probe is heated to 8508C (15628F) in a suitable furnace and transferred quickly to the quenching bath and immersed. The probe is connected to the temperature acquisition unit and a PC. Adequate software enables the storage of the temperature–time data for all three thermocouples and the calculation and graphical display of relevant functions. The software package consists of three modules: Module I. TEMP-GRAD (temperature gradient method) Module II. HEAT-TRANSF (calculation of heat transfer coefficient and cooling curves) Module III. CCT-DIAGR (prediction of microstructure and hardness after quenching) As an example let us compare two different quenching cases: Case A. Quenching in a mineral oil bath at 208C (688F) without agitation (Figure 6.114a through Figure 6.114f) Case B. Quenching in a 25% polyalkalene glycol (PAG) polymer solution at 408C (1048F) and 0.8 m/s agitation rate (Figure 6.115a through Figure 6.115f) By comparing Figure 6.114b and Figure 6.115b it is clear that case B involves delayed quenching with a discontinuous change in cooling rate, because in case A the time when maximum heat flux density occurs (tqmax) is 15 s whereas in case B it is 72 s. In case A (oil quenching), by 20 s after immersion (see Figure 6.114e) the extracted amount of heat was already 34 MJ/m2, and by 50 s, it was 50 MJ/m2, whereas in case B (high concentration polymer solution quenching; see Figure 6.115e) by 20 s, the extracted heat was only 5 MJ/m2 and by 50 s this value was only 20 MJ/m2. However, immediately after that in the period between 50 and 100 s, in case A the extracted amount of heat increased from 2 2 50 to only 55 MJ/m Ð , whereas in case B it increased from 20 to 86 MJ/m . Both of the calculated integral ( q dt) curves, designated with the open square symbols in Figure 6.114e and Figure 6.115e, have been calculated as the area below the heat flux density vs. time curves, designated similarly in Figure 6.114b and Figure 6.115b. That is, they represent the heat extracted only through the surface region between the point 1.5 mm below the surface and the surface itself. Comparing the time required to decrease the heat flux density from its maximum to a low value of, e.g., 100 kW/m2 (see Figure 6.114b and Figure 6.115b), one can see that in case A 45 s is necessary, whereas in case B only 28 s is necessary. This analysis certifies that case B (quenching in PAG polymer solution of high concentration) is a quenching process with delayed burst of the thick polymer film. Discontinuous change in cooling rate is inherent to this quenching regime. In this respect it is interesting to analyze the cooling rate vs. surface temperature diagrams of Figure 6.114f and Figure 6.115f. While in oil quenching (case A), the cooling rate at the surface of the probe (*) has a higher maximum than the cooling rates at 1.5 mm below the surface (&) and at the center (D), in case B the maximum cooling rate at 1.5 mm below surface (during a certain short period between 350 and 3008C (662 and 5728F) surface temperature) is higher than the maximum cooling rate at the surface itself. This can also be seen in Figure 6.115a, which shows that the slope of the cooling curve Ti between 500 and 3008C (932 and 8428F) is greater than the slope of the cooling curve for the very surface (Tn). This is another experimental proof that in delayed quenching cooling rates below the workpiece surface can be higher than at the surface itself. Another analysis, with respect to thermal stresses during quenching (on which the residual stresses and possible distortion depend), is possible by comparing Figure 6.114d and Figure 6.115d. This comparison shows that quenching in a PAG polymer solution of high ß 2006 by Taylor & Francis Group, LLC. concentration (case B), compared to oil quenching (case A), resulted in 27% lower maximum temperature difference (read thermal stress) between the center and surface of the probe (*) or 36% lower maximum temperature difference between the center and the point 1.5 mm below the surface, (D), contributing to lower distortion than in oil quenching. Whereas with oil quenching the maximum temperature difference between the center and the point 1.5 mm below the surface (D) is higher than the maximum temperature difference between the point 1000 900 Tc Ti 700 600 Measured Temperature T, C 800 Tn 500 400 300 200 100 0 1 1n 10 20 50 100 200 500 1000 Time t, s 3c 1c-n Calculated (b) 1 3000 2800 2600 2400 2200 2000 1800 1600 1400 1200 1000 800 600 400 200 0 0 1c-n 2 2i-n 3c-i 5 10 20 tmax 50 100 200 500 1000 Time t, s Calculated Heat flux density q, kW/m2 3000 2800 2600 2400 2200 2000 1800 1600 1400 1200 1000 800 600 400 200 0 Heat flux density q, kW/m2 2i 3 Tn = surface temperature, T i = temperature 1.5 mm below the surface, Tc = temperature in the center of the probe. (a) (c) 2 100 200 300 400 500 600 700 800 900 10001100 1200 Temperature Tn,C 2i-n 3c-i FIGURE 6.114 Graphical display from Module I, TEMP-GRAD, when quenching the LiščićNANMAC probe in a 208C mineral oil bath without agitation. (a) Measured and recorded temperature vs. time, T ¼ f(t); (b) calculated heat flux density vs. time, q ¼ f(t); (c) calculated heat flux density vs. surface temperature, q ¼ f(Tn). ß 2006 by Taylor & Francis Group, LLC. 500 400 350 300 Calculated Temperature differences T, C 450 250 200 150 100 50 0 (d) 1 2 5 1c-n 2i-n 3c-i 10 20 50 100 200 500 1000 Time t, s 10 20 50 100 200 500 1000 Time t, s 100 90 80 Calculated 60 50 40 t0 q t dt, (MJ/m2) 70 30 20 10 (e) 0 1 2 1c-n 2i-n 5 3c-i 50 45 35 30 25 20 Calculated Cooling rate dT, K/s dt 40 15 10 5 0 (f) 1n 0 100 200 300 400 500 600 700 800 900 10001100 1200 Temperature Tn,C 2i 3c FIGUREÐ 6.114 (Continued ) (d) Calculated temperature differences vs. time, DT ¼ f(t). (e) Calculated integral q dt ¼ heat extracted vs. time. (f) Calculated cooling rates vs. surface temperature dT/dt ¼ f(Tn). 1.5 mm below the surface and the surface itself. (&), In the case of delayed quenching (case B), the maximum temperature difference between the point 1.5 mm below the surface and the surface itself (& in Figure 6.115d) is slightly higher than the maximum temperature defference between the center and the point 1.5 mm below the surface (D), which is reached about 20 s later. This also shows an abrupt heat extraction when the polymer film bursts. On the other hand, Figure 6.114d shows that in oil quenching the maximum temperature difference between the center and surface (*) occurs 20 s after immersion, when the surface temperature is 4508C (8428F) (see Figure 6.114a), i.e., above the temperature of the Ms point. In ß 2006 by Taylor & Francis Group, LLC. PAG polymer solution quenching (Figure 6.115d), the maximum temperature difference between the center and the surface (*) occurs much later, when the surface temperature has already fallen to 3608C (6808F) (see Figure 6.115a). In this respect, dealing with steels that have a high Ms temperature, water-based polymer solutions always run a higher risk of overlapping thermal stresses with those created due to austenite-to-martensite transformation. 1000 900 Tc Ti Tn 700 Measured Temperature T, C 800 600 500 400 300 200 100 0 1 1n 1800 1600 1400 1200 1000 800 600 (b) Heat flux density q, kW/m2 Calculated 3000 2800 2600 2400 2200 2000 400 200 0 1 2 5 1c-n 2i-n 3c-i 3000 2800 2600 2400 2200 2000 1800 1600 1400 1200 1000 800 600 400 200 0 0 (c) 1c-n 10 20 30 100 200 500 1000 Time t, s Tqmax Calculated Heat flux density q, kW/m2 (a) 2 5 10 20 50 100 200 300 1000 Time t, s 2i 3c Tn = surface temperature, Ti = temperature 1.5 mm below the surface, TC = temperature in the center of the probe. 100 200 300 400 500 600 700 800 900 1000 1100 1200 Temperature Tn , ⴗC 2i-n 3c-i Tqmax FIGURE 6.115 Graphical display from Module I, TEMP-GRAD, when quenching the Liščić-NANMAC probe in a PAG polymer solution of 25% concentration, 408C bath temperature, and 0.8 m/s agitation rate. (a) Measured and recorded temperature vs. time data, T ¼ f(t). (b) Calculated heat flux density vs. time, q ¼ f(t). (c) Calculated heat flux density vs. surface temperature, q ¼ f(Tn). ß 2006 by Taylor & Francis Group, LLC. 400 350 300 250 200 150 100 50 0 (d) Calculated Temperature differences ΔT, C 500 450 1 2 5 10 20 50 100 200 300 1000 Time t, s 1c-n 2i-n 3c-i 200 180 Calculated 140 120 100 t0 tx ∫ q dt, MJ/m2 460 80 60 40 20 0 (e) 1 2 5 1c-n 2i-n 3c-i 10 20 50 100 200 300 1000 Time t, s 25 15 10 5 0 (f) Calculated dT Cooling rate dt , K/S 20 0 1n 100 200 300 400 500 600 700 800 900 1000 1100 1200 2i 3c Temperature Tn, C FIGURE 6.115 (Continued ) (d) Calculated temperature differences vs. time, DT ¼ f(t). (e) Calculated Ð integral q dt ¼ heat extracted vs. time. (f) Calculated cooling rates vs. surface temperature, dT/dt ¼ f(Tn). The probability of crack formation can be seen at a glance by comparing the surface temperature of the probe at the moment the maximum heat flux density occurs (Tqmax). As seen in Figure 6.114c, Tqmax is 5158C (9598F) for oil quenching (case A), while for waterbased polymer solution (case B), Tqmax is 3808C (7168F) (see Figure 6.115c). The lower the value of Tqmax, the higher is the risk of crack formation, especially with steel grades having high Ms temperature. ß 2006 by Taylor & Francis Group, LLC. When direct immersion quenching is involved with continuous cooling (not delayed quenching with discontinuous cooling), the depth of hardening, when comparing two quenchÐ ing processes, is determined as follows: The larger the values of qmax and q dt and the shorter the time tqmax,, the greater will be the depth of hardening. Module II of the software package, HEAT-TRANSF, makes it possible (based on the input of measured surface temperatures and calculated heat flux density on the very surface) to calculate (by a numerically solved method of control volumes) and graphically present 1. The heat transfer coefficient between the probe’s surface and the surrounding fluid vs. time, a ¼ f(t) (Figure 6.116a) 2. The heat transfer coefficient between the probe’s surface and the surrounding fluid vs. surface temperature, a ¼ f(Tn) (Figure 6.116b) Using the calculated values of a, the software program enables the calculation of cooling curves at any arbitrary point of the round bar cross section of different diameters, as shown in Figure 6.117a and Figure 6.117b. The Module III of the software package, CCT-DIAGR, is used to predict the resulting microstructure and hardness after quenching of round bar cross sections of different diameters. This module contains an open data file of CCT diagrams in which users can store up to 100 CCT diagrams of their own choice. The program enables the user to superimpose every calculated cooling curve on the CCT diagram of the steel in question. From the superimposed cooling curves shown on the computer screen, the user can read off the percentage of structural phases transformed and the hardness value at the selected point after hardening as shown by Figure 6.118. Heat transfer coefficient a , W/m2K 1800 1600 1400 1200 1000 800 600 400 200 Heat transfer coefficient a , W/m2K (a) 0 0.01 0.1 1 10 100 Time, s 1000 1800 1600 1400 1200 1000 800 600 400 200 (b) 0 0 100 200 300 400 500 600 700 800 900 Temperature, C FIGURE 6.116 Heat transfer coefficient (a) vs. time and (b) vs. surface temperature when quenching the Liščić-NANMAC probe (50-mm diameter  200 mm) in a 208C mineral oil bath without agitation. ß 2006 by Taylor & Francis Group, LLC. 900 800 Temperature, 8C 700 600 500 400 300 200 100 (a) 0 0.01 0.1 1 10 Time, s 100 1000 0.1 1 10 Time, s 100 1000 900 800 Temperature, C 700 600 500 400 300 200 100 (b) 0 0.01 FIGURE 6.117 Comparison of measured (- - -) and calculated (—) cooling curves for the center of a 50-mm diameter bar quenched in (a) mineral oil at 208C, without agitation and (b) 25% PAG polymer solution, 408C bath temperature, and 0.8 m/s agitation rate. Chemical composition C Si Mn 0.38 0.23 0.64 Cr Cu Mo Ni 0.019 0.013 0.99 P S 0.17 0.16 0.08 <0.01 V 1000 Austenitizing temp. 850 C AISI 4140 900 3/4 R C Temperature, C 800 30 700 S F 2 600 12 7 P 5 A 40 40 60 70 Ac3 Ac1 60 10 200 500 B 400 2 Ms 3 75 300 85 75 M 200 100 58 0 1 10 53 52 102 34 28 27 230 103 220 104 105 106 Time, s FIGURE 6.118 CCT diagram of AISI 4140 steel with superimposed calculated cooling curves for
