Repository: fredporter/global-knowledge

# Global Vault

**Purpose:** Reference knowledge — public domain content, device specs, learning materials.

**Scope:** macOS → Linux only (read-only on Linux side).

**Contents:**
- `knowledge/` — Reference knowledge (survival, navigation, fire, water, tools, etc.)
- `concepts/` — System concepts and architecture docs
- `repos/` — Repository documentation (uDevFramework, etc.)
- `config/` — Configuration references
- `learning/` — Educational content and tutorials
- `tools/` — Utility scripts
- `handoff/` — Handoff data
- `system/` — System state data
- `data/` — Structured data (MCP, feeds, spools, workflows)
- `vault/` — Vault metadata
- `surfaces/` — Surface definitions

File: contributor/misc/Steel Heat Treatment_ Metallurgy and Technologies (Steel Heat Treatment Handbook, Second Edition).md (part 25 of 50)
surface (S), three-quarter radius (3/4R) and center (C) of a round bar of 50-mm diameter. ß 2006 by Taylor & Francis Group, LLC. If for a round bar cross section of the chosen diameter the cooling curves are calculated at three or five characteristic points (surface, (3/4)R, (1/2)R, (1/4)R, center), using the HEATTRANSF module, the CCT-DIAGR module enables the user to read off the hardness values after quenching at those points and to obtain the hardness distribution curve displayed graphically on the computer screen. In the case of delayed quenching with discontinuous change of cooling rate, the prediction of structural transformations and hardness values after quenching from an ordinary CCT diagram is not correct because the incubation time consumed (at any point of the cross section) before the cooling rate abruptly changes has not been taken into account. For a detailed explanation see Shimizu and Tamura [11]. 6.3.3 RETAINED AUSTENITE AND CRYOGENIC TREATMENT The martensite start (Ms) and martensite finish (Mf) temperatures for unalloyed steels depend on their carbon content, as shown in Figure 6.119. As can be seen from this diagram, when steels of more than 0.65% C are quenched the austenite-to-martensite transformation does not end at room temperature (208C (688F)) but at some lower temperature, even at temperatures much lower than 08C (328F). Consequently, after these steels are quenched to room temperature, a portion of austenite will remain untransformed; this is referred to as retained austenite. The greater the amount of carbon in the steel, the greater the amount of retained austenite after quenching, as shown in Figure 6.120c. Retained austenite, which is a softer constituent of the structure, decreases the steel’s hardness after quenching. If present in amounts of more than 10%, a substantial decrease in the hardness of the quenched steel may result (see curve a of Figure 6.120a). When quenching hypereutectoid steels from the usual hardening temperature (Figure 6.120b) i.e., from the g þ Fe3C region, the same hardness will result independently of carbon content (curve b in Figure 6.120a), because the hardness of martensite depends only on the carbon dissolved in austenite (g), which further depends (according to the solubility limit, line S–E) on the hardening temperature. The structure of hardened hypereutectoid steels therefore consists of martensite þ Fe3C þ retained austenite. When quenching hypereutectoid steels from the region of pure austenite (g), i.e., from above the Acm temperature (which is not usual), the structure after hardening consists only of martensite and retained austenite, and the hardness decreases with carbon content as shown 600 Temperature, 8C 500 400 Ms 300 200 Mf 100 20 0 0.2 0.4 0.6 0.8 1.0 1.2 1.4 C, wt% FIGURE 6.119 Martensite start (Ms) and martensite finish (Mf) temperatures vs. carbon content in unalloyed steels. ß 2006 by Taylor & Francis Group, LLC. c 1000 b Hardness, HV10 800 600 (a) Quenched from γ region to 0⬚C 400 (b) Quenched from γ + Fe3C region to 0⬚C (c) After transformation to 100% martensite 200 0.0 0.2 0.4 0.6 0.8 a 1.2 1.0 1.4 (a) Temperature, C 1000 Usual hardening temp. E γ 900 A cm γ + Fe3C γ+α 800 700 S 600 Retained austenite, vol% (b) 40 30 20 10 0 0.0 (c) 0.2 0.4 0.6 0.8 1.0 1.2 1.4 Carbon content, % FIGURE 6.120 (a) Hardness of carbon (unalloyed) steels depending on carbon content and austenitizing temperature; (b) the range of usual hardening temperatures; (c) volume percent of retained austenite. (From H.J. Eckstein (Ed.), Technologie der Wärmebehandlung von Stahl, 2nd ed., VEB Deutscher Verlag für Grundstoffindustrie, Leipzig, 1987.) by curve a of Figure 6.120a. If the retained austenite is transformed (e.g., by subsequent cryogenic treatment) to 100% martensite, the hardness would follow curve c in Figure 6.120a. When after hardening the steel is kept at room temperature for some time or is heated to the temperature range corresponding to the first tempering stage, the retained austenite is stabilized, which implies that it has become more difficult to transform when subjected to cryogenic treatment. The stabilization of retained austenite is assumed to be due to the dissolution, at the arrest temperature, of the martensite nuclei formed during cooling from the austenitizing temperature. When martempering is performed, i.e., the quenching process is interrupted somewhere around the Ms temperature, a similar stabilization of retained austenite occurs. When the cooling to room temperature is then continued, the same effect, in principle, results as that obtained by the subzero cryogenic treatment with respect to the transformation of retained austenite to martensite. The initial amount of retained austenite (after quenching) is dependent to a very large extent on the austenitizing (hardening) temperature. The higher the hardening temperature, the greater the amount of retained austenite, but greater amounts of retained austenite may also be transformed to martensite by subzero cryogenic treatment for the same stabilizing temperature and same stabilizing time as shown in Figure 6.121. The stabilizing effect ß 2006 by Taylor & Francis Group, LLC. 120 x x 80 x 5% transt. 40 x x 40% 30 20 10 0 101 Stablizing temperature, C (a) 102 103 104 Stablizing time, min x 120 x x 80 x 20% x 40 x 70% transt. 60 50 101 102 103 0 x 104 30% x 80 30 Stablizing time, min (b) 120 40 40 x 50 x 40 x 70% transt. 0 (c) 101 102 103 60 104 Stablizing time, min FIGURE 6.121 Influence of stabilizing temperature and time on the amount of retained austenite that transforms on being subzero treated at 1808C for the ball bearing steel AISI 52100. (a) Austenitizing temperature 7808C; 9.4% retained austenite after quenching; (b) austenitizing temperature 8408C; 18% retained austenite after quenching; (c) austenitizing temperature 9008C; 27% retained austenite after quenching. (From K.E. Thelning, Steel and Its Heat Treatment, 2nd ed., Butterworths, London, 1984.) increases as the stabilizing temperature and time increase. After quenching from, say, 8408C (15448F) (Figure 6.121b), there is 18% retained austenite. If the subzero treatment is carried out within 5 min after the temperature of the steel has reached 208C (688F), about 70% of the retained austenite will be transformed. If 40 min is allowed to pass before the subzero treatment, 60% will be transformed, and after 50 h holding at 208C (688F) only 30% of the retained austenite will respond to the subzero cryogenic treatment. If the steel is held after quenching at a higher temperature, e.g., at 1208C (2488F), for only 10 min before subzero treatment, only 30% of the retained austenite will be transformed. In order to transform the greatest possible amount of retained austenite, the subzero cryogenic treatment should be performed immediately after quenching before tempering. The question of whether the retained austenite in the structure is always detrimental or whether in some cases it can be advantageous has still not been answered unambiguously. When dealing with carburized and case-hardened components, because of the high carbon content in the case, the problem of retained austenite is always a real one, especially with steels containing nickel. The higher alloy nickel steels, such as types AISI 4620, 4820, and ß 2006 by Taylor & Francis Group, LLC. 2400 Load, kg 2000 1600 50% retained 0% retained austenite austenite 16MnCr5 (1.13Mn, 1.00Cr) 14NiCr14 (3.67Ni, 0.78Cr) 20MoCr4 (0.49Cr, 0.5Mo) 1200 800 Ck15 (Carbon steel) 400 104 105 106 107 Cycles FIGURE 6.122 Improvement of contact fatigue of carburized and case-hardened steels containing 50% retained austenite, according to C. Razim. (From J. Parrish, Adv. Mater. Process. 3:25–28, 1994.) 9310, are particularly likely to have retained austenite in their microstructures after heat treatment because nickel acts as an austenite stabilizer. Tests performed by M. Shea (cited in Ref. [24]), showed marked improvement in tensile bending strain values when retained austenite was present in the 20–30% range for AISI 8620 and 4620 steels and up to 40% for AISI 3310 steel. This report indicated that the transformation of retained austenite in the range of more than 20% allows more plastic strain to be accommodated before crack initiation because the austenite deforms and subsequently transforms to martensite. The graph in Figure 6.122, taken from work done by C. Razim, shows where large quantities of retained austenite (in the range of 50%) improve contact fatigue of carburized and case-hardened steels. In another publication [24], several grades of carburized and casehardened steels were compared (both before and after subzero treatment), and a clear improvement in bend ductility is reported for those having retained austenite. As a result of the above-mentioned investigations, when dealing with carburized and casehardened gears, an amount of 10–20%, and in some instances up to 25%, of retained austenite is not objectionable for most applications and may be beneficial. On the other hand, retained austenite can be detrimental, causing premature wear of sliding on the components’ surface or of sliding and rolling of gear teeth, because it is a softer constituent of the microstructure. The presence of retained austenite in cases of carburized and case-hardened components that are to be subsequently ground is definitely detrimental because under certain grinding conditions it causes severe grinding burns and cracking. The susceptibility of carburized and casehardened components to cracking during grinding becomes greater, the greater the amount of retained austenite, this amount further depending on the steel grade and carburizing temperature as shown in Figure 6.123. 6.3.3.1 Transforming the Retained Austenite When steels are tempered, retained austenite decomposes to bainite during the second tempering stage (230–2808C (446–5368F)). For high-alloy chromium steels, hot-work steels, and high-speed steels, the range of decomposition of retained austenite is shifted toward higher temperatures. The product of decomposition, i.e., whether it is bainite or martensite, depends on the tempering temperature and time. Bainite formation occurs isothermally, i.e., at ß 2006 by Taylor & Francis Group, LLC. 100 Carburizing time 3 h 60 Carburizing temp. 50 18CrNi8 15CrNi6 X 20MnCr5 16MnCr5 20NiCrMo6 70 20 MoCr4 in C: 1000 X 40 950 30 X Retained austenite, vol% 80 X 90 X 20 10 900 0 0.4 0.6 0.8 1.0 1.2 1.4 1.6 1.8 Cr content, wt% FIGURE 6.123 Influence of the Cr content of low-alloy steels for carburizing on the amount of retained austenite at carburizing. The amount of retained austenite was determined metallographically 0.05 mm below the specimen’s surface. (From H.J. Eckstein (Ed.), Technologie der Wärmebehandlung von Stahl, 2nd ed., VEB Deutscher Verlag für Grundstoffindustrie, Leipzig, 1987.) constant temperature during the tempering process, whereas martensite forms as the steel is cooling down from the tempering temperature. Subzero cryogenic treatment may be applied to transform the retained austenite to martensite, substantially lowering its amount, sometimes to as little as about 1 vol%, which cannot be detected metallographically but only by x-ray diffraction. Decreasing the amount of retained austenite achieves 1. Increase in hardness and consequently in wear resistance 2. More dimensional stability in the finished part (smaller change in dimensions due to structural volume change in use) 3. Less susceptibility to the development of cracks at grinding Figure 6.124 shows a heat treatment cycle that includes subzero treatment. The most important parameters of the treatment are (1) the temperature below 08C (328F) that should Temperature Austenitization Quenching Tempering Time Subzero treatment FIGURE 6.124 A heat treatment cycle including subzero treatment. ß 2006 by Taylor & Francis Group, LLC. be attained and (2) the cooling capacity of the equipment. In some cases, temperatures of 80 to 1008C (112 to 1488F) are sufficient, but for other steels, especially high-alloy ones, lower temperatures of 1408C (2808F) or even 1808C (2928F) are necessary. Holding time at low temperature is unimportant, because the transformation of retained austenite to martensite does not depend on time, but only on the temperature to which the metal has been cooled. Only that portion of the retained austenite will be transformed to martensite that corresponds to the cooling temperature realized. Further transformation will take place only if the temperature is lowered further. There are four methods using different types of equipment for the subzero treatment: 1. Evaporation of dry ice (CO2 in the solid state). This method is capable of reaching at most 758C (1038F) or 788C (1088F) and is used for small quantities and small mass of parts. 2. Circulating air that has been cooled in a heat exchanger. This low-temperature cascade system (Figure 6.125) cools the parts put in a basket with air circulated by a fan. The air flows from top to bottom, extracting the heat of the parts, exiting through a grate at the bottom of the basket and flowing further through the heat exchanger, which is cooled by two or four compressors. Such metal-treating freezers have been built with a capacity to cool a mass of 270–680 kg of parts to 858C (1218F) in about 2 h. 3. Evaporation of liquid nitrogen. For subzero treatment of relatively small quantities of parts down to 1808C (2928F), equipment such as that shown in Figure 6.126 is used. The parts to be cooled are put in the working space 1, and the liquid nitrogen is in the container 4. Because of heat coming through the walls, the pressure in the container 4 increases. Using this pressure, when the valve 6 is opened, liquid nitrogen is injected into the working space, where it evaporates instantly. A fan 7 circulates the evaporated nitrogen through the working space, taking the heat out of parts and lowering their temperature. The amount of the injected liquid nitrogen and consequently the temperature of cooling can be controlled by adjusting the valve 6. The overpressure that develops in the working space because of constant nitrogen evaporation is let out through the exhaust valve 8. A temperature of 1808C (2928F) can be reached in less than 10 min. 4. In a container connected to a cryogenerator. This method enables subzero treatment of large quantities of parts to as low as 1908C (3108F). The cryogenerator powered FIGURE 6.125 Low-temperature cascade system for subzero cooling by circulating air that has been cooled in a heat exchanger. ß 2006 by Taylor & Francis Group, LLC. FIGURE 6.126 Subzero treatment equipment with evaporation of liquid nitrogen. by an electric motor works on the principle of the Stirling cycle. By continuous circulation of air the working space with parts is gradually cooled to desired temperature. Figure 6.127 shows the cooling curve from room temperature to 1808C (2928F) and the natural reheating curve from 180 to 08C (292 to 328F) for the empty container of 100 dm3, connected to a cryogenerator. It can be seen that after 1 h of cooling a temperature of 1208C (1848F) has already been reached, but an additional 1.5 h is necessary to reach 1808C (2928F). The natural reheating from 180 to 08C (292 to 328F), as shown, takes much longer (about 20 h). 6.4 6.4.1 HARDENING AND TEMPERING OF STRUCTURAL STEELS MECHANICAL PROPERTIES REQUIRED A combined heat treatment process consisting of hardening plus tempering (to temperatures between 450 and 6808C (842 and 12568F)) applied to structural steels (in German called Vergütung) is performed to achieve maximum toughness at a specified strength level. Toughness is a very important mechanical property, especially for components that must be able to C 25 K 298 0 273 Hea ti n g curve cu rve C oo l i n g –50 –100 223 173 –150 123 –180 0 4 8 12 16 20 93 Heating hours 3 2 Cooling hours 1 FIGURE 6.127 Cooling curve and natural heating back curve of an empty container connected to a cryogenerator. ß 2006 by Taylor & Francis Group, LLC. Strength sN < sV < sH Ductility eN  eV > eH Hardened H d,y ak, sB, d Toughness zN < Z V > ZH s Hardened and tempered Strength V Normalized N ss ne gh u To ss ne h ug To Brittleness N V Ductility e FIGURE 6.128 Schematic presentation of ductility, toughness, and brittleness. (From E. Just, VDI-Ber. 256:125–140, 1976 [in German].) withstand dynamic loading or impact. The aim of hardening and tempering structural steels will be better understood if one has a clear notion of the difference between toughness and ductility. Ductility is the property denoting the deformability of a material and is measured in a tensile test as elongation (A in %) and reduction of area (Z in %). It is a one-dimensional property. Toughness of a material, however, is a two-dimensional property because it is an integral (or product) of strength and ductility, as schematically shown in Figure 6.128. Steels of the same ductility but different strength levels can differ in toughness. As Figure 6.128 shows, a normalized steel (N) having the same ductility as a hardened and tempered steel (V) will have lower toughness because of its lower strength level. Toughness is measured in separate tests as impact toughness (ak, J/cm2) or as fracture toughness (KIC, N/mm3/2). The lower the ductility of a material, the more brittle it is. Total brittleness accordingly denotes zero ductility of the material. The aim of the hardening and tempering process can also be explained by means of the stress–strain diagram schematically shown in Figure 6.129. As hardened, a steel has high yield strength but low ductility, and a small area below the stress–strain curve (curve 2) indicates low toughness. As-hardened and tempered (curve 3) steel has higher yield strength than in its normalized condition but also much higher ductility than in its hardened condition. The greatest area below the stress–strain curve indicates a substantial increase in toughness compared to either normalized or hardened conditions. For a certain steel grade, the relation between mechanical properties and the tempering temperature can be read off from a diagram as shown in Figure 6.130 for the steel DIN 20CrNiMo2 (0.15% C, 0.20% Si, 0.88% Mn, 0.53% Cr, 0.50% Mo, 0.86% Ni). It can be clearly seen from the lower part of this diagram how the impact toughness increases when the steel is tempered to a temperature above 5508C (10228F). Such diagrams enable precise optimization of the strength level and toughness by selection of the proper tempering temperature. ß 2006 by Taylor & Francis Group, LLC. 1. Normalized 2. Hardened 3. Hardened and tempered 2 Stress (s), N/mm2 3 1 Strain (e) FIGURE 6.129 Stress–strain diagram of a steel after different heat treatments. 1, Normalized; 2, hardened; 3, hardened and tempered. The properties of a hardened and tempered steel correlate to a high degree with the microstructure after hardening and tempering. Maximum toughness values are obtained when tempering a structure that after quenching consists of fine-grained martensite (having a grain size of ASTM  6) (see Figure 6.131). How different microstructures after different heat treatment processes influence the impact toughness of 3.5% Ni steel at low temperatures Rm 900 90 Rp0.2 80 800 70 700 Z Contraction z, % 100 1000 Impact toughness ak, J/cm−2 Elongation, % , N/mm2 Tensile strength Rm Yield strength Rp0.2, N/mm2 1100 60 600 500 30 20 10 200 ISO-V specimens ak(−20C) 100 50 ak(−50C) 0 650 700 500 550 600 Tempering temperature, C FIGURE 6.130 Hardening and tempering diagram of DIN 20CrNiMo2 steel. Hardening temperature 9508C; quenched in water. Specimen from a plate of 25-mm thickness; testing direction longitudinal. (From G. Spur and T. Stöferle (Eds.), Handbuch der Fertigungstechnik, Vol. 4/2, Wärmebehandeln, Carl Hanser, Munich, 1987.) ß 2006 by Taylor & Francis Group, LLC. FIGURE 6.131 Microstructure of DIN 34CrNiMo6 steel after hardening and tempering. Tempered fine-grained martensite. Magnification 500. (From G. Spur and T. Stöferle (Eds.), Handbuch der Fertigungstechnik, Vol. 4/2, Wärmebehandeln, Carl Hanser, Munich, 1987.) is shown in Figure 6.132. The maximum toughness is achieved after tempering waterquenched specimens (tempered martensite). When testing the impact toughness at low temperatures, the so-called transition temperature (the temperature at which a substantial drop in impact toughness begins) is of special interest. The lower the transition temperature, the higher the toughness. Certainly, when hardening workpieces of big cross section, not only martensite is obtained, but also other constituents such as bainite, pearlite, and even preeutectoid ferrite, depending on the decrease in cooling rate at quenching, below the surface toward the core of the workpiece. So after tempering, besides tempered martensite, other structural constituents having lower toughness are present. Figure 6.133 shows the relationships among transition temperature, yield strength, and microstructure. For high strength values especially, the superiority of fine-grained martensite structure with respect to toughness is evident. From a series of tests with hardened and tempered steels with about 0.4% C, Figure 6.134 shows a general relation between the structural constituents and the properties characterizing ductility (elongation and reduction of area) and impact toughness, respectively, for different levels of yield strength. It is clear that tempered martensite always gives the best ductility and toughness. Impact energy (ISO-V) specimens 120 a 90 b c 60 d 30 0 –150 –100 –50 0 Temperature, 8C 50 FIGURE 6.132 Influence of different microstructure and respective heat treatments on the impact toughness at low temperatures (ISO notch specimens) of a 3.5% Ni alloyed steel. a, Hardened by quenching in water and tempered; b, normalized and tempered; c, normalized only; d, hardened by quenching in water only. (From G. Spur and T. Stöferle (Eds.), Handbuch der Fertigungstechnik, Vol. 4/2, Wärmebehandeln, Carl Hanser, Munich, 1987.) ß 2006 by Taylor & Francis Group, LLC. M/ 25 % 75 % B % B M/ 50 % B % 50 l M/ 75 B % 0% 25 10 30 50 % F+ P/5 % 0% 10 F/70 B % % F/9 B 10 0% 0% B Bu P F+ 0% 10 F−P 50 B GS 20 0 RT G S ASTM 3 GS Transition temperature, C 100 −50 M ASTM 7 −100 ISO-V longitudinal −150 200 400 600 1000 800 1200 1400 Yield strength Rp, N /mm2 FIGURE 6.133 Transition temperature as a function of yield strength and microstructure. F, Ferrite; P, pearlite; B, bainite; Bu, upper bainite; B1, lower bainite; M, martensite; GS, grain size (ASTM). (From G. Spur and T. Stöferle (Eds.), Handbuch der Fertigungstechnik, Vol. 4/2, Wärmebehandeln, Carl Hanser, Munich, 1987.) Elongation, % 25 M 20 B 15 F+P 10 5 (a) 0 70 M Contraction Z, % 60 B 50 40 F+P 30 20 10 (b) Impact energy (20C) 0 250 (c) 200 M 150 100 50 0 300 B F+P 500 700 900 1100 1300 Yield strength Rp, N/mm2 FIGURE 6.134 (a) Elongation; (b) reduction of area; and (c) impact toughness of hardened and tempered steels having about 0.4% C, as a function of structure constituents and yield strength. F, Ferrite; P, pearlite; B, bainite; M, martensite. Grain size: ASTM 6–7. Impact toughness: ISO notch specimens. Testing direction: longitudinal. (From G. Spur and T. Stöferle (Eds.), Handbuch der Fertigungstechnik, Vol. 4/2, Wärmebehandeln, Carl Hanser, Munich, 1987.) ß 2006 by Taylor & Francis Group, LLC. 175 ] Impact energy (20C) 150 Rm = 700 N/mm2 125 100 75 850 1000 1200 1400 50 25 0 0 0.2 0.4 0.6 0.8 1.0 1.2 1.4 Carbon content, % FIGURE 6.135 Impact toughness as a function of tensile strength and carbon content for the structure of tempered martensite. Grain size: ASTM 6–7. (From G. Spur and T. Stöferle (Eds.), Handbuch der Fertigungstechnik, Vol. 4/2, Wärmebehandeln, Carl Hanser, Munich, 1987.) When comparing the impact toughness of tempered martensite at different strength levels (different hardness levels), one can perceive the influence of carbon content. As shown in Figure 6.135, of steels for hardening and tempering, those with 0.2–0.3% C have the best impact toughness. When testing the impact toughness of a steel, one should be aware that toughness is usually higher in the longitudinal direction (rolling direction) than in the transverse direction. That is because some phases or nonmetallic inclusions that are present in every steel (carbides, oxides, and sulfides) are stretched during rolling in the longitudinal direction. In this way a textured structure originates that has lower impact toughness in the transverse direction than in the longitudinal direction. As a measure of this effect, the factor of isotropy (the ratio of transverse impact toughness to longitudinal impact toughness) is sometimes used. The great influence of the microstructure after hardening (before tempering) on the impact toughness of a steel is evident from Figure 6.136. Appearance of preeutectoid Percentage of structure before tempering Impact toughness, J/cm–2 200 98 M 150 50 M 50 B 100 80 M 20 F + P 50 0 –120 50 M 50 F + P –80 –40 0 40 80 Temperature, C FIGURE 6.136 Influence of the microstructure after hardening (before tempering) on the impact toughness of DIN 16MnCr5 steel. (From H.J. Spies, G. Münch, and A. Prewitz, Neue Hütte 8(22):443–445, 1977 [in German].) ß 2006 by Taylor & Francis Group, LLC. ferrite or ferrite and pearlite in the structure results in a substantial decrease in the impact toughness. When selecting a structural steel for hardening and tempering, in order to better adapt the mechanical properties to the requirements of the treated parts, the expected microstructure must be considered. To be able to reproducibly influence mechanical properties, one should know the relationships among the heat treatment regime, microstructure, and resulting mechanical properties. Unalloyed steels for hardening and tempering, because of their low hardenability, exhibit a high degree of section sensitivity with respect to hardness distribution after hardening as shown in Figure 6.137. After quenching a bar specimen of 30-mm diameter of the steel in question in conventional quenching oil, a hardness of only 40 HRC was achieved at the surface. When specimens of the same diameter were quenched in fast quenching oil, the hardness was 45 HRC; when quenched in 10% aqua-quench solution the hardness was 56 HRC; and when quenched in water containing 5% Na2CO3, it was 58 HRC (see Figure 6.138). This example leads to two important conclusions: 1. By using different quenchants and quenching conditions, different hardness distributions can be obtained with the same steel grade and same cross-sectional size. 2. With an unalloyed steel (shallow-hardener), even when the most severe quenchant is used, for large cross-sectional sizes, the depth of hardening will be small and the core will remain unhardened. Because of the second conclusion, when selecting a structural steel grade for hardening and tempering, its hardenability must always be adapted to the workpiece’s cross-sectional size and the required strength level. Figure 6.139 shows the preferred fields for the application of some common steel grades for hardening and tempering according to the actual bar diameter and the strength level required. This recommendation is based on the assumption that a minimum impact toughness of about 50 J/cm2 at room temperature will be achieved. As can be seen from Figure 6.139, for bigger cross-sectional sizes (bigger diameters) and 60 ∅10 Hardnes, HRC 50 ∅20 ∅30 40 30 ∅40 ∅50 20 0 25 20 Surface 15 10 5 0 Center 5 10 15 20 25 mm Surface FIGURE 6.137 Hardness distribution (measured) on the cross section of bars of different diameters made of unalloyed steel (0.52% C, 0.24% Si, 0.90% Mn, 0.06% Cr) quenched in conventional hardening oil from 8608C. (From K.E. Thelning, Steel and Its Heat Treatment, 2nd ed., Butterworths, London, 1984.) ß 2006 by Taylor & Francis Group, LLC. 60 ∅10 ∅20 Hardness, HRC 50 ∅30 40 ∅40 ∅50 30 20 0 25 20 15 10 5 Surface 0 5 10 15 Center 20 25 mm Surface FIGURE 6.138 Hardness distribution (measured) on the cross section of bars of 10–50-mm diameters made of unalloyed steel (0.52% C, 0.24% Si, 0.90% Mn, 0.06% Cr) quenched from 8608C in water containing 5% Na2CO3. (From K.E. Thelning, Steel and Its Heat Treatment, 2nd ed., Butterworths, London, 1984.) higher strength levels, steels of higher hardenability (i.e., with more alloying elements) are required. 6.4.2 TECHNOLOGY OF THE HARDENING AND TEMPERING PROCESS Hardening, which is the first operation of the hardening and tempering process, will yield a martensitic structure (provided a correct austenitization and quenching with a cooling rate greater than the critical rate for the steel in question have been realized), the hardness of which depends on the dissolved carbon content, according to the empirical formula pﬃﬃﬃﬃ (6:45) H100 % mart  60 C þ 20 where C is the carbon content in wt%. Tensile strength, N/mm2 1500 1400 30CrNiMo8 1300 1200 42CrMo4 37Cr4 900 800 37Cr4 30CrNiMo8 Ck45 30CrNiMo8 42CrMo4 37Cr4 Ck45 700 600 30CrNiMo8 42CrMo4 1100 1000 30CrNiMo8 42CrMo4 42CrMo4 37Cr4 Ck45 Ck22 Ck22 500 to 16 mm >16 to 40 mm >40 to 100 mm >100 to 160 mm >160 to 250 mm Bar diameter FIGURE 6.139 Applicability of steel grades for hardening and tempering according to required strength level and bar diameter. Steel designations according to DIN. (From German standard DIN 17200.) ß 2006 by Taylor & Francis Group, LLC. The required critical cooling rate for unalloyed steels is about 2508C/s (4828F/s). Alloyed steels have lower critical cooling rates or a higher hardenability, which means that the same quenching conditions yield a greater depth of hardening. As a measure of hardenability, the ideal critical diameter D1 (see Chapter 5) can be applied. The actual depth of hardening, however, is influenced by, in addition to the alloying elements, the austenitizing temperature (especially for steels containing carbides difficult to dissolve) and quenching conditions. Consequently, two steels having the same D1 value may give different depths of hardening. For a designer, therefore, information based only on the percentage of martensite does not seem practical, because even for the same D1 values the designer might get different depths of hardening. Besides, microstructures having the same amount of martensite do not always give the same hardness. The hardness of martensite depends on dissolved carbon content and may be calculated for 50% martensite according to the empirical formula pﬃﬃﬃﬃ H50% mart  44 C þ 14 for C < 0:7 % (6:46) More practical information for the designer, about expected depth of hardening, may be obtained for round bars from the correlation among the applied radius of the bar (R in mm), quenching intensity according to the Grossmann H factor (see Chapter 5), and the equivalent distance (E in mm) on the relevant Jominy curve. According to Just [25], this correlation for the surface of round bars reads Esurf ¼ R1=2  3 [mm] for R < 50 mm; E < 30 mm (3=4)H 3=4 (6:47) and for the core of round bars: Ecore ¼ R [mm] 2H 1=4 (6:48) After calculating the equivalent Jominy distance E, one can read off the hardness from the relevant Jominy curve. Figure 6.140 shows this correlation as a diagram (for radii from 0 to 50 mm and H values from 0.3 to 2) for convenient use. As already explained, the properties of hardened and tempered parts depend first of all on how well the hardening operation has been performed. The higher the percentage of martensite at a specified point of the cross section after hardening, the better will be the properties after subsequent tempering. To check the quality of hardening achieved, the degree of hardening (S ) can be used. It is the ratio between the achieved (measured) hardness and the maximum hardness attainable with the steel in question: S¼ H H ¼ pﬃﬃﬃﬃ Hmax 60 C þ 20 (6:49) where H is the actual hardness measured at a specified point of the cross section, in HRC, and Hmax is the maximum attainable hardness in HRC. The degree of hardening is valid, of course, for the point of the cross section where the hardness was measured. For highly stressed parts that are to be hardened and tempered to high strength levels, the required degree of hardening is S > 0.95, whereas for less stressed components values of S > 0.7 (corresponding to about 50% martensite) are satisfactory. ß 2006 by Taylor & Francis Group, LLC. 40 R Es = 3 4 3 H 4 30 −3 H 0.3 0.4 Jominy distance E, mm 20 10 1 2 Surface 0 40 R Ec = 4 2 H 0.3 0.4 1 2 H 30 20 10 Core 0 0 10 20 30 40 Radius R, mm 50 FIGURE 6.140 Correlation among radius of round bars (quenched by immersion), quenching intensity H and equivalent Jominy distance for the surface and core of the bars. (From E. Just, VDI-Ber. 256:125– 140, 1976 [in German].) When hardening and tempering structural steels, the value of hardness after hardening and tempering is usually specified. The required degree of hardening can also be expressed as a function of the hardness after hardening and tempering (Ht): S 1 1 þ 8eHt =8 (6:50) Figure 6.141 shows the minimum values of the required degree of hardening as a function of hardness after hardening and tempering, limiting the allowed area. By specifying the required degree of hardening, one can avoid the risk of an incorrect hardening and tempering. It is known that too low a value of hardness after hardening (not enough martensite) can be covered up by tempering intentionally at a lower temperature. Although in such a case the final hardness after hardening and tempering may correspond to the required value, the toughness and other mechanical properties important for dynamically stressed parts will be insufficient because of an inadequate microstructure. Such a risk can be avoided by specifying the minimum degree of hardness for the critical point of the cross section, which can easily be checked after hardening. In selecting sufficiently severe quenchants to obtain a high percentage of martensite and great depth of hardening, one has to be aware of the risk of cracking. Hardening cracks are dependent on: 1. The shape of the workpiece (big differences in the size of the cross section, edges, and corners favor the formation of cracks) 2. The heat treatment process (high austenitizing temperatures and severe quenching conditions favor the formation of cracks) 3. The steel grade itself (the lower the Ms temperature of the steel, the greater the risk of cracking) ß 2006 by Taylor & Francis Group, LLC. S= Hh 20 + 60√C Allowed region 0.8 0.6 S> 1 1 + 8e−Ht /8 0.4 Not allowed region 0 40 10 20 30 Hardness after tempering Ht 1700 1500 1300 0.0 1000 0.2 800 Degree of hardening S 1.0 N/mm2 50 HRC FIGURE 6.141 Minimum values of the degree of hardening required as a function of hardness after hardening and tempering. (From E. Just, VDI-Ber. 256:125–140, 1976 [in German].) The Ms temperature can be calculated using the formula Ms ¼ 548  440 C  14Si  26Mn  11Cr  9Mo  14Ni þ 2V [ C] (6:51) where contents of alloying elements are in wt%. The carbon content, as is known, has the greatest influence on the Ms temperature and on the risk of cracking. Tempering, which is the second important operation, decreases high hardnesses more than low hardnesses, as can be seen in Figure 6.142. This figure shows the Jominy curve of the steel DIN 28Cr4 (0.24–0.31% C, 0.15–0.36% Si, 0.62–0.78% Mn, 0.75– 1.07% Cr) in hardened condition and after tempering the Jominy specimen to 500 and 6008C (932 and 11128F). It can be seen that high hardness near the quenched end of the specimen has 60 Hh = 20 + 60 √C Hardness, HRC 50 Steel DIN 28Cr4 Hardness after Jominy test Tempered to 500C 60 min Tempered to 600C 60 min 40 30 20 10 0 0 10 20 30 40 50 60 Jominy distance, mm FIGURE 6.142 Influence of tempering temperature on level of hardness at various Jominy distances. (From E. Just, VDI-Ber. 256:125–140, 1976 [in German].) ß 2006 by Taylor & Francis Group, LLC. been decreased much more by tempering than low hardness values at greater distances from the quenched end. With respect to the cross section of hardened real components, this effect means that tempering more or less equalizes the hardness differences between surface and core. It is known that the hardness after tempering is a linear function of tempering temperature (in the range from about 320 to 7208C (608 to 13288F)) and a logarithmic function of tempering time, according to the following formula [25], which is valid for a 100% martensite structure: Ht ¼ 102  5:7  103 [Tt (12 þ log t)] [HRC] (6:52) where Tt is the tempering temperature (K) and t is tempering time (s). Tempering temperature and tempering time are consequently interchangeable with respect to resulting hardness; however, very short or very long tempering times do not yield optimum toughness. To obtain the optimum toughness for chromium steels, the tempering times should be between 1 and 5 h. There is a firm relationship between the hardness after tempering and the hardness after hardening. Spies et al. [26] have, by using multiple linear regression, quantified the influence of hardness after hardening, chemical composition, and tempering temperature on hardness after tempering and developed the formula HB ¼ 2:84Hh þ 75(% C)  0:78(% Si) þ 14:24(% Mn) þ 14:77(% Cr) þ 128:22(% Mo)  54:0(% V)  0:55T t þ 435:66 (6:53) where HB is hardness after hardening and tempering (Brinell), Hh is hardness after hardening (HRC), and Tt is tempering temperature (8C). Equation 6.53 is valid for the following ranges: Hh C Si Mn Cr Tt 20–65 HRC 0.20–0.54% 0.17–1.40% 0.50–1.90% 0.03–1.20% 500–6508C (932–12028F) According to the German standard DIN 17021, an average relation between the hardness after hardening (Hh) and the hardness after hardening and tempering (Ht) reads Hh ¼ (Tt =167  1:2)Ht  17 [HRC] (6:54) where Tt is tempering temperature (8C); and Ht is hardness after hardening and tempering (HRC). This formula is valid for 4908C (9148F) < Tt < 6108C (11308F) and for tempering time of 1 h. Because, as already mentioned, high hardnesses decrease at tempering much more than low hardnesses, the prediction is more precise if the degree of hardening (S) is accounted for. Hh ¼ 8 þ (Ht  8) exp [S(Tt =917)6 ] [HRC] where S is the degree of hardening, S < and Tt is tempering temperature (K). ß 2006 by Taylor & Francis Group, LLC. (6:55) 650 600 Hardness after hardening Hh, HRC T 8C 60 500 400 S=1 500 50 650 600 500 400 S = 0.7 40 30 20 10 0 0 10 20 30 40 50 60 Hardness after tempering Ht, HRC FIGURE 6.143 Relationship among hardness after hardening, degree of hardening, tempering temperature, and hardness after tempering. (From E. Just, VDI-Ber. 256:125–140, 1976 [in German].) Figure 6.143 shows a diagram from which it is possible to predict at a glance the hardness required after hardening for a desired hardness after tempering, taking into account the actual tempering temperature and the necessary degree of hardening. It is also possible to calculate the necessary tempering temperature for a specified hardness after hardening and tempering when chemical composition and the degree of hardening are known: pﬃﬃ Tt ¼ 647[S(60 c þ 20)=Ht  0:9]1=4  3:45SHt þ (537  561S)(%g C) þ 505S(%g V) þ 219S(% Mo) þ 75S(% Cr) þ 66S(% Si)  51(C) (6:56) where Ht is hardness after hardening and tempering [HRC]; S is the degree of hardening, S  1.0; and alloying elements are given in wt%. This formula is valid for a tempering time of 2 h. There are also diagrams for practically every steel grade from which the tempering temperature may be determined if the ultimate tensile strength or yield strength required after hardening and tempering is known. Figure 6.144a and Figure 6.144b show such diagrams for the unalloyed steel DIN Ck45 after quenching in
