Repository: fredporter/global-knowledge

# Global Vault

**Purpose:** Reference knowledge — public domain content, device specs, learning materials.

**Scope:** macOS → Linux only (read-only on Linux side).

**Contents:**
- `knowledge/` — Reference knowledge (survival, navigation, fire, water, tools, etc.)
- `concepts/` — System concepts and architecture docs
- `repos/` — Repository documentation (uDevFramework, etc.)
- `config/` — Configuration references
- `learning/` — Educational content and tutorials
- `tools/` — Utility scripts
- `handoff/` — Handoff data
- `system/` — System state data
- `data/` — Structured data (MCP, feeds, spools, workflows)
- `vault/` — Vault metadata
- `surfaces/` — Surface definitions

File: contributor/misc/Steel Heat Treatment_ Metallurgy and Technologies (Steel Heat Treatment Handbook, Second Edition).md (part 26 of 50)
water (25-, 50-, and 100mm-bar diameter) and in oil (25- and 50-mm-bar diameter), respectively. 6.4.3 COMPUTER-AIDED DETERMINATION OF PROCESS PARAMETERS Increasingly, modern heat treatment equipment incorporates microprocessors for automatic control of temperature–time cycles, protective or reactive atmosphere, material handling, and, to some extent, quenching operations. On the other hand, determination of the process parameters necessary to achieve the heat-treated properties required is normally based on empirical results. For routine often-repeated heat treatment processes (e.g., carburizing, hardening, and tempering), computer programs can be written to establish treatment parameters provided that adequate data are available on workpiece geometry, material properties desired after heat treatment, steel grade used, and the actual heat treatment equipment itself. The aims of such an approach are to optimize the heat treatment operation by saving time and energy and to maintain close tolerances on the material properties imparted. The basic prerequisite is the ß 2006 by Taylor & Francis Group, LLC. Water quenched from 830−850C Diam. 25 mm N/mm2 kp/mm2 Diam. 50 mm kp/mm2 Diam. 100 mm kp/mm 1370 140 140 140 1180 120 120 120 980 100 100 100 780 590 60 390 40 200 20 0 (a) 80 80 Rm Z 80 Rm 60 Z Rp0.2 A5 0 500 550 600 650 700 Z 40 Rp0.2 40 20 A5 0 500 550 600 650 700 Rm 60 Rp0.2 20 A5 0 500 550 600 650 700 Tempering temperature, C N/mm2 Oil quenched from 840–870C Diam. 25 mm Diam. 50 mm kp/mm2 kp/mm2 1370 140 140 1180 120 120 980 100 100 780 80 80 Rm 590 390 Z 60 Rp0.2 40 60 40 A5 Rm Z Rp0.2 200 20 20 0 0 0 500 550 600 650 700 500 550 600 650 700 (b) A5 Tempering temperature, C FIGURE 6.144 Tempering diagrams for the unalloyed steel DIN C45 when quenched (a) from 830 to 8508C in water, for bar diameters 25, 50, and 100 mm and (b) from 840 to 8708C in oil, for bar diameters 25 and 50 min. (From K.E. Thelning, Steel and Its Heat Treatment, 2nd ed., Butterworths, London, 1984.) availability of satisfactory mathematical models that enable the presentation and prediction of relevant metallurgical and physical phenomena. As described by Liščić and Filetin [27], the process of hardening and tempering has been divided into operations of austenitization (A), quenching (Q), and tempering (T) as shown in Figure 6.145. Within the austenitization operation, the phases are (1) preheating, (2) heating to austenitization temperature with workpiece equalization at that temperature, and (3) homogenization of the structure. Within tempering, the phases are (5) heating to the tempering temperature and temperature equalization, (6) soaking at tempering temperature, and (7) cooling down from the tempering temperature. Computer-aided determination of process parameters has a greater number of advantages compared with earlier methods: 1. Planning of the process and preparation of the technological documentation are incomparably faster and simpler. ß 2006 by Taylor & Francis Group, LLC. Temperature Surface Core Hardening 1 2 3 A Tempering 4 5 Q 6 7 T Time FIGURE 6.145 Operations and phases in the process of hardening and tempering. 2. Since the computer program takes into account the influences of all relevant factors, provided that all necessary input data are used, the resulting parameters and time– temperature profiles can be determined more precisely. 3. The professional level of the technological documentation is always high and consistent, irrespective of the ability and experience of an individual technologist. 4. It is possible (by using appropriate subprograms and inserting the data for alternative equipment) to examine the potential energy savings or economy of using some other equipment for the same process. 5. If modern heat treatment equipment with microprocessor control is available, the resulting treatment parameters can be distributed directly (online) to all units where the process will be performed and controlled automatically. The general scheme of computer-aided planning of the hardening and tempering process is shown in Figure 6.146. Use of a computer for this purpose requires Preparatory stage Database on steel characteristics Production Calculations / subroutines Feedback information Input data: on steel grade (heat) Computer-aided process planning Parameters for A, Q, T On the workpiece On required mechanical properties On equipment Process operation A Q Technological documentation and temperature−time diagram Performance of hardening and tempering Checking of resultant properties T Feedback information Equipment characteristics Data on quenching conditions Feedback information on resultant properties FIGURE 6.146 Scheme of computer-aided planning of the hardening and tempering process. (From B. Liščić and T. Filetin, Heat Treat. Met. 3:62–66, 1987.) ß 2006 by Taylor & Francis Group, LLC. 1. A database on characteristics of the steel grades treated 2. A database on the equipment employed (especially data on quenching severities available) 3. Subprograms stored in the computer memory for the necessary calculation of parameters The input data in a particular case are: 1. Data on the steel grade in question 2. Data on the workpiece (shape, critical cross section, surface condition, number of pieces in a batch) 3. Data on mechanical properties required, after hardening and tempering, at a specified point of the cross section (hardness or ultimate tensile strength, yield strength, ductility, impact toughness, minimum grade of hardening or minimum percentage of martensite after quenching) 4. Data on the equipment used for all operations and phases of the process (preheating, austenitization, quenching, tempering) The database on steels contains the following information for every specified steel grade or heat: chemical composition; carbon equivalent; austenitizing temperature; time for homogenization of the structure; Ms temperature; Jominy hardenability curve; holding time at tempering temperature; and susceptibility to temper brittleness. To determine the parameters of the hardening and tempering process, the following relationships must be known and stored in the computer memory in the form of adequate mathematical equations: 1. The effect of shape and cross-sectional size of the workpiece on the time necessary for heating and austenitization under the specific heat transfer conditions of the equipment employed. For the case of a 40-mm bolt made of grade BS 708A37 (En 19B) steel (see Figure 6.147), because of the high value of the carbon equivalent (0.82), a preheating stage at 4508C (8428F) was necessary. For calculation of preheating time, as well as the time for heating to austenitizing temperature and temperature equalization, formula 6.42 was used (see Section 6.3.1) whereby the regression coefficients a and b were experimentally determined for the equipment used. 2. The influence of steel grade, cross-sectional size, and actual quenching conditions on the depth of hardening. This is necessary for selection of optimum quenching conditions (quenching medium, temperature, and agitation rate) to satisfy the required degree of hardening. The method by which this selection was performed is described in Chapter 5 (see Section 5.6.4). 3. The relationship between hardness after tempering and tempering temperature for the steel in question. The necessary tempering temperature (Tt) was calculated by means of the formula   ln (Hh  8)=(Ht  8) 1=6 273 [8C] Tt ¼ 917 S (6:57) where Hh is hardness after hardening, HRC; Ht is required hardness after tempering, HRC; and S is degree of hardening. This equation is valid for tempering temperatures between 390 and 6608C (734 and 12208F). The time necessary for heating up to the tempering temperature and for temperature equalization through the cross section was calculated in the same manner as for austenitization, taking into account the data for the specific tempering furnace. The holding time at tempering temperature was taken from the database for the steel grade in question. ß 2006 by Taylor & Francis Group, LLC. Technological documentation for the process: hardening and tempering Workpiece: bolt Dimensions, mm: 40 dia. x 120 Steel grade: BS 708A37 Requirements: R = 900 N/mm2 Hardening grade = .84 Point on cross section: 1/4R Technological parameters Operation Equipment and/or media Temperature (C) Time (min) Preheating Chamber furnace air atmosphere 450 62 Austenitization Chamber furnace air atmosphere 840 47 Quenching Oil-agitation 1 m/s 20 10 Tempering Pit furnace-circulating air 627 152 In air 20 140 Cooling after tempering Total time = 411 min 900 T, C 800 700 600 500 400 300 200 100 1 2 3 4 5 6 7 8 h FIGURE 6.147 An example of the computer-generated parameters and time–temperature cycle for hardening and tempering a 40-mm diameter bolt made of BS 708A37 (En 19B) steel. (From B. Liščić and T. Filetin, Heat Treat. Met. 3:62–66, 1987.) Cooling from the tempering temperature is carried out in air or inert gas in all cases where the steel is not prone to temper brittleness. If it is susceptible, faster cooling in oil or in air blast in necessary. By using the described subprograms, the input data are processed by means of stored equations into the following output data or process parameters: 1. Temperature and time of preheating 2. Temperature and time for austenitization 3. Quenching conditions (quenching medium, its temperature, its agitation rate; time required for complete cooling of the workpiece) ß 2006 by Taylor & Francis Group, LLC. TABLE 6.6 Comparison of Required and Measured Hardness at the Center of Cylinders Made of Steel Grade BS 708A37 (En 19B), after Hardening and Tempering under Computer-Calculated Conditions Dimensions (mm) Diameter Required Values Length Hardening Grade (S) Ultimate Tensile Strengtha (N/mm2) 120 200 320 0.95 0.84 0.65 1240 1000 850 30 50 80 Measured Values Hardness after Tempering (HRC) Tempering Temperature (8C) Ultimate Tensile Strength (N/mm2) Hardness after Tempering (HRC) 519 583 621 1210 1050 900 37.3 32.6 27.7 38 31 24.5 a Calculated from the hardness (DIN 50150). Source: From B. Liščić and T. Filetin, Heat Treat. Met. 3:62–66 (1987). 4. Temperature and time for tempering 5. Mode of cooling from tempering temperature to room temperature Figure 6.147 shows an example of computer-generated documentation for hardening and tempering a 40-mm diameter bolt made of BS 708A37 (En 19B) steel. Table 6.6 compares the required hardness (ultimate tensile strength) for the center of bars of 30-, 50-, and 80-mm diameters made of grade BS 708A37 steel with the measured hardness after hardening and tempering under computer-calculated conditions. 6.5 AUSTEMPERING The austempering process (see Figure 6.148) consists of austenitization, quenching into a hot bath maintained between 260 and 4508C (500 and 8428F), holding at this temperature until the transformation of austenite to bainite is complete, and cooling to room temperature at T T Ta Ta Temperature, C Temperature,C Ac3 Ttr (a) Ac3 F P T tr B Ms (b) Time, s t Time, s log t FIGURE 6.148 Scheme of an austempering process (a) in time–temperature diagram and (b) in isothermal transformation (IT) diagram. ß 2006 by Taylor & Francis Group, LLC. will. Compared with the process of hardening and tempering, there are the following substantial differences: 1. At austempering there is no austenite-to-martensite transformation, but the final structure (bainite) is obtained gradually during the isothermal transformation of austenite to bainite. 2. After austempering there is no tempering. 3. While hardening and tempering is a two-operation process, austempering is performed in one cycle only, which is an advantage for the automation of the process Dealing with austempering one should use the IT diagram of the steel in question to optimize the process parameters, among them first of all the transformation temperature (Ttr) and holding time at this temperature. Austempering of steel offers two primary potential advantages: 1. Reduced distortion and less possibility of cracking 2. Increased ductility and toughness, especially in the range of high strength (hardness) values between 50 and 55 HRC Reduced distortion and less possibility of cracking are the result of lower thermal stresses, as well as lower transformational stresses compared to conventional hardening. Although at austempering there are also temperature differences between the surface and core of the workpiece, during quenching, these differences are substantially smaller, as shown in Figure 6.149, because the difference between the austenitizing temperature and the temperature of the quenching bath is much smaller (for 200–4008C (392–7528F)) than in conventional hardening. Smaller temperature gradients across the section mean smaller thermal stresses. On the other hand, at austempering there is no momentary austenite-to-martensite transformation, connected with the volume increase, taking place at different moments at different points of the cross section. Instead there is a gradual transformation from austenite to bainite, which takes place almost simultaneously in thin and thick cross sections. Both effects contribute to much lower risk of cracking and distortion, thereby minimizing the production of scraped parts and additional cost for straightening or grinding to repair the distortion. Temperature The greatest temperature difference between surface and core at I The greatest temperature difference between surface and core at II C S S = surface C = core C S Time I Conventional hardening and tempering II Austempering FIGURE 6.149 Temperature differences between surface and core of the workpiece in conventional hardening and in austempering. (From K.H. Illgner, Fachber. Hüttenpraxis Metallweiterverarb. 17(4):281–288, 1979 [in German].) ß 2006 by Taylor & Francis Group, LLC. Increased ductility and toughness as well as increased bendability and fatigue life are the strongest reasons to apply austempering instead of hardening and tempering. Figure 6.150 shows the relation of impact toughness and Brinell hardness (HB) of a Cr–Mn–Si steel after conventional hardening and tempering and after austempering, as a function of tempering temperature and austempering temperature, respectively. The most important difference is that a good combination of hardness and toughness after conventional hardening and tempering is possible only at high tempering temperatures, which means low hardness, whereas at austempering a good combination of hardness and impact toughness may be achieved at high hardness values. Another comparison of impact toughness of a carbon steel after hardening and tempering and after austempering, as a function of hardness, is shown in Figure 6.151. It is evident that austempering yields much better impact toughness, especially at high hardness, around 50 HRC. It is necessary to emphasize that high toughness after austempering is possible only under conditions of complete transformation of austenite to bainite. Table 6.7 shows a comparison of some mechanical properties of austempered and of hardened and tempered bars made of AISI 1090 steel. In spite of having a little higher tensile strength and hardness, austempered specimens have had remarkably higher elongation, reduction of area, and fatigue life. Figure 6.152 shows the fatigue diagram of DIN 30SiMnCr4 steel after conventional hardening and tempering and after austempering. The increase in fatigue resistance values is especially remarkable for notched specimens. Regarding bendability, Figure 6.153, from an early work of Davenport [30], shows the results of bending a carbon steel wire austempered and hardened and tempered to 50 HRC. When selecting a steel for austempering, IT diagrams should be consulted. The suitability of a steel for austempering is limited first of all with minimum incubation time (the distance of the transformation start curve from the ordinate). Another limitation may be the very long transformation time. Figure 6.154 shows the transformation characteristics of four AISI grades of steel in relation to their suitability for austempering. The AISI 1080 steel has only limited suitability for austempering (i.e., may be used only for very thin cross sections) 550 Hardness Hardening and tempering Hardness Hardness HB 500 14 12 10 450 8 400 350 300 250 Impact toughness 6 4 Impact toughness Impact toughness, kg/cm2 Austempering 600 2 0 200 250 300 350 400 300 400 500 550 600 Austempering temperature, C Tempering temperature, C FIGURE 6.150 Impact toughness and hardness (HB) of five heats of a Cr–Mn–Si steel after conventional hardening and tempering and after austempering, as a function of tempering temperature and austempering temperature, respectively. (From F.W. Eysell, Z. TZ Prakt. Metallbearb. 66:94–99, 1972 [in German].) ß 2006 by Taylor & Francis Group, LLC. Rod diam. 0.180 in. C 0.74% Mn 0.37% Si 0.145% 0.039% S P 0.044% Energy absorbed in breaking impact strength, ft-lb 50 Each plotted point represents the average of several tests 40 30 Quench and temper method 20 Direct method austempered 10 0 40 45 50 55 60 Rockwell C hardness 65 FIGURE 6.151 Comparison of impact toughness of a carbon steel after conventional hardening and tempering and after austempering, as a function of hardness. (From G. Krauss, Steels: Heat Treatment and Processing Principles, ASM International, Materials Park, OH, 1990.) because the pearlite reaction starts too soon near 5408C (10048F). The AISI 5140 steel is well suited to austempering. It is impossible to austemper the AISI 1034 steel because of the extremely fast pearlite reaction at 540–5958C (1004–11038F). The AISI 9261 steel is not suited to austempering because the reaction to form bainite is too slow (too long a transformation time) at 260–4008C (500–7528F). The austempering process is limited to sections that can be cooled at a sufficient rate to prevent transformation to pearlite during quenching to the austempering bath temperature. Maximum section thickness is therefore important in determining whether or not a part can be successfully austempered. For eutectoid or hypereutectoid carbon steels like AISI 1080, a section thickness of about 5 mm is the maximum that can be austempered to a fully bainitic structure. Unalloyed steels of lower carbon content are restricted to a proportionately lesser thickness (except those containing boron). With increasing alloy content, heavier sections can be austempered, in some alloy steels up to 25 mm cross section. When some pearlite is permissible in the microstructure, even carbon steels can be austempered to sections significantly thicker than 5 mm. Table 6.8 lists section sizes and hardness values of austempered parts made of various steels. Process parameters for the austempering process are: 1. Austenitizing temperature and time 2. Quenching intensity when cooling from the austenitizing temperature to the austempering bath temperature 3. Temperature of transformation, i.e., the austempering bath temperature 4. Holding time at austempering temperature The austenitizing temperature and time (as in any hardening process) are responsible for carbide dissolution and homogenizing of the structure, which has a substantial influence on the impact toughness of treated parts. ß 2006 by Taylor & Francis Group, LLC. TABLE 6.7 Comparison of Some Mechanical Properties of Austempered and of Hardened and Tempered Bars Made of AISI 1090 Steel Propertya Austempered at 4008C (7508F)b Quenched and Temperedc 1,415 (205) 1,020 (148) 11.5 30 415 105,000e 1,380 (200) 895 (130) 6.0 10.2 388 58,600f Tensile strength, MPa (ksi) Yield strength, MPa (ksi) Elongation, % Reduction of area, % Hardness, HB Fatigue cyclesd a Average values. Six tests. c Two tests. d Fatigue specimens 21 mm (0.812 in.) in diameter. e Seven tests: range 69,050–137,000. f Eight tests: range 43,120–95,220. Source: From ASM Handbook, 9th ed., Vol. 4, Heat Treating, ASM International, Materials Park, OH, 1991, p. 155. b Quenching must be severe enough to avoid any pearlite formation on cooling from the austenitizing temperature to the temperature of the austempering bath. Molten nitrite–nitrate salts are used as quenching media for austempering. To increase the quenching severity, agitation and sometimes the addition of some percentage of water is used. When adding water to a hot salt bath, care must be taken to prevent spattering. The higher the temperature of the salt bath, the less water should be added. Because of evaporation, the amount of water added must be controlled. Bending fatigue strength s±, N/mm2 720 680 640 Smooth specimens 600 560 Austempered sB = 1260 N/mm2 Hardened + tempered sB = 1380 N/mm2 Hardened + tempered sB = 1260 N/mm2 520 480 440 400 Notched specimens 360 320 280 2 3 4 5 6 2 3 4 5 7 10 Number of cycles 7 107 FIGURE 6.152 Fatigue of DIN 30SiMnCr4 steel after conventional hardening and tempering and after austempering. (From F.W. Eysell, Z. TZ Prakt. Metallbearb. 66:94–99, 1972 [in German].) ß 2006 by Taylor & Francis Group, LLC. Hardness: Rockwell C 50 Austempered Quenched and tempered FIGURE 6.153 Carbon steel wire (0.78% C, 0.58% Mn) of 4.6-mm diameter, (left) austempered and (right) hardened and tempered to 50 HRC and bent under comparable conditions. (From E.S. Davenport, Steel, March 29, 1937.) 800 800 500 400 F+C A+F+C A 300 Ms 200 100 0 1 min 1080 −1 10 1 10 (a) 10 min 2 10 Time, s 1 day 10 h 1h 3 4 10 10 600 10 F+C Ms 300 200 0 (c) 12 25 25 27 35 43 A+F+C 100 1 min 1034 10−1 1 10 10 min 102 Time, s A F+C 400 A+F+C Ms 300 MI 200 5140 0 10−1 800 Ae3 Ae1 103 1 day 10 h 1h 104 700 62 1 10 102 Time, s 103 104 28 34 38 37 31 37 41 50 55 F+C 500 A+F+C 400 A 300 Ms 200 100 52 0 105 (d) 1 min 9261 1 105 A 600 Temperature, ⴗC 400 A+F Ae1 500 A+F 500 (b) Hardness, HRC Temperature, ⴗC 600 Ae3 13 24 31 26 30 37 44 50 51 53 100 66 5 800 700 Ae1 10 102 10 min 103 Time, s 1 day 10 h 1h 104 Hardness, HRC Temperature, ⴗC 600 Ae3 A 700 Temperature, ⴗC 11 32 38 40 40 41 43 50 55 57 Hardness, HRC Ae1 700 Hardness, HRC Transformation temperature, i.e., austempering bath temperature, is one of the two most important parameters as it directly influences the strength (hardness) level of the treated parts. The higher the austempering temperature, the lower the strength (hardness) of the austempered parts. The bainitic region can be divided according to austempering temperature into upper and lower bainite regions, the boundary between them at about 3508C (6628F). The structure of upper bainite in steels (consisting of parallel plates of carbides and ferrite) is softer and tougher, whereas the structure of lower bainite (needlelike, with small carbides under 608 within the needles) is harder and more brittle. 65 105 FIGURE 6.154 Transformation characteristics of steel of AISI grades (a) 1080; (b) 5140; (c) 1034; and (d) 9261 in relation to their suitability for austempering (see text). (From ASM Handbook, 9th ed., Vol. 4, Heat Treating, ASM International, Materials Park, OH, 1991.) ß 2006 by Taylor & Francis Group, LLC. TABLE 6.8 Section Sizes and Hardness Values of Austempered Parts of Various Steel Grades Section Size Steel nm 1050 1065 1066 1084 1086 1090 1090e 1095 1350 4063 4150 4365 5140 5160e 8750 50100 b 3 5c 7c 6c 13c 5c 20c 4c 16c 16c 13c 25c 3b 26c 3b 8c in. b 0.125 0.187c 0.281c 0.218c 0.516c 0.187c 0.820c 0.148c 0.625c 0.625c 0.500c 1.000 0.125b 1.035c 0.125b 0.312c Salt Temperature Ms Temperaturea 8C 8F 8C 8F Hardness (HRC) 345 —d —d —d —d —d 315f —d —d —d —d —d 345 315f 315 —d 655 —d —d —d —d —d 600f —d —d —d —d —d 655 600f 600 —d 320 275 260 200 215 — — 210g 235 245 285 210 330 255 285 — 610 525 500 395 420 — — 410g 450 475 545 410 630 490 545 — 41–47 53–56 53–66 55–58 55–58 57–60 44.5 (avg.) 57–60 53–56 53–56 52 max 54 max 43–48 46.7 (avg.) 47–48 57–60 a Calculated. Sheet thickness. c Diameter of section. d Salt temperature adjusted to give maximum hardness and 100% bainite. e Modified austempering; microstructure contained pearlite as well as bainite. f Salt with water additions. g Experimental value. b Source: From ASM Handbook, 9th ed., Vol. 4, Heat Treating, ASM International, Materials Park, OH, 1991, p. 155. Because not only the strength (hardness) level but also the impact toughness varies with austempering temperature, the temperature of the austempering bath must be kept within close tolerance (+68C (+438F)). The holding time at austempering temperature should be sufficient to allow complete transformation. Therefore the IT diagram of the steel grade in question should be consulted. Allowing parts to remain in the bath for longer than the required time will increase the cost of treatment but it is not harmful to the mechanical properties of austempered parts. REFERENCES 1. G. Spur and T. Stöferle (Eds.), Handbuch der Fertigungstechnik, Vol. 4/2, Wärmebehandeln, Carl Hanser, Munich, 1987. 2. H.J. Eckstein (Ed.), Technologie der Wärmebehandlung von Stahl, 2nd ed., VEB Deutscher Verlag für Grundstoffindustrie, Leipzig, 1987. 3. B. Liščić, S. Švaić, and T. Filetin, Workshop designed system for quenching intensity evaluation and calculation of heat transfer data, Proceedings of the First International Conference on Quenching and Control of Distortion, Chicago, IL, September 1992, pp. 17–26. ß 2006 by Taylor & Francis Group, LLC. 4. A. Rose and W. Strassburg, Anwendung des Zeit-Temperatur-Umwandlungs-Schaubildes für kontinuierliche Abkühlung auf Fragen der Wärmebehandlung, Archiv. Eisenhüttenwes. 24(11/ 12):505–514 (1953) (in German). 5. H.P. Hougardy, Die Darstellung des Umwandlungsverhaltens von Stählen in den ZTU-Schaubildern, Härterei-Tech. Mitt. 33(2):63–70 (1978) (in German). 6. E.Scheil, Arch. Eisenhüttenwes. 8:565–567 (1934/1935) (in German). 7. F. Wever and A. Rose (Eds.), Atals zur Wärmebehandlung der Stähle, Vols. I and II, Verlag Stahleisen, Düsseldorf, 1954/56/58. 8. W. Peter and H. Hassdenteufel, Aussagefähigkeit der Stirnabschreckprüfung und der Zeit-Temperatur-Umwandlungsschaubildes für das Ergebnis der Härtung von Rundstäben, Stahl Eisen 87(8):455–457 (1967) (in German). 9. M. Atkins, Atlas of Continuous Transformation Diagrams for Engineering Steels, British Steel Corporation, BSC Billet, Bar and Rod Product, Sheffield, U.K., 1977. 10. E.A. Loria, Transformation behaviour on air cooling steel in A3–A1 temperature range, Met. Technol., 490–492 (1977). 11. N. Shimizu and I. Tamura, Effect of discontinuous change in cooling rate during continuous cooling on pearlitic transformation behaviour of steel, Trans. ISIJ 17:469–476 (1977). 12. ISI, Decarburization, ISI Publication 133, Gresham Press, Old Woking, Surrey, England, 1970. 13. B. Liščić, H.M. Tensi, and W. Luty (Eds.), Theory and Technology of Quenching, Springer-Verlag, New York, 1992. 14. K.E. Thelning, Steel and Its Heat Treatment, 2nd ed., Butterworths, London, 1984. 15. J. Frehser and O. Lowitzer, The process of dimensional change during the heat treatment of tool steels, Stahl Eisen. 77(18):1221–1233 (1957) (in German). 16. J. Wünning, Verfahrenstechnik des Isothermglühens, Härterei-Tech. Mitt. 32:43–49 (1977) (in German). 17. G. Krauss, Steels: Heat Treatment and Processing Principles, ASM International, Materials Park, OH, 1990. 18. J. Orlich, A. Rose, and P. Wiest (Eds.), Atlas zur Wärmebehandlung der Stähle, Vol. 3, ZeitTemperatur-Austenitisierung-Schaubilder Verlag Stahleisen, Düsseldorf, 1973 (in German). 19. J. Orlich and H.J. Pietrzenivk (Eds.), Atlas zur Wärmebehandlung der Stähle, Vol. 4, Zeit-Temperatur-Austenitisierung-Schaubilder Part 2, Verlag Stahleisen, Düsseldorf, 1976 (in German). 20. S. Jost, H. Langer, D. Pietsch, and P. Uhlig, Rechnerische Ermittlung der Erwärmdauer bei der Wärmebehandlung von Stahl, Fertigungstech. Betr. 26(5):298–301 (1976) (in German). 21. M.A. Aronov, J.F. Wallace, and M.A. Ordillas, System for prediction of heat-up and soak times for bulk heat treatment processes, Proceedings of the International Heat Treatment Conference on Equipment and Processes, April 18–20, 1994, Schaumburg, IL, pp. 55–61. 22. N.I. Kobasko, Teplovie procesi pri zakalke stali, Mettaloved. Termiceskaja Obrab. Metalov. 3:2–6 (1968). 23. B. Liščić and G.E. Totten, Controllable delayed quenching, Proceedings of the International Conference on Equipment and Processes, April 18–20, 1994, Schaumburg, IL, pp. 253–262. 24. J. Parrish, Retained austenite: new look at an old debate, Adv. Mater. Process. 3:25–28 (1994). 25. E. Just, Vergüten-Werkstoffbeeinflussung durch Härten und Anlassen, VDI-Ber. 256:125–140 (1976) (in German). 26. H.J. Spies, G. Münch, and A. Prewitz, Möglichkeiten der Optimierung der Auswahl vergütbarer Baustähle durch Berechnung der Härt-und Vergütbarkeit, Neue Hütte 8(22):443–445 (1977) (in German). 27. B. Liščić and T. Filetin, Computer-aided determination of the process parameters for hardening and tempering structural steels, Heat Treat. Met. 3:62–66 (1987). 28. K.H. Illgner, Qualitäts-und Kostenvorteile mit Zwischenstufenvergütungsanlagen im Vergleich zu normalen Vergütungsanlagen, Fachber. Hüttenpraxis Metallweiterverarb. 17(4):281–288 (1979) (in German). 29. F.W. Eysell, Die Zwischenstufenvergütung und ihre betriebliche Anwendung, Z. TZ Prakt. Metallbearb. 66:94–99 (1972) (in German). 30. E.S. Davenport, Heat treatment of steel by direct transformation from austenite, Steel, 29: (1937). 31. ASM Handbook, 9th ed., Vol. 4, Heat Treating, ASM International, Materials Park, OH, 1991. 32. U.S. Patent 2,829,185, regarding surface temperature measurement. 33. Met. Prog., October 1963, p. 134. ß 2006 by Taylor & Francis Group, LLC. 7 Heat Treatment with Gaseous Atmospheres Johann Grosch CONTENTS 7.1 7.2 7.3 General Introduction ................................................................................................. 415 Fundamentals in Common ........................................................................................ 417 Carburizing ................................................................................................................ 422 7.3.1 Introduction..................................................................................................... 422 7.3.2 Carburizing and Decarburizing with Gases..................................................... 422 7.3.2.1 Gas Equilibria ................................................................................... 423 7.3.2.2 Kinetics of Carburizing ..................................................................... 426 7.3.2.3 Control of Carburizing...................................................................... 428 7.3.2.4 Carbonitriding................................................................................... 431 7.3.3 Hardenability and Microstructures ................................................................. 432 7.4 Reactions with Hydrogen and with Oxygen .............................................................. 440 7.5 Nitriding and Nitrocarburizing.................................................................................. 446 7.5.1 Introduction..................................................................................................... 446 7.5.2 Structural Data and Microstructures .............................................................. 448 7.5.2.1 Structural Data ................................................................................. 448 7.5.2.2 Microstructures of Nitrided Iron ...................................................... 450 7.5.2.3 Microstructures of Nitrided and Nitrocarburized Steels................... 452 7.5.2.4 Microstructural Specialties................................................................ 456 7.5.3 Nitriding and Nitrocarburizing Processes ....................................................... 457 7.5.3.1 Nitriding............................................................................................ 457 7.5.3.2 Nitrocarburizing................................................................................ 460 7.5.3.3 Processing Effects on the Nitriding and Nitrocarburizing Results ... 461 7.6 Properties of Carburized and Nitrided or Nitrocarburized Components .................. 463 References .......................................................................................................................... 469 7.1 GENERAL INTRODUCTION Heat treatment of components is to date mostly accomplished in gaseous atmospheres, the more so if plasma and vacuum are regarded as special cases of gaseous atmospheres. In comparison, heat treatment in solid or liquid media is negligible in numbers. Heat treatment in gaseous atmospheres falls into two categories: processes with the aim of avoiding a mass transfer between the gaseous atmosphere and the material, and processes with the aim of achieving just such a transfer. Mass transfer occurs when there is a difference in the potential between the constituents of a gaseous atmosphere and those of the microstructure of a component. The direction of such a mass transfer is determined by the potential difference, which leaves two fundamental possibilities with regard to the component. One is the intake ß 2006 by Taylor & Francis Group, LLC. of elements of the gaseous atmosphere into the component and the other is the emission of elements of the component into the gaseous atmosphere. This kind of heat treatment falls under heat treatment with gas, which is the subject of this chapter. The deposition of constituents of a gaseous atmosphere onto the surface of a component (coating), which is not connected with the described mass transfer mechanism, is therefore excluded from the subject of heat treatment with gas. Consequently, a protective gas is a gaseous atmosphere that is free from a potential difference with respect to those elements of both gas and steel that have the ability to transfer mass. A central matter of concern with all the homogeneity treatments (annealing, austenitizing, tempering) is to prevent oxidation. Gas compositions suitable for reducing oxidation may have a potential difference against carbon; furthermore, a reduction of oxide layers makes it always possible for carbon to get into the gas. Protective gases with a reducing effect must hence be adjusted to the carbon content of the steel to prevent decarburization. Inert gases such as rare gas or pure nitrogen as well as high-quality vacua do not contain any reactant constituents and thus prevent a mass transfer. In processes without a mass transfer, the gaseous atmosphere as a protective gas is an important and basic requirement of heat treatment but not used as a parameter to attain or alter certain properties of the component. Processes like these are therefore referred to as heat treatment in gas. Transport of matter and heat conduction can formally be calculated by applying the same rules. The heat conduction in steel, however, is of a much higher order than the transport of matter, which as a diffusion process causes a uniformly directed flow of atoms. Heat treatments with gases are therefore always isothermal processes. As a rule, the rather slow process of diffusion determines the time needed for the technical processing of a heat treatment with mass transfer. This in turn determines essential processing conditions. During a technically and economically justifiable treatment time, only the atoms that are interstitially soluted in iron are absorbed in adequate quantity and sufficiently deep to meet the given requirements. Therefore elements used in heat treating are carbon, nitrogen, oxygen, and hydrogen. With these interstitally soluted atoms too, the exchange is limited to the case, with the exception of thin sheets and hydrogen as the smallest element that diffuses most easily, where it is possible to influence the bulk material. Heat treatment with gases is therefore mostly a surface phenomenon. The corresponding thermochemical surface hardening processes with gases are carburizing and decarburizing, nitriding and denitriding, and soaking as well as the combined processes carbonitriding and nitrocarburizing. Treatments with oxygen as the reactant cause almost always an oxide layer (controlled oxidizing, blueing) or lead to a reduction of oxide layers. Boriding with gaseous boron sources is seldom done in practice because the predominant medium, diborane B2F6, is highly toxic and the boron halides BBr3, BF3, or BCl3 are also seldom used due to their corrosive effect in humid condition. Plasma-assisted boriding with trimethyl borate B(OCH3)3 is still on the laboratory scale. A focus of the industrial heat treating of steel with gases is above all carburizing, surface heat treatment in the austenite phase field, nitrocarburizing and, to a lesser extent, nitriding, surface heat treatment in the ferrite phase field. Consequently, these heat treating processes will be dealt with in detail as to the fundamental principles of introducing carbon, nitrogen, or a mixture of both into the case of a steel, as to the characteristics of the heat treated microstuctures and the properties of carburized or nitrocarburized components. Oxidation, reduction, and the effect and composition of protective gases are often connected with decarburizing processes. Hence this topic will be dealt with following the discussion on carburizing. Some conditions of a desired oxidation will also be treated in connection with oxynitriding. A discussion of the fundamental principles of reactions in and with gaseous atmospheres and of diffusion in solid metals the above-mentioned processes have in common will precede the main chapters. ß 2006 by Taylor & Francis Group, LLC. 7.2 FUNDAMENTALS IN COMMON [1–5] The absorption of material from a gaseous atmosphere occurs in several steps [6,7]: Processes in the gaseous atmosphere: Formation of transportable gas molecules and transfer of these molecules through the gas phase onto the surface of the metal with subsequent physical adsorption of the gas molecules Processes in the interface: Dissociation of the gas molecules and chemisorption of the gas atoms, penetration of the atoms through the surface of the metal with transition of the atoms from the state of chemisorption to the interstitially solute state in the solid solution Diffusion of the atoms from the surface into the core of the material These steps are based on the premise that there is a potential difference between gas and steel. By analogy, the described steps are also valid for the emission of material, the atoms emitted from the solid solution recombine into molecules at the surface of the material and penetrate into the gaseous atmosphere. Independent of the composition of the initial gases, the gaseous atmospheres used in heattreating at processing temperatures consist of the elementary molecules carbon monoxide CO, carbon dioxide CO2, hydrogen H2, water vapor H2O, oxygen O2, ammonia NH3, and sometimes also methane CH4, all of which are able to react with one another and with the catalyzing surface of the component (and the furnace wall), thus releasing or absorbing carbon, oxygen, nitrogen, and hydrogen. Reactions among the constituents of the gas are described as homogeneous reactions; reactions between elements of the gas and elements of the component surface are described as heterogeneous reactions. The heterogeneous reactions that take place in the interface between gaseous atmosphere and component surface are chemophysical processes and responsible for the mass transfer. The reactions, i.e., the transition from an initial state to a final state, are accompanied by a change in the energy u, which is determined by the first law of thermodynamics du ¼ q þ w (7:1) where q is the amount of heat added during the change of states and w the work done by the system. In many cases
