Repository: fredporter/global-knowledge

# Global Vault

**Purpose:** Reference knowledge — public domain content, device specs, learning materials.

**Scope:** macOS → Linux only (read-only on Linux side).

**Contents:**
- `knowledge/` — Reference knowledge (survival, navigation, fire, water, tools, etc.)
- `concepts/` — System concepts and architecture docs
- `repos/` — Repository documentation (uDevFramework, etc.)
- `config/` — Configuration references
- `learning/` — Educational content and tutorials
- `tools/` — Utility scripts
- `handoff/` — Handoff data
- `system/` — System state data
- `data/` — Structured data (MCP, feeds, spools, workflows)
- `vault/` — Vault metadata
- `surfaces/` — Surface definitions

File: contributor/misc/Steel Heat Treatment_ Metallurgy and Technologies (Steel Heat Treatment Handbook, Second Edition).md (part 27 of 50)
it suffices to just consider the work against the surrounding pressure (volume work): w ¼ P  dv (7:2) du ¼ q  P  dv (7:3) Thus Equation 7.1 can be rewritten Combined with the entropy derived from the second law of thermodynamics ds ¼ dqrev T (7:4) follows the basic equation for reversible thermodynamic processes, at constant pressure and constant temperature: du ¼ T  ds  p  dv ß 2006 by Taylor & Francis Group, LLC. (7:5) This relationship allows the derivation of thermodynamic potentials, one of which is the free enthalpy, or Gibbs’ free energy g¼uþpvT s (7:6) which is subsequently needed. In a closed system the gas reactions approach a dynamic equilibrium state, which is determined by pressure, temperature, gas composition, and material composition. In this dynamic equilibrium state, the Gibbs’ free energy is at its minimum and reactions and reverse reactions, on average, take the same amount of time, i.e., the total of locally absorbed and emitted particles equals zero, thus causing the net flow to cease. The rate of a chemical reaction is in proportion to the active masses of the involved elements, which for gaseous material are described by their partial pressures pA (volume of constituent A  total pressure in the system). From the fact that reaction and reverse reaction take the same amount of time, it follows for a general reaction aA þ bB ¼ cC þ dD (7:7) (a through d are the stoichiometric factors of the reaction components A through D) that the equilibrium constant Kp of the process is Kp ¼ pcC  pdD paA  pbB (7:8) where, by agreement, the reaction products C and D are placed over the reactants A and B. Thus, the gas composition is replaced by the equilibrium constant Kp, which is independent of pressure. The Gibbs’ free energy for standard state is thus dg0 ¼ R  T  ln dg0 pcC pdD ¼ RT ln Kp paA pbB (7:9) Values of the Gibbs’ free energy for standard state reactions have been studied for many reactions and can be found in special tables [8,9]. The values of the partial pressures of the gaseous atmospheres discussed here vary between 1017 and 1025 bar at treatment temperature and are thus for reasons of convenience often replaced by the activity ai of the gases by relating the partial pressure p to a standard state pressure. It is most usual to choose as standard state the partial pressure p0 ¼ 1 of the pure component in the same phase at the same temperature, which for carbon, for instance, is the steam pressure pC 0 of graphite (i.e., the activity of the graphite-saturated austenite is by definition aCarbon ¼ 1 [10]). Equation 7.9 can thus be rewritten as dg0 ¼ R  T  ln a C  aD a A  aB (7:10) These deductions are only valid for reactions where substance is neither added to nor emitted from the system. On changing the amount of substance, the constituents must be taken into consideration by means of their chemical potential, which as partial Gibbs’ free energy ß 2006 by Taylor & Francis Group, LLC.  mi ¼    @g @e ¼ dni T , p, j dni S,V , j (7:11) is defined with dni moles of the substance i. In this case it is necessary to complete Equation 7.5 du ¼ T  ds  p  dv þ Smi  dni (7:12) The mass transfer within the interface is technically described by the mass transfer coefficient b, which determines how fast the particles move, with the mass transfer equation ~ ¼ b(agas  asurface ) m (7:13) and is therefore also called effective reaction rate constant. The direction of the mass transfer is determined by the activity gradient between gaseous atmosphere and the surface of the steel. The reaction rate constant indicates the total of mass transfer in the interface and comprises as a global value the effects of material, the microgeometrical state of the surface, flow conditions, pressure, and temperature on the mass transfer. The individual physicochemical reactions that occur in the interface cannot be described by the mass transfer coefficient. Single-phase systems are homogeneous when at thermodynamic equilibrium, differences in the distribution of the involved atoms such as those caused during production are equalized by matter flowing from regions of higher concentration toward regions of lower concentration. The cause of this flux, which is called diffusion, is the difference in the chemical potential mc of the diffusing substance. The partial molar Gibbs’ free energy, according to Equation 7.11, can be rewritten mc ¼ dg dc (7:14) where c is the concentration of the diffusing substance. The potential difference is equalized by the flux ~ m¼ D @mc c grad c RT @c (7:15) where m is the number of atoms c that penetrate the area F in the time t, R is the general gas constant (8.314 J=mol K), and D* the diffusion coefficient (or diffusivity). In multiphase systems with different chemical potentials it is likely that potential jumps occur at the phase boundaries; in this case it may happen that the flux is opposed to the concentration gradient (uphill diffusion). On carbide formation, for instance, carbon diffuses from the saturated austenite into carbide with a higher concentration of carbon which, however, has a lower chemical potential in the carbide. In dilute solutions, i.e., when the amount of the diffusing material is small, it is possible to use, with adequate precision, the more easily accessible concentration gradient as a driving force. This approach is valid for the thermochemical surface treatment and leads to Fick’s first law of diffusion [11] @c @c ¼ D @t @x ß 2006 by Taylor & Francis Group, LLC. (7:16) according to which the variation in time of the concentration depends on the concentration gradient @c=@ x parallel to the x-axis. The effective diffusion coefficient D has the unit area=time and is usually expressed in cm2=s. Fick’s first law is valid when there is change in time of the concentration gradient and thus none of the flux. Frequently, diffusion causes a change in the concentration gradient and thus becomes dependent on time and location. This is covered by Fick’s second law [11]: @c @ @c ¼ D @t @ x @x with D ¼ f (c) (7:17) or, if D is independent of concentration and consequently of location, @c @2c ¼ D 2 @t @x with D 6¼ f (c) (7:18) In the case of a semiinfinite system, that is when the diffusion flow does not reach the end of the specimen as is the case in thermochemical surface treatment, Fick’s second law as given in Equation 7.18, the van Orstrand–Dewey solution [12–14] applies   x c(x,t)  c0 ¼ (cs  c0 ) 1  erf pﬃﬃﬃﬃﬃ 2 Dt  (7:19) where c(x,t) is the concentration c at a distance x from the surface of a steel with the initial concentration c0 following a diffusion time t, and cs is the surface concentration of the diffusing element (erf is the Gaussian error function). According to this relation, the depth of penetration increases in proportion to the root of the diffusion time, which leads to the empirical rule that to get double the depth of penetration it is necessary to quadruple the diffusion time. Fick’s second law can also be resolved when substance is emitted, i.e., when cs is smaller than c0, in the form   x (7:20) c(x,t)  cs ¼ (c0  cs ) erf pﬃﬃﬃﬃﬃ 2 Dt The diffusion coefficient is given by the empirical relationship   Q D ¼ D0 exp  RT (7:21) with the element-dependent constant D0 and the activation energy Q of the diffusion. From Equation 7.16 and Equation 7.19 it follows that the diffusion time which is needed for a specific depth of penetration can only be reduced by higher temperatures T and an increase in the concentration gradient @ c=@ x. The activation energy Q is dependent on the mechanisms of solid-state diffusion. The diffusion of the gases nitrogen, oxygen, hydrogen, and of carbon, which are located interstitially mainly on octahedral voids in the lattice, occurs primarily by the interstitial mechanism that is the cause of the already mentioned rather fast diffusion of the above elements, which can still occur at room temperature and even lower temperatures. The diffusion coefficients DH, DC, DN, and DO have been thoroughly studied for a-iron. Figure 7.1 [15] offers a comparison of the magnitudes between hydrogen, carbon, oxygen, and nitrogen and of substituted atoms. Figure 7.2 [4] shows a detailed plot of the diffusion ß 2006 by Taylor & Francis Group, LLC. 1500 10−4 400 Temperature (C) 200 100 25 0 50 Coefficient of diffusion (m2/s) Hydrogen 10−9 10−14 Interstitial atoms N, C 10−19 10−24 Substitutional atoms 10−29 0 1 2 3 4 5 103 1 T K 10−6 10−4 10−8 10−6 10−10 10−8 10−12 10−10 10−14 10−12 10−16 10−14 0 in α-Fe 10−18 10−16 10−20 10−18 10−22 10−20 10−24 10−22 10−26 10−24 10−28 0 1.0 2.0 3.0 4.0 DO and DC(α-Fe) (m2/s) D N (α-Fe) (m2/s) FIGURE 7.1 Diffusion coefficients of hydrogen and of interstitial and substitional elements in a-iron. (From E. Hornbogen, Werkstoffe, 2nd ed., Springer-Verlag, Berlin, 1979.) 10−26 103 1 T K FIGURE 7.2 Diffusion coefficients of C, N, and O in a-iron. (From Th. Heumann, Diffusion in Metallen, Springer-Verlag, Berlin, 1992.) ß 2006 by Taylor & Francis Group, LLC. coefficients of carbon, oxygen, and nitrogen. The diffusion coefficients in g-iron are approximately lowered by the second power of 10, and details on this will be dealt with in Section 7.3 on carburizing. It ought to be noted that the diffusion proceeds faster alongside grain boundaries than in the matrix [3,4]. The directed exchange of matter requires a difference in potential or activity that is established and maintained by the gas composition. With processes near equilibrium it is possible to relate them to their final state and to describe them by specifically derived and easily obtainable values such as the carbon potential, and to control them accordingly. With processes far from equilibrium, where it is not possible to ascertain how great the differences in potential or activity are, it has proved helpful to use process characteristics that allow to maintain a required gas composition, provided that the processing conditions are fixed. 7.3 CARBURIZING 7.3.1 INTRODUCTION Carburizing produces a hard and compared with their dimensions often shallow surface on relatively soft components when the surface microstructure of steels with a (core) carbon content of usually 0.15–0.25% is carburized to carbon contents in the range of 0.7–0.9 (1.0)% C and transformed to martensite. This treatment leads to the formation of a hardness gradient and to a distribution of residual stresses with compressive stresses in the surface microstructure due to the changes in volume during the martensitic transformation. The combined effect of these two parameters causes the main properties of the components, i.e., fatigue strength, rolling contact fatigue strength, and toughness to reach the highest values possible in one part. Carburizing thus comprises the processing steps carbon diffusion, with the result of a carbon gradient, and quenching with the hardness gradient and the distribution of residual stresses as results, where it is possible to establish equal carbon gradients in differently alloyed steels while the respective hardness gradients can differ because of the alloy dependence of the hardenability. The following chapters deal with the fundamentals of carburizing (carbon diffusion), the hardenability as a criterion for the selection of suitable carburizing steels, and the microstructures resulting from hardening. The properties of carburized components will be described in Section 7.6. 7.3.2 CARBURIZING AND DECARBURIZING WITH GASES Carburizing is achieved by heating the steel at temperatures in the homogeneous austenite phase field in an environment of appropriate carbon sources. The carburizing time depends on the desired diffusion depth. The processes in use are classified according to their carbon sources in pack carburizing (solid compounds), salt bath carburizing (liquid carbon sources), and gas and plasma carburizing (gaseous carbon sources), the process of which is subsequently described. Pack carburizing, too, produces a gas atmosphere, which means that the phenomena described for gas carburizing are, in essence, also true for pack carburizing. The processes in the gas phase and in the interface can be described for the present as states of equilibrium [16–23], the enforced transition to a nonequilibrium leads to carburizing or decarburizing. This approach is valid since during the carburizing process the diffusion in the steel is considerably slower than the preceding steps described in Chapter 4. Carburizing procedures for which this condition is no longer valid [24,25] as well as ß 2006 by Taylor & Francis Group, LLC. plasma carburizing [26–29] will not be covered in this context. (See Chapter 18 for plasma caburizing.) 7.3.2.1 Gas Equilibria Gaseous carbon sources in wide use are hydrocarbon gases such as methane or propane [19–21], alcohols and alcohol derivatives (above all methanol [30]), and other organic carbon compounds [31]. These carbon sources decompose at carburizing temperature to the constituents carbon monoxide (CO) and hydrogen (H2) with small amounts of carbon dioxide (CO2), water vapor (H2O), oxygen (O2), and methane (CH4). In general, certain constant proportions of carbon monoxide and hydrogen diluted with nitrogen N2 are used as a carrier gas, which can be produced separately in a gas generator or in the furnace directly. Such a carrier gas has a carburizing or decarburizing effect due to the reactions 2CO ¼ C(g ) þ CO2 (Boudouard reaction) (7:22) CO þ H2 ¼ C(g) þ H2 O (heterogeneous water gas rection) (7:23) CO ¼ C(g ) þ 1=2O2 (7:24) CH4 ¼ C(g ) þ 2H2 (7:25) and the homogeneous water gas equilibrium CO2 þ H2 ¼ CO þ H2 O (7:26) with which the reaction product carbon dioxide is decomposed again. This means that after a sufficiently long carburizing time, an equilibrium between carburization and decarburization is established whose carbon content is described as carbon potential (C-potential Cp) [32] can be measured by shim stock analysis [33]. (It is customary to define the carbon potential, in mass percent, as the carbon content of pure iron within the homogeneous austenite phase field at a given temperature that is in equilibrium with the furnace atmosphere.) Figure 7.3 [16,18] shows the equilibrium between carburization and decarburization for the Boudouard reaction in presence of pure carbon dependent on pressure and temperature. The equilibrium can be described by the equilibrium constant log kB ¼ log p2CO p2 ¼ log CO 0 pCO2 pCO2 pC (7:27) with the concentration of the gas constituents as the respective partial pressures and the carbon concentration as vapor pressure pC0 of pure carbon (is equal to unity). The equilibrium curve shown in Figure 7.4 at pabs ¼ 0.2 bar is equivalent to an amount of 20% carbon monoxide in the carrier gas. In the carburizing of steel, the influence of the carbon content and the alloy composition of the steel on the carbon concentration must be considered by means of the activity of carbon aC [25], which is defined as the ratio of the vapor pressure pC of carbon in the given condition to the vapor pressure pC0 of pure carbon ß 2006 by Taylor & Francis Group, LLC. 100 0 Carburization 2CO CO2 + C A 20 Decarburization CO2 + C 2CO 60 0.2 bar KB = 40 1 bar 1 CO2 . P (CO) 2 20 40 60 % CO2 in CO/CO2 % CO in CO/CO2 80 80 0 400 500 600 700 800 900 1000 100 1100 Temperature (C) FIGURE 7.3 Boudouard reaction in equilibrium with pure carbon. (From F.E. Harris, Met. Prog. 84 (1945); Th. Schmidt, Härterei Techn. Mitt. Sonderheft Gasaufkohlung 11, 1952.) aC ¼ pC p0 (7:28) The activity of carbon for plain carbon steels can be calculated [19,23] according to log aC ¼ 10,500 3:95  0:69C C  þ 4:575T 4:575 0:785C þ 21:5 (7:29) or, less complicated but sufficiently precise, as follows: log aC ¼ 2300  2:21 þ 0:15C þ log C T (7:30) and is shown in Figure 7.4 [34] in the form of isoactivity plots [22,34]. The influence of the alloying elements on the activity of carbon is described by the ratio of the C-potential Cp of the carburizing atmosphere (carbon content of pure iron at equilibrium) to the carbon content CL of the alloyed steel at equilibrium [19,21,35,36] log(Cp =CL ) ¼ 0:055(% Si) þ 0:014(%Ni)  0:013(%Mn)  0:040(%Cr)  0:013(%Mo) (Ref : [35]) (7:31) log(Cp =CL ) ¼ 0:062(%Si) þ 0:014(%Ni)  0:016(%Mn)  0:057(%Cr)  0:015(%Mo)  0:102(%V)  0:014(%Al)  0:006(%Cu) (Ref : [19]) (7:32) log(Cp =CL ) ¼ 0:075(%Si) þ 0:02(%Ni)  0:04(%Cr)  0:01(%Mn)  0:01(%Mo) (Ref : [36]) ß 2006 by Taylor & Francis Group, LLC. (7:33) 0. 35 0. 40 0. 45 0. 50 0. 55 0. 60 0. 65 0. 70 0. 80 0. 30 0. 25 0. 20 0. 15 ac 0. 10 1100 0. 05 log a c = 2300 − 2.21 + 0.15 (%C) T 1100 0 9 0. E′ 00 1. ac Temperature, C 1000 1000 G 900 900 Austenite + Graphite 800 Ferrite + Austenite 800 S 700 0.10 0.20 0.30 0.40 0.50 0.60 0.70 0.80 0.90 1.00 1.10 1.20 1.30 1.40 1.50 1.60 700 %C FIGURE 7.4 Isoactivity of carbon in the austenite phase field. (From E. Schürmann, Th. Schmidt, H. Wagener, Gießerei, Beiheft 16:91, 1964.) On calculating the value of a required carbon potential of a carburizing atmosphere, the influence of the alloying elements on the activity of carbon is taken into account by means of the alloy factor f ¼ CL=Cp for a specific steel [37]. Ni-alloyed steels have alloy factors smaller than 1, Cr-alloyed, Cr-Mn-alloyed, and Cr-Mo-alloyed steels have alloy factors higher than 1, which is why on carburizing these steels in a carburizing atmosphere with a C-potential of 1%, the case carbon content of Ni-alloyed steels is smaller than 1% whereas the case carbon content of the other steels is higher than 1%. The equilibrium constant of the Boudouard reaction in the carburizing process of steel [19,20,22] log KB ¼ log p2CO 8817  þ 9:071 pCO2 aC T (7:34) thus contains the activity of carbon, which can be derived from log aC ¼ log p2CO 8817  9:071  pCO2 T (7:35) The carburizing equilibria of the Boudouard reaction in the homogeneous austenite phase field are shown in Figure 7.5 [19]. The equilibrium constants of the reactions 7.23 through 7.25 are log KH2 ¼ log ß 2006 by Taylor & Francis Group, LLC. pH2 pCO 7100 þ 7:496  pH2 O aC T (7:36) 1 0.8 ac 0.6 0.4 104 γ −MK+Schm. 103 EC co2 p 2co B K − ac = P p E'C' 102 γ −MK+C γ −MK+Fe3C g −MK 101 %C 0.2 1.5 1.4 1.0 0.8 0.6 0.4 0.2 0.1 0.05 J(H,B) 0.02 0.01 0.005 0.1 0.05 (δ+γ)−MK 0.02 0.01 0.002 d −MK 0.001 0.0005 SP S'P' (α+γ)−MK 100 FeO+CO+Fe+CO2 fur Pco + Pco2 = 1ata G ac 10−1 600 1 0.1 700 Wüstit 0.01 800 N fl.Oxid 0.001 900 1000 1100 1200C 1300 1400 1500 FIGURE 7.5 Boudouard reaction in equilibrium with steel. (From F. Neumann, B. Person, Härterei Techn. Mitt. 23:296, 1968.) log KO2 ¼ log pCO 9927 þ 4:545  pO 2 aC T (7:37) pCH4 4791 þ 5:789  pH2 aC T (7:38) log KCH4 ¼ log By analogy, it is possible to derive the corresponding relations valid for the activities from Equation 7.35. Given a certain composition and volume of gas, the described processes cease eventually, having established an equilibrium with the corresponding carbon potential. With the reactions CH4 þ CO2 ! 2CO þ 2H2 (7:39) CH4 þ H2 O ! CO þ 3H2 (7:40) methane decomposes the reaction products carbon dioxide and water vapor of the heterogeneous carburizing reactions 7.22 and 7.23, thus regenerating the carburizing atmosphere. Compared with the carburizing reactions 7.22 through 7.24, in particular with the heterogeneous water gas reaction, the reactions with methane are sluggish, which makes it necessary to add large quantities of methane (or propane, which decomposes to methane at carburizing temperature) to maintain the carburizing processes. 7.3.2.2 Kinetics of Carburizing In the carburizing process, a carrier gas of a composition as constant as possible is enriched with a carburizing agent (for instance propane) to establish and maintain, by means of further ß 2006 by Taylor & Francis Group, LLC. additions of the carburizing agent, a desired carbon potential which exceeds the carbon content of the steel to be carburized. In this nonequilibrium condition [38], the activity of carbon in the carburizing atmosphere ac(gas) is higher than the activity of carbon in the steel ac(steel). The difference in the activities leads to the desired carbon transfer into the steel, the flux m (number of atoms M that penetrate the area F in unit time) proportional to the difference in activities [22] ~¼ m M dt ¼ b(aC(gas)  aC(steel) ) F (7:41) The carbon transfer coefficient b is in particular dependent on the composition of the carburizing atmosphere and the carburizing temperature, as given in Figure 7.6 [20] with values for b ¼ 1.25  105 cm=s for endothermic gas consisting of methane–propane up to b ¼ 2.5  105 cm=s for undiluted decomposed alcohols. The surface rate constant is ascertained by means of thin iron foils (thickness of about 0.05 mm or thin iron wires) [20,39], the quantitative connections are however not yet sufficiently known in detail. Figure 7.7 [40] shows the influence of the carbon transfer coefficient on carburizing time. By combining Equation 7.16—Fick’s first law—and Equation 7.41, a formula for the effect of time on the growth of the carbon diffusion depth can be derived [23,41,42] pﬃﬃﬃﬃﬃ 0:79 Dt D  0:7 x ¼ At ¼ CAt  C0 b 0:24 þ Cp  C0 (7:42) where the limiting carbon content CAt determines the depth At of carbon diffusion. For a limiting carbon content of 0.3% the depth At0.3%C can be assessed [42] as pﬃﬃ D At0:3%C ¼ k t  [mm] b (7:43) 4 900C CH4 > 1.5 vol% b (109 cm sec−1) 2 CO + H2 H2O + CO C + H2O H2 + CO2 0.15 0.10 1 CH4 C + 2H2 b = 0.02 2CO C + CO2 b = 0.006 0 0 100 0.20 pH2  pCO 0.25 3 Vol% CO + CO2 Vol% CH4 + H2 + H2O 0.05 0 100 0 FIGURE 7.6 Carbon transfer coefficient b versus gas composition. (From F. Neumann, U. Wyss, Härterei Techn. Mitt. 25:253, 1970.) ß 2006 by Taylor & Francis Group, LLC. 1.5 CP = 1.15% C Surface carbon content (%) 1.15 1.0 0.9 0.8 0.7 100 β.10−5 10 8 6 0.6 4 2 0.5 0.4 0.2 CO = CK = 0.15% C 0.15 0.1 1 0.3 0.001 0.01 Temp.: 920C CP = 1.15% C CK = 0.15% C DC = 2.2.107 cm2/s 0.05 0.1 0.5 1 2 4 6 10 20 Carburizing time (h) FIGURE 7.7 Effect of carbon transition coefficient on carburizing time. (From K. Rimmer, Härterei Techn. Mitt. 30:152, 1975.) where the proportional valuepkﬃﬃ depends on temperature, carbon potential, and the surface reaction rate constant. The t-rule, as described in Chapter 4, stating that to double the carburizing depth it is necessary to quadruple the carburizing time, is valid for k ¼ 0.5 and of sufficient accuracy with carburizing depths of about 1 mm and more [38,42,43]. The formal meaning of the compensating factor D=b is that the point of intersection of carbon diagram and C-potential is shifted from the surface into the gas atmosphere [38,42,43]. Effective decarburizing reactions are [6,44] 2C(a,g ) þ O2 ! CO2 (7:44) C(a,g ) þ 2H2 ! CH4 (7:45) C(a,g) þ H2 O ! CO þ H2 (7:46) where molecules from the gaseous atmosphere react with the carbon to form new molecules at the surface of the steel that in turn are emitted in the gaseous atmosphere. Reaction 7.46, occurring in several steps, is used for controlled decarburization, i.e., components such as electric sheets are annealed in moist hydrogen. Taking considerably more time, reaction 7.45, which is also involved, is of minor importance, whereas reaction 7.44 tends to have a slightly deleterious effect when using oxygen containing protective gases or annealing in air. 7.3.2.3 Control of Carburizing The carbon gradient as the major aim of the carburizing process is determined by the carburizing depth At and the case carbon content CS and can be controlled at a given temperature by the carburizing time according to Equation 7.43 and by the carbon potential. In industrial carburizing, the carbon potential is controlled by either using [37] Equation 7.22, ß 2006 by Taylor & Francis Group, LLC. monitoring of carbon dioxide content; Equation 7.23, ascertaining of water vapor content; or Equation 7.24, monitoring of content. The partial pressure of CO2 in the gaseous atmosphere is continually measured by infrared absorption, which is based on the different attenuation of an infrared beam by the content of CO2 of the gas. The interrelationship between CO2 content, C-potential, and temperature " # 2 6552 pCO log pCO2 ¼ (0:785C þ 21:5)  6:841  0:15C þ log C T (7:47) contains the CO content, which is generally held constant by means of an adequate carrier gas composition to avoid undesirable influences. The measuring accuracy, then, is about 0.005– 0.01 relative to the C-potential. Figure 7.8 shows an evaluation of Equation 7.47 for a carrier gas generated of propane and propane as the enriching gas [45]. The partial pressure of oxygen, which is about 1017–1024 bar within the furnace, is measured by means of an oxygen probe [46] whose measuring element consists of a zirconia electrolytic solid that projects into the interior of the furnace in form of a tube. The electric potential or electromotive force E of such an electrolytic solid is according to Nernst’s law 0.25 0.3 0.4 0.20 0.5 CO2 content (vol%) 0.6 0.15 0.7 Saturation (a c = 1) 0.8 0.9 1.0 0.10 C-potential 1.2 1.2 1.3 0.05 1.4 1.5 1.6 0 850 900 950 1000 Temperature (C) 1050 FIGURE 7.8 Carbon potential control by monitoring the carbon dioxide content (endo gas enriched with propane, 23.7 Vol% CO). (From D. Liedtke, Messen und Regeln beim Aufkohlen, Einsatzhärten, (J. Grosch, Ed.), expert-Verlag, Renningen, 1994, p. 16.) ß 2006 by Taylor & Francis Group, LLC. E¼ RT pO2 ln 0 4F pO 2 (7:48) or, with R ¼ 8.344 J=molgrad and F ¼ 96.5727 J=mVmol (Faraday constant) pO pO E ¼ 0:0216T ln 0 2 ¼ 0:0497T log 0 2 [mV] pO 2 pO 2 (7:49) The partial pressure pO0 2 is the partial pressure of the reference gas on the inside wall of the tube, usually surrounding air ( ¼ 0.21 bar). By means of Equation 7.39 and Equation 7.48 and air as the reference gas, it is possible to combine the measured electric potential, which is about 1 V, with the C-potential [22] E ¼ 0:09992T (log pCO  1:995  0:15C  log C)  816 (7:50) or, rewritten [45] E ¼ 807     T 0:457C 36:86 þ 1:5C þ 4:3 ln 100 pCO (0:785C þ 21:5) (7:51) The interrelationship between the electric potential of the probe, temperature, and C-potential according to Equation 7.51 is illustrated in Figure 7.9 [45] for an atmosphere consisting of endothermic gas as a carrier gas and propane as enriching gas. The linear progression facilitates a high resolution that allows the C-potential to be measured with an accuracy smaller than 0.005. Methane (CH4) reacts rather slowly according to Equation 7.25 but forms rapidly at carburizing temperature on cracking of the previously mentioned carburizing gases; this is the reason why in actual practice carburizing atmospheres contain more CH4 than would correspond the state of equilibrium, thus making the content of methane, which can also be measured by infrared analysis, an unsuitable means of controlling carburizing potential. Dew point analysis for measuring the water vapor content according to Equation 7.23 has lost its importance by the development of, above all, the oxygen probe. Thus, the C-potential is always determined indirectly, and direct procedures such as measurement of the electric potential of carbon [47] have so far not proved safe enough in processing. With the development in computer technique, the van Orstrand–Dewey solution (Equation 7.19, Section 7.2) for carbon could be applied for carbon controlling online [43,48–53]. It suffices to calculate the diffusion coefficient DCg step by step with appropriate formulae that have been derived from test results [54,55] by regression analysis   37,000  6,600C (Ref : [54]) DCg ¼ 0:47 exp 1:6C  RT (7:52) or DgC ¼ 0:78 exp     18,900 4,300 1:5 (Ref : [56]) þ  2:63 C  t T (7:53) The exact and continuous quantitative determination of the C-potential as a controlling factor and the online calculation of the carbon profile have facilitated computer-controlled ß 2006 by Taylor & Francis Group, LLC. C-potential 1.7 1.6 1.5 1.4 1220 1210 1200 Saturation (ac = 1) Voltage of oxygen sensor (mV) 1190 1.3 1.2 1.1 1180 1.0 0.9 1170 0.8 1160 0.7 1150 0.6 1140 0.5 1130 1120 0.4 1110 1100 0.3 1090 1080 0 850 900 950 100 Temperature (C) 1050 FIGURE 7.9 Carbon potential control by means of the oxygen sensor (endo gas enriched with propane). (From D. Liedtke, Messen und Regeln beim Aufkohlen, Einsatzhärten, (J. Grosch, Ed.), expert-Verlag, Renningen, 1994, p. 16.) carburizing, that is state of the art in heat treatment technique [57–59]. In particular with establishing deeper carbon diffusion depths this technique is frequently applied in a two-stage process (boost–diffuse method of carburizing). In the first stage a C-potential is established, which can be held by means of computer control, just below saturation, avoiding the formation of carbides or soot. The steep carbon concentration gradient, according to Equation 7.16, causes a rapid carbon diffusion. In the second stage, the C-potential is adjusted to the desired surface carbon content and the initial carbon gradient is equalized by some of the carbon diffusing deeper into the component and some of it diffusing into the gaseous atmosphere until the appropriate carbon gradient is reached [59,60]. The overall carburizing time is shortened considerably. At higher carburizing temperatures Equation 7.21 offers a second way to accelerate the carbon diffusion (a carbon diffusion depth of 1 mm is reached at 9308C=17068F in 6 h, at 10508C=19228F in 2 h (Cp ¼ 1.0) [61], which has not been used until now because grain sizes of convenient carburizing steels (i.e., DIN EN 10084) remain stable up to 9508C=17428F only. Recent developments of carburizing steels allow carburizing temperatures up to 10508C=19228F without grain growth [62] (and plasma furnaces handle high temperatures much better than atmosphere furnaces [63]. 7.3.2.4 Carbonitriding In carbonitriding, ammonia NH3 is introduced into the carburizing atmosphere. NH3 decomposes at carburizing temperature and releases nitrogen with the ability to be absorbed ß 2006 by Taylor & Francis Group, LLC. by the steels. The simultaneous and competing diffusion of carbon and nitrogen leads to some particularities [64,65] that are technically used. Solute nitrogen that occupies an interstitial position in the austenite lattice causes the GSE curve of the homogeneous austenite phase field (see Figure 7.4) to shift to lower temperatures and reduces the carbon content of the eutectoid composition. Nitrogen stabilizes the austenite, thus reducing the diffusion-controlled transformation of the austenite to ferrite and pearlite and lowering the martensite start temperature Ms. Martensite is also stabilized by soluted nitrogen. The essential advantage of carbonitriding lies in the better hardenability (stabilized austenite) because this also allows to better control hardness profiles in steels that are not intended to be carburized as well as in sintered iron and to use milder quenchants with less distortion. Moreover, C–N-martensite has a better tempering behavior. Whereas carburizing temperatures generally exceed 9008C=16528F, carbonitriding is performed at lower temperatures in the range of 815–9008C=1499–16528F because at temperatures of more than 9008C=16528F ammonia decomposes too fast and the nitrogen potential [65] becomes too high, thus causing increased contents of retained austenite and even pores. Consequently, carbonitriding is usually applied with producing case depths of less than 0.5 mm, which can be better accomplished in carbonitriding than in carburizing. 7.3.3 HARDENABILITY AND MICROSTRUCTURES After having been carburized, the components are subjected to a hardening process in which they are quenched in oil (whose temperature is usually held at 608C=1408F), for economic reasons sometimes from their carburizing temperature (generally 9308C=10768F) or more often from a lower temperature (830–8508C=1526–15628F) that is adapted to the temperature of their case carbon content (direct quenching). Reheating is a heat treatment in which a component is slowly cooled from its carburizing temperature to a temperature below Ac3, most often to room temperature, and subsequently austenitized at hardening temperature, corresponding to the established case carbon content. Reheating is a suitable heat treatment for large or single components but otherwise not in wide use. Double quenching from austenitizing temperatures that are adapted to the carbon content of case and core, respectively, is seldom used in commercial practice, with the ensuing distortions caused by two subsequent martensitic transformations only tolerable with simple geometries. The carbon gradient (Figure 7.10 [66]) becomes the desired hardness gradient (Figure 7.11 [66]), which is determined according to DIN 50190, Part 1, by means of HV1 and Carbon content (m-%) 1.2 As-quenched (60C) n=3 ESMA 15CrNi6 s < 8% 14NiCr14 0.8 14NiCr18 0.4 0 0 0.4 0.8 1.2 1.6 Distance from surface (mm) FIGURE 7.10 Carbon gradients of alloyed steels, computer-controlled carburized. (From O. Schwarz, J. Grosch, C. Genzel, W. Reimers, Härterei Techn. Mitt. 49:134, 1994.) ß 2006 by Taylor & Francis Group, LLC. 1000 As-quenched (60C) n = 3, s < 2% Hardness (HV1) 15CrNi6 14NiCr14 800 14NiCr18 600 400 0 0.4 0.8 1.2 1.6 Distance from surface (mm) FIGURE 7.11 Hardness gradients of carburized microstructures with carbon gradients according to Figure 7.10. (From O. Schwarz, J. Grosch, C. Genzel, W. Reimers, Härterei Techn. Mitt. 49:134, 1994.) contains the case (hardening) depth that is determined by the limiting hardness of 550 HV1. The carbon gradients in Figure 7.10 verify that it is possible to establish the same gradients as to case carbon content and case depth for differently alloyed carburizing steels when drawing upon the discussed knowledge on carburizing and taking in consideration the influence of the alloy on the carbon absorption by controlling the C-potential. The corresponding hardness gradients contain the hardenability [67], which has an obvious influence on the hardness of case and core, causing the case hardness values to drop and the core hardness values to rise with rising alloying contents. The better hardenability of alloyed microstructures is comprehensible, maximum hardness is however generally attributed to the carbon content (which is equal in the above discussion). The influence of the alloy on the hardness of the case is an indirect one since an increase in the alloying content (and in the carbon content) causes a drop in the martensite start temperature Ms [68,69], thus causing a drop in the martensite formation because the martensite finish temperature Mf is lower than the quench temperature (usually 608C=1408F). The austenite that has not transformed to martensite is called retained austenite, its microstructure is soft and thus responsible for a drop in the hardness. The amount of retained austenite still existing on quenching (Figure 7.12 [66]) can be reduced by As-quenched (60C) Retained austenite (vol%) 60 s = 3 vol% 15CrNi6 14NiCr14 40 14NiCr18 20 0 0.0 0.2 0.4 0.6 0.8 1.0 1.2 Distance from surface (mm) FIGURE 7.12 Amount of retained austenite, as-quenched conditions. (From O. Schwarz, J. Grosch, C. Genzel, W. Reimers, Härterei Techn. Mitt. 49:134, 1994.) ß 2006 by Taylor & Francis Group, LLC. Deep-cooled (−196C) Retained austenite (vol%) 60 s = 3 vol% 15CrNi6 14NiCr14 40 14NiCr18 20 0 0.0 0.2 0.4 0.6 0.8 1.0 1.2 Distance from surface (mm) FIGURE 7.13 Amount of retained austenite, deep-cooled conditions. (From O. Schwarz, J. Grosch, C. Genzel, W. Reimers, Härterei Techn. Mitt. 49:134, 1994.) deep cooling, which causes further amounts of austenite to transform into martensite (Figure 7.13 [66]). The case hardness of deep cooled microstructures does not differ within the measuring accuracy (Figure 7.14 [66]). Hence, the hardenability of the case [70] is primarily determined by the content of soluted carbon, the maximum case hardness is determined by the amount of retained austenite in the case microstructure, which depends on the carbon content and the alloying elements. In contrast, the hardenability of the core is markedly dependent on the alloy (Figure 7.15 [71]) and serves as a criterion for the selection of suitable alloy steels, the preferred alloying elements are chromium, manganese, molybdenum, and nickel [72], to a lesser extent also boron [71]. The case microstructure thus consists of (plate) martensite and retained austenite. The influence of the carbon content on the formation of the case microstructure is clearly visible in Figure 7.16 [66] (0.7% C, 25% retained austenite) and Figure 7.17 [66] (1.0% C, 40% retained austenite). Reliable values for the content of retained austenite can be obtained by x-ray Deep-cooled (−196C) 1000 n = 3, s < 2% Hardness (HV1) 15CrNi6 14NiCr14 800 14NiCr18 600 400 0.0 0.4 0.8 1.2 1.6 Distance from surface (mm) FIGURE 7.14 Hardness gradients, deep-cooled conditions. (From O. Schwarz, J. Grosch, C. Genzel, W. Reimers, Härterei Techn. Mitt. 49:134, 1994.) ß 2006 by Taylor & Francis Group, LLC. Hardness (HRC) 50 17CrNiMo6 40 16MnCr5 + B 30 15Cr3 16MnCr5 20 10 0 10 20 30 40 50 Distance from quenched end (mm) 60 FIGURE 7.15 Jominy test results for some carburizing steels. (From H. Dietrich, W. Schmidt, Thyssen Techn. Berichte 10:105, 1984.) analysis only. The core microstructure consists of (lath) martensite (Figure 7.18 [66]) or, given larger components, of bainite or ferrite and pearlite. The diffusionless, martensitic transformation can only occur within the austenite grains. At low martensite start temperatures, i.e., when the carbon contents of the case microstructure are high, single martensite plates form successively within the austenite grain with {225}A and {259}A habit planes [73–77], originating from nuclei on the austenite grain boundaries [78]. The possible variants of the habit planes lead to the development of nonparallel, irregularly distributed martensite plates that, starting from grain diameter size, successively become smaller until they take up as much space in the austenite grain as is possible. The irregularly distributed single plates are clearly visible in the scanning electron micrograph (SEM) (Figure 7.19), single needles that seem jagged, obtained from cross sections of the plates together with retained austenite, are shown in the light micrograph (Figure 7.16 and Figure 7.17). This martensite morphology is called plate martensite, and is characteristic of the carburized case microstructure. With carbon FIGURE 7.16 Plate martensite and retained austenite in the case (14NiCr18, 0.7% C, 20% retained austenite). (From O. Schwarz, J. Grosch, C. Genzel, W. Reimers, Härterei Techn. Mitt. 49:134, 1994.) ß 2006 by Taylor & Francis Group, LLC. FIGURE 7.17 Plate martensite and retained austenite in the case (14NiCr18, 1.0% C, 60% retained austenite). (From O. Schwarz, J. Grosch, C. Genzel, W. Reimers, Härterei Techn. Mitt. 49:134, 1994.) contents of up to 0.4% carbon in supersaturated solution, martensite consists of plates that are arranged in packets of different orientations within the former austenite grain boundaries (Figure 7.18). The single plates have a thickness of about 0.1–0.5 mm, and their largest diameters are in the range of 1–5 mm. The single plates are clearly visible in SEM magnification (Figure 7.20), as is their arrangement in layered packets. Light micrographs allow often just to discern cross sections of the plates. From studies using the transmission electron microscope it follows that the dislocation density of the single plates is high, in the size range of 1011–1012 dislocations per square centimeter [75]. It is possible to make the austenite grain boundaries visible in the carburized microstructure as the prior austenite grain size (Figure
