Repository: fredporter/global-knowledge

# Global Vault

**Purpose:** Reference knowledge — public domain content, device specs, learning materials.

**Scope:** macOS → Linux only (read-only on Linux side).

**Contents:**
- `knowledge/` — Reference knowledge (survival, navigation, fire, water, tools, etc.)
- `concepts/` — System concepts and architecture docs
- `repos/` — Repository documentation (uDevFramework, etc.)
- `config/` — Configuration references
- `learning/` — Educational content and tutorials
- `tools/` — Utility scripts
- `handoff/` — Handoff data
- `system/` — System state data
- `data/` — Structured data (MCP, feeds, spools, workflows)
- `vault/` — Vault metadata
- `surfaces/` — Surface definitions

File: contributor/misc/Steel Heat Treatment_ Metallurgy and Technologies (Steel Heat Treatment Handbook, Second Edition).md (part 28 of 50)
7.21), they can usually only be etched separate from the matrix microstructure. The prior austenite grain size is a further characteristic of carburized microstructures, fine-grained microstructures having a better behavior under all loading conditions. Martensitic transformations within large grains may cause microcracks in FIGURE 7.18 Lath martensite in the core microstructure (14NiCr18, 0.15% C). (From O. Schwarz, J. Grosch, C. Genzel, W. Reimers, Härterei Techn. Mitt. 49:134, 1994.) ß 2006 by Taylor & Francis Group, LLC. FIGURE 7.19 Lath martensite, SEM micrograph (16MnCr5). martensite plates (Figure 7.22) if a rapidly growing martensite plate (in the size range of 107 s [75,76]) in the plate martensite impinges on an already existing plate, thus converting its kinetic energy into an impact that causes the plate to crack. Low transformation temperatures contribute to the development of microcracks [79,80]. In direct hardening, it is necessary to use steels whose austenite grain sizes do not grow much during carburizing. Suitable fine-grained steels are alloyed with aluminum and nitrogen and subjected to a thermomechanical treatment in which a fine grain develops that is stabilized by aluminum nitride precipitation on grain boundaries [81–84]. The ratio of aluminum to nitrogen ought to be about 3 to 5. The absorption of carbon into the case microstructure and the martensitic transformation lead to an increase in volume with respect to the initial microstructure. In combination with the cooling and the tranformation process, FIGURE 7.20 Plate martensite, SEM micrograph (16MnCr5). ß 2006 by Taylor & Francis Group, LLC. FIGURE 7.21 Austenite grain boundaries in carburized steel (15CrNi6). residual stresses develop in the carburized microstructure, with compressive residual stresses in the case that turn into tensile residual stresses when reaching the case depth (Figure 7.23 [66]). Carburized microstructures are almost always tempered to transform the unstable and brittle as-quenched martensite into the more stable tempered martensite. This leads to an increase in ductility and thus minimizes the occurrence of delayed fracture [86]. The transformation of retained austenite tends to decrease distortion. With common carburizing steels the tempering temperatures are limited to 180–2008C=365–3928F to ensure that the usually required surface hardness of more than 60HRC is still maintained, and for economic reasons the tempering time is almost always no more than 2 h. With high-alloyed steels such as the M50-NiL=AMS 6278 [87,88] a change in tempering conditions may become necessary. In tempering, carbon diffuses from the supersaturated martensite lattice in several temperaturedependent stages and segregates at lattice defects or forms carbides with the iron atoms of the matrix [85,89–93]. In the temperature range between 1008C (2128F) and 2008C (3928F), i.e., in the temperature range of conventional tempering of carburized microstructures, transition carbides are precipitated from the martensite in steels with a carbon content higher than 0.2% FIGURE 7.22 Microcracks in the plate martensite (16MnCr5). ß 2006 by Taylor & Francis Group, LLC. As-quenched (60C) Residual stresses (N/mm2) 0 s = 29 N/mm2 15CrNi6 14NiCr14 −200 14NiCr18 −400 −600 0.0 0.2 0.4 0.6 0.8 1.0 1.2 Distance from surface (mm) FIGURE 7.23 Residual stresses in the carburized case. (From O. Schwarz, J. Grosch, C. Genzel, W. Reimers, Härterei Techn. Mitt. 49:134, 1994.) (stated are hexagonal e-carbides Fe2C and, particularly with higher carbon contents, orthorhombic h-carbides Fe2,4C and monoclinic g-carbides Fe2,5C) [91–97]. As a supersaturated a’-solid solution, the martensite contains up to 0.2% carbon segregated at lattice defects. The tetragonality and ensuing hardness of the martensite decrease [98]. With carbon contents lower than 0.2%, e-carbide precipitation is highly improbable for energy-related reasons. Under the tempering conditions that are common practice in carburizing, only a small amount of retained austenite is transformed, the complete transformation of retained austenite would take 2 h of tempering at 3008C=5728F [99] or more than 50 h of tempering at 1808C=3568F [100] since the effects of tempering time and tempering temperature are interchangeable [101,102]. It is also possible to decrease the content of retained austenite by means of deep cooling, however only at the expenses of mechanical properties, in particular at the expense of fatigue resistance [65]. The transformations that occur in a microstructure subjected to 2 h of tempering at 1808C=3658F cannot be resolved in the optical microscope. Impurity atoms, phosphorus in particular, may segregate at the austenite grain boundaries during carbon diffusion. In the diffusionless transformation, this state of segregation is inherited from the martensite and can lead to its embrittlement if retained austenite is transformed in tempering and cementite is precipitated at the former austenite grain boundaries that are segregated with phosphorus [103–108]. This one-step-temper-embrittlement occurs at temperatures around 3008C (5728F) and is only effective in rapid loading. In the common tempering practice, temper embrittlement of carburized components is hence very unlikely. Tempering causes a shift in the hardness gradient toward lower values and deeper case depth (Figure 7.24), the residual stresses become smaller (Figure 7.25). In all the oxygen-containing carburizing atmospheres, oxygen reacts with the elements of the case microstructure, with chromium, manganese, and silicon oxidizing under carburizing conditions, with the reduction of iron, molybdenum, and nickel [109]. As a consequence, surface oxidation occurs and is most prominent alongside the grain boundaries where diffusion is faster [109–111]. The silicon content of the carburizing steels seems to be a measure of the surface oxidation depth, whereas the mangenese content controls the intensity of the intergranular oxidation [111]. The intergranular surface oxidation (Figure 7.26) is a characteristic of carburized microstructures [110,111] that can be avoided only by oxygen-free carburizing atmospheres as generally used in low-pressure carburizing or in plasma carburizing [26–29]. Carbide formation in carburized microstructures occurs when the C-potential is ß 2006 by Taylor & Francis Group, LLC. 1000 Tempered (180C 1 h) n = 3, s < 2% Hardness (HV1) 15CrNi6 14NiCr14 800 14NiCr18 600 400 0 0.4 0.8 1.2 1.6 Distance from surface (mm) FIGURE 7.24 Effect of tempering on hardness gradients. (From O. Schwarz, J. Grosch, C. Genzel, W. Reimers, Härterei Techn. Mitt. 49:134, 1994.) in the two-phase austenite=cementite field or when a microstructure, carburized in the homogeneous austenite phase field, in a subsequent heat treatment has stayed in the twophase field for sufficiently long time. It should be taken into consideration that the carbon content of the eutectoid composition and the S–E line in the Fe–C diagram shift toward lower values by alloying elements, particularly by chromium [112]. With a C-potential near the cementite point in a two-stage carburization, ledges carburized by two planes are especially vulnerable (Figure 7.27). Carbides are almost always unwelcome, the more so if precipitated on grain boundaries (Figure 7.28). Nonmetal inclusions in steel such as sulfides or oxides remain unchanged by carburizing (appearing as dark areas in Figure 7.29). 7.4 REACTIONS WITH HYDROGEN AND WITH OXYGEN Atomic hydrogen with the ability to diffuse into steel develops in electrochemical processes [113], welding [114] and heat treatments such as carburizing [115]. Hydrogen in steel can Tempered (180C 1 h) Residual stresses (N/mm2) 0 s = 22 N/mm2 −200 15CrNi6 −400 14NiCr14 14NiCr18 −600 0 25 50 75 100 Distance from surface (μm) FIGURE 7.25 Effect of tempering on residual stresses. (From O. Schwarz, J. Grosch, C. Genzel, W. Reimers, Härterei Techn. Mitt. 49:134, 1994.) ß 2006 by Taylor & Francis Group, LLC. FIGURE 7.26 Surface intergranular oxidation (15CrNi6). recombine to molecular hydrogen or cause failure by coupling with lattice defects, imperfections, and microcracks, with the hydrogen-induced embrittlement of high-strength steels as the most severe failure [116]. The partial pressure of hydrogen pH2 ¼ 5.3107 in an atmosphere of 1 bar is very low, therefore it ought be possible for hydrogen as a highly diffusable element in interstitial position to effuse into the air making effusion annealing (soaking) unnecessary. Hydrogen, however, besides being interstitially soluted is also attached to lattice defects [117–119] such as vacancies, dislocations, and grain boundaries, to elements of the microstructure [120] such as precipitations and inclusions as well as to imperfections [121] such as pores and microcracks. These linkage conditions are zones of increased absorption of hydrogen (hydrogen traps) during intake and act as hydrogen sources in degassing, and therefore solubility and diffusion coefficient are dependent on morphology at temperatures below about 4008C (7528F) [122,123]. Carburizing steels [123] for instance are cited with diffusion coefficients of DH ¼ 3.4  107 cm2=s for the core microstructure (0.2% carbon) and DH ¼ 0.9  107 cm2=s for the case microstructure (0.8% carbon). Moreover, the combined hydrogen means that the maximum degassing rate [6] f ¼ ct  c0 cs  c0 FIGURE 7.27 Globular carbides in the case microstructure (15CrNi6). ß 2006 by Taylor & Francis Group, LLC. (7:54) FIGURE 7.28 Carbides on grain boundaries in the carburized case (15CrNi6). is dependent on degassing time and temperature (Figure 7.29 [124]). In Equation 7.54 c0 is the initial hydrogen concentration and ct the concentration after the degassing time t in a component, cs is the concentration at the surface. At room temperature, normalized steel has a content of H ¼ 0.050.1 mgH=gFe [114], which may rise up to 16 mgH=gFe [125] in deformed microstructures that have a high lattice defect density. As oxide layers impede the diffusion of hydrogen into the atmosphere, degassing is usually carried out in an oxygenreducing atmosphere. 2 1.75 180C 200C 220C 6 7 8 Hydrogen content (μgH/gFe) 1.5 1.25 1 0.75 0.5 0.25 0 0 1 2 3 4 5 Tempering time (h) FIGURE 7.29 Effusion of hydrogen during tempering in air. (From H. Streng, Zähigkeitsoptimierung einsatzgehärteter Gefüge. Diss. TU Berlin, 1986.) ß 2006 by Taylor & Francis Group, LLC. Iron is produced from iron oxide (and iron sulfide) ores by energy supply and therefore oxidizes in every atmosphere in which the oxygen partial pressure is higher than the oxygen partial pressure of iron oxide [32]. Figure 7.30 shows the dependence of the oxygen partial pressures of iron and its oxides on temperature [126–128]. Oxygen partial pressures above the Fe curve stimulate oxidation. The iron oxides are reduced on falling below their respective partial pressure. It follows that iron and steel with similar behavior oxidize in air ( po2 ¼ 0.2 bar). In technical terms, the surface of a steel is referred to as bright when the oxide layer, which inevitably forms in air, is only about 20-nm thick and thus not visible to the eye. Tarnished surfaces that are equivalent to oxide layers between roughly 50 nm (straw color) and roughly 70 nm (blue color) are regarded as technically clean. Layers of more than about 1 mm are discernible in the light microscope and develop up to about 5 mm during blueing, turning black. Oxide layers starting from about 10-mm thickness that form at temperatures exceeding 5008C (9328F) are no longer dense and scale off because of the different volumes of oxide and substrate. Thick oxide layers may adversely affect the properties of a component whereas thin oxide layers obstruct the mass transfer and must therefore be reduced, in particular prior to carburizing or nitriding. It has been pointed out earlier that oxidation can be avoided either by lowering the (overall) pressure in the furnace (vacuum processing) or by displacing the air in the furnace by a protective gas. The partial pressure of wüstite Fe0.947O is according to [128] 1.07  1019 bar at a temperature of e.g., 8008C (14728F), i.e., to avoid oxidation caused by air ( pO2 ¼ 0.21 bar) it would be necessary to decrease the pressure within the furnace to less than 1018 bar. In vacuum furnaces, however, considerably smaller vacuum values in the 10−10 FeO Oxygen partial pressure (bar) Fe2O3 Fe Fe3O4 10−15 10−20 10−25 10−30 0 500 1000 1500 Temperature (C) FIGURE 7.30 Oxygen partial pressure of iron and iron oxides. (From R. Hoffmann, Härterei Techn. Mitt. 39:61, 99, 1984; F.D. Richardson, J.H. Jeffes, J. Iron Steel Inst. 171:165, 1952; I. Barin, O. Knacke, Thermodynamical Properties of Inorganic Substances, Springer-Verlag, Berlin, 1973.) ß 2006 by Taylor & Francis Group, LLC. range of 105 bar suffice to attain bright surfaces. During heating and evacuating, some of the trapped hydrogen will escape and react with the low-oxygen contents in the vacuum according to 2H2 þ O2 $ 2H2 O (7:55) to generate water vapor, whose oxygen partial pressure is considerably lower than that of free oxygen. The reduced oxygen partial pressure may result in the reduction of iron oxides. Oxygen molecules that have not transformed to water vapor react with the steel to form invisible oxide layers. This phenomenon becomes clear by studying how the leakage rate of the vacuum furnace affects the growth of the oxide layer [126]. Figure 7.31 [126] shows the relationship between the maximum thickness of the layer (and the decarburizing depth of the case related to 1% carbon in the steel) and the leakage rate of a vacuum furnace with the parameters final pressure, furnace volume, and treatment time. With leakage rates smaller than 102 mbarl=s, which can be obtained without much technical difficulty, the penetrating oxygen is of virtually no importance to the thickness of the oxide layer (and to the decarburizing depth). It follows that in industrial vacuum furnaces oxidation is avoided by gas reactions and thus the vacuum (heat) treatment can be designated as heat treatment with gases. Pure nitrogen is inert with respect to steel and thus an economical protective gas. In a nitrogen atmosphere with an oxygen partial pressure of zero, iron oxide is reduced until the oxygen partial pressure of the atmosphere, which has developed from the emitted oxygen, reaches the same level as the oxygen partial pressure of the oxide. The oxygen partial pressures of the iron oxides (Figure 7.30) are minimal, and the nitrogen atmosphere scarcely reduces. Industrial nitrogen contains moreover small amounts of oxygen that are equivalent to an oxygen partial pressure in the size range of 105 bar and even purified nitrogen still contains oxygen equivalent to a partial pressure of about 106 bar [129]. Therefore, at least 2 Vol% hydrogen are generally added to a nitrogen atmosphere to ensure that according to h 1 102 1 10 m3 0.1 mbar 10 m3 0.01 mbar 1 1 m3 0.1 mbar 10−2 Decarburization (μm) h 10 Thickness of oxides (μm) 102 1 m4 0.01 mbar surface 1 m2 10−4 1 10−2 Leakage rate (mbar⋅l/s) FIGURE 7.31 Leakage rate of a vacuum furnace and decarburization rate. (From R. Hoffmann, Härterei Techn. Mitt. 39:61, 99, 1984.) ß 2006 by Taylor & Francis Group, LLC. Equation 7.56 water vapor is generated via the transformation of the total of the existing or developing oxygen that with leaking furnaces diffuses into the furnace from the ambient air. The oxygen partial pressure of such an atmosphere can be calculated according to pO 2 ¼ kp pH2 O pH2 (7:56) with the equilibrium constant kp listed in Ref. [128]. Atmospheres consisting of nitrogen, hydrogen, and water vapor can easily be assessed because the ratio of H2O to H2 of their respective partial pressures is independent of temperature. Figure 7.32 [126] shows the interrelationship between the ratio of partial pressures, oxygen potential, and temperature, and also plots of the phase fields of iron and iron oxides. From these it is possible to ascertain gas compositions with neutral, reducing, or oxidizing effects. The HN gases, or mono gases, composed of nitrogen and hydrogen, are generated from ammonia decomposing completely, 2NH3 ! 3H2 þ N2 (7:57) or from a purified and dried generator gas. According to Equation 7.45 these gases have a decarburizing effect, with a rather sluggish reaction [44] that is only effective at treatment temperatures of about 5008C (9328F) and more. HN gases are therefore mainly used in the heat treatment of steels with a low carbon content or at temperatures below 5008C (9328F) such as for tempering. Pure hydrogen atmospheres have excellent heat conduction properties and are utilized as a protective gas, for instance in bell-type annealing furnaces. Thereby to avoid explosive mixture of oxygen and hydrogen, it is necessary to control the oxygen content by means of the oxygen sensor. In controlled oxidizing or blueing, annealing is accomplished in an atmosphere of saturated water vapor (99.9%), the reaction according to Equation 7.56 proceeding from H2O, thereby forming a black oxide layer of about 1–5 mm thickness whose 106 Fe2O3 pH2O / pH2 103 1 pO2 bar Fe3O4 FeO 1 10−10 Fe 10−3 10 − 10 30 0 −3 10−20 10−6 0 500 1000 1500 Temperature (C) FIGURE 7.32 Partial pressure relation pH2O/pH2 versus temperature. (From R. Hoffmann, Härterei Techn. Mitt. 39:61, 99, 1984.) ß 2006 by Taylor & Francis Group, LLC. 106 Fe2O3 1 Fe3O4 bar pco2/pco 103 pO 2 1 FeO 10−10 Fe 10−3 40 0 −3 10 − 10 10−20 10−6 0 500 1000 1500 Temperature C FIGURE 7.33 Partial pressure relation pCO2 /pCO versus temperature. (From R. Hoffmann, Härterei Techn. Mitt. 39:61, 99, 1984.) corrosion resistance is better than that of iron. This procedure is mainly applied for protecting tools against corrosion from handling. Decarburization is avoided by using gases composed of CO2 and CO, H2 and H2O diluted with N2 (referred to as CCHN gases or exo gases) as protective gases, with their C-potentials adjusted to the carbon content of the steel according to the interrelationships as discussed in Section 7.3.2. At thermodynamic equilibrium, which is established at higher temperatures according to the homogeneous water gas reaction 7.26, there is a correspondence among the oxygen partial pressures calculated from the ratio of H2O=H2 and that of CO2=CO, and also with the free oxygen. This means that in addition to the interrelationship of the H2O=H2 ratio as shown in Figure 7.32, the corresponding interrelationship of the CO2=CO ratio as shown in Figure 7.33 [126] has to be taken into consideration. As a rule, CCHN gases are generated as generator gases by the combustion of hydrocarbons such as methane (natural gas) or propane with air, the ratio of combustion gas to air determining the quantitative composition, and thus the C-potential. 7.5 NITRIDING AND NITROCARBURIZING 7.5.1 INTRODUCTION The industrial application of nitriding started with studies by Machlet [130] and Fry [131,132], who introduced the classical gas nitriding in ammonia atmospheres at the temperature range of a-iron. This gas nitriding process as recommended by Machlet and Fry is still applied to date as a treatment that causes minimal distortion in components consisting primarily of nitriding steels that have to endure abrasion, rolling fatigue, and fatigue. Depending on the desired nitriding hardness depth, a treatment time of up to 120 h is necessary. Based on studies by Kinzel and Egan [133], nitriding in cyanide-containing molten salts has subsequently been developed [134–136]. In this procedure both carbon and nitrogen are introduced into the case, and the process is termed salt bath or liquid nitrocarburizing. Nitrocarburized ß 2006 by Taylor & Francis Group, LLC. microstructures also develop in gaseous atmospheres when ammonia is blended with a carbon-emitting gas [137–144]. Gas nitrocarburizing is widely applied, with the use of additional gases such as endo gas, exo gas, carbon dioxide, methylamine, and methanol resulting in several processing variants. This chapter describes gas nitriding and gas nitrocarburizing. At standard pressure, solid and liquid iron dissolve only a small amount of nitrogen, a-iron up to an optimum of 0.005 wt% at 8108C (14908F) on the transition to g-iron, which at this temperature has also its maximum solubility of 0.035 wt% for nitrogen (Figure 7.34 [145]), a binary phase diagram of no interest. According to Sieverts, solubility can be improved by increasing the partial pressure of nitrogen in proportion to the square root of pﬃﬃﬃﬃﬃﬃﬃ the partial pressure of nitrogen, pN2 . The main constituent of nitriding atmospheres is ammonia, NH3, which on decomposing causes the partial pressures of nitrogen to increase considerably, thus responsible for the formation of different solid phases at equilibrium [146,147] that vary in their respective pressure–temperature–concentration diagrams according to their nitrogen content and can be projected on a joint temperature–concentration surface plane in a Fe–N phase diagram (Figure 7.35 [146–148]) that is consequently not at equilibrium at p ¼ 1 bar. In technical application, processing is done mainly in the phase field a-iron, which at 5908C (10948F) dissolves a maximum of 0.115 wt% nitrogen. The low solubility of nitrogen in a-iron together with the necessity of producing high partial pressures for nitriding has so far made it almost impossible to use nitrogen potentials that lead to a nitrogen absorption only in the a-iron. The aim of the generous nitrogen supply is the formation of both nitrides and a microstructure that consists of a compound layer of nitrides and an adjoining diffusion zone. The nitriding atmospheres are at a nonequilibrium in this process, making a quantitative treatment such as in carburizing impossible. In actual practice, a processing characteristic indicating the nitriding power or nitriding potential [149–153], or sensors [154–155] are therefore used, allowing to adjust the gas composition to the desired microstructure, i.e., characteristic and sensor signals are calibrated with regard to the nitriding 0.05 Nitrogen (wt%) 0.04 Liquid iron 0.03 -Fe 0.02 -Fe 0.01 -Fe 0 400 800 1200 Temperature (8C) 1600 FIGURE 7.34 Solubility of nitrogen in steel at 1 bar. (From F. Leitner, E. Plöckinger, Edelstahlerzeugung, Springer-Verlag, Berlin, 1964, p. 259.) ß 2006 by Taylor & Francis Group, LLC. 900 −910 Fe4 N Fe2 N Temperature (C) 800 700 γ 680 + 5 _ 650 2.8% 4.55% 5.6% 0.1% 2.35% 590 600 e g’ 500 5.7% ξ 11.0% 6.1% 400 11.35% 8.25% 300 0 2 4 6 8 10 12 14 Nitrogen content (wt%) FIGURE 7.35 Binary Fe–N phase diagram. (From M. Hansen, K. Anderko, Constitution of Binary Alloys, McGraw Hill, New York, 1958.) microstructures. Hence, the following discussion starts with describing nitriding and nitrocarburizing microstructures and subsequently deals with the processing. 7.5.2 STRUCTURAL DATA AND MICROSTRUCTURES 7.5.2.1 Structural Data Nitrogen has a (homopolar) atom diameter of 0.142 nm and is soluted in iron in interstitial position in octahedral voids of the cubic lattice, which has a maximum diameter of 0.038 nm in body-centered cubic a-iron and a maximum diameter of 0.104 nm in face-centered cubic g-iron. Nitriding of pure iron at temperatures of up to 5908C (10948F) with an increasing nitrogen content according to Figure 7.35 leads to the formation of the following phases: 1. Body-centered cubic a-iron, which dissolves 0.001 wt% nitrogen at room temperature and 0.115 wt% nitrogen at 5908C (10948F) 2. Face-centered cubic g’-nitride, Fe4N, which dissolves 5.7–6.1 wt% nitrogen (stoichiometric 5.88 wt%) 3. Hexaedral e-nitride, Fe2–3N, which exists in the range of 8–11 wt% nitrogen 4. Orthorhombic z-nitride, Fe2N, forms at temperatures below about 5008C (9328F) and nitrogen contents exceeding 11 wt%, i.e., at formation conditions that are not used in technical practice At temperature above 5908C (10948F), g-iron is formed according to the binary Fe–N phase diagram (Figure 7.35), and it dissolves a maximum of 2.8 wt% nitrogen at 6508C (12028F). At 5908C (10948F) and 2.35 wt% nitrogen, an eutectoid microstructure designated as braunite is produced that consists of a-iron and g’-nitride. Nitrogen has a stabilizing effect on austenite, which therefore transforms slowly. Martensite formed on a Fe–N basis is moreover rather soft, the technical nitriding processes are therefore usually limited to the ferrite field. The structural data discussed above are valid only if pure iron is nitrided, that is to say they are valid only as an exception because generally the carbon present in the steel, ß 2006 by Taylor & Francis Group, LLC. C 10 9 8 χ ) 7 t% on ten t (w Ca rbo nc z+χ z− z+χ+ε 6 χ+ε 5 4 3 z+ε γ+z α+z +γ 2 γ+ε = γ+z a+z ε γ + ε 1 α γ α+γ 0 Fe γ+γ  γ 4 6 N 1 2 α+γ+γ 3 5 α+γ 7 8 9 10 Nitrogen content (wt%) FIGURE 7.36 Ternary Fe–C–N phase diagram at 5758C. (From G. Langenscheidt, Beitrag zum System Eisen-Stickstoff-Kohlenstoff. Diss. BA Clausthal, 1964.) and in nitrocarburizing also present in the nitriding medium, is incorporated into the case microstructure during the process and competes with the nitrogen. The nitrides absorb carbon, causing the range at which the carbonitrides Fex–Ny– Cz exist to broaden relative to the binary system Fe–N, which can be inferred from the ternary system Fe–C–N (Figure 7.36 [156] and Figure 7.37 [157]). Moreover, there is the possibility of u-carbide (cementite) formation. In nitriding or nitrocarburizing alloyed steels, it should also be taken into account that nitrogen and carbon are prone to form nitrides or carbonitrides with alloying 3.0 580C 6.69%C/0%N 2.5 α+z α+z α+ε+z 0.02 α+ε+z 1.5 1.0 ε α+ε α %C Carbon content (%) ε+z 2.0 0 0 α + ε + γ 0.05 0.10 %N 7 8 α+ε 0.5 α + ε + γ α γ + ε α + γ γ 0 0 1 2 3 4 5 6 9 Nitrogen content (%) FIGURE 7.37 Part of ternary Fe–C–N phase diagram at 5808C. (From U. Huchel, J. Kunze, Härterei Techn. Mitt. 46:351, 1991.) ß 2006 by Taylor & Francis Group, LLC. NH3/H2 N N γ γ γ (N) α-Fe + (N) N N e e γ γ γ (N) α-Fe + (N) N (N) ε γ α-Fe + (N) FIGURE 7.38 Scheme of nucleation of g’- and e-nitrides on iron. (From M.A.J. Somers, E.J. Mittemeijer, Härterei Techn. Mitt. 47:5, 1992.) elements such as aluminum, chromium, and vanadium, whose composition can only be given in the general term Mx–Ny or Mx–Ny–Cz, where M stands for metal. Present knowledge allows only to apply the van Orstrand–Dewey solution (Equation 7.19) of the diffusion equation for nitrogen in the a-iron [158]. The diffusion coefficients (as listed in Ref. [153]) a g a ¼ 6.6  103 exp(77,820=RT ); in g’-nitride, DN  (1=25)DN ; and in are: in a-iron, DN a . e-nitride, DNe  (1=60)DN Nitrides develop by g’-nucleation at the interface between nitriding atmosphere and the substrate, and subsequent nucleation of e-nitrides at the interface between the atmosphere and the already formed g’-nitrides (Figure 7.38 [159]) until the build-up of a complete layer of g’-nitride toward the substrate and of e-nitride toward the surface, which is called the compound layer. This compound layer allows controlled processing because of its defined concentration gradients, nitrogen diffusion is however considerably slower in the compound layer than in the ferrite. 7.5.2.2 Microstructures of Nitrided Iron The described microstructural formation is found in nitrided pure iron (Figure 7.39), the sequence of nitride layers is clearly visible in SEM micrographs (Figure 7.40). The e-nitride layer shows pores that, according to pressure theory [159], form when nitrogen atoms in the e-nitride layer recombine to nitrogen molecules, thus creating high pressures. A consistent ß 2006 by Taylor & Francis Group, LLC. FIGURE 7.39 Pure iron nitrided, etched with Nital. theory on the causes of porosity has however not been offered yet [160]. Carbon changes the morphology of the compound layer, causing part of the e-nitride and g’-nitride to arrange side-by-side. The carbon may originate in the steel or in the nitriding atmosphere (Figure 7.41, nitrocarburized pure iron), in comparison with nitrided pure iron (Figure 7.42). The samples in Figure 7.41 and Figure 7.42 are etched with Murakami solution, which has a stronger effect on carbon-containing microstructure areas, hence making them appear dark. The hardness of the compound layer is in the range of 570 HV0.02 and not significantly affected by the described morphological differences. Beneath the compound layer, nitrogen is soluted in a-iron (diffusion zone) at nitriding temperature and segregates during cooling in correspondence with the decreasing of solubility in a-iron as coarse-shaped hexaedral bodycentered a’’-nitrides, Fe8N (Figure 7.39). In quenched microstructures, nitrogen remains in supersaturated solution, and subsequent aging leads to more uniformly dispersed finer a’’-nitrides (Figure 7.43, aged 20 min at 3258C=6178F). A considerable increase in the hardness of the diffusion zone is only achieved by the amount of supersaturated soluted FIGURE 7.40 Pure iron nitrided, SEM micrograph. ß 2006 by Taylor & Francis Group, LLC. FIGURE 7.41 Pure iron nitrocarburized, etched with Murakami. nitrogen (solid solution strengthening) and is decreased again to the values characteristic of the slowly cooled diffusion zone by aging. 7.5.2.3 Microstructures of Nitrided and Nitrocarburized Steels With steels, there are no major changes in the described microstructures, some specific characteristics however are altered by the existing carbon content and by nitride-forming alloying elements. With respect to the conditions at which those nitrides form, it should be noted that the temperatures and concentrations of the phase limits in Figure 7.35 through Figure 7.37 are shifted by alloying elements. Given equal nitriding conditions as to nitrogen supply and nitriding time, the compound layer of plain carbon steels is always thicker than that of steels alloyed with nitride-forming elements (Figure 7.44 [161]) because nitrides or carbonitrides formed with alloying elements contain more nitrogen than nitrides or carbonitrides formed with iron. The thickness of the compound layer, which is equivalent to the area of increased nitrogen content, is further dependent on the nitriding time (Figure 7.45), the FIGURE 7.42 Pure iron nitrided, etched with Murakami. ß 2006 by Taylor & Francis Group, LLC. FIGURE 7.43 Pure iron, nitrided, quenched and aged (3258C, 20 min). nitriding temperature (at set nitriding time, Figure 7.46) and, most markedly, on its preliminary treatment (Figure 7.47, differently processed). The share of the porosity fringe is lower with alloy steels than with plain carbon steels, the nitriding process however has little influence on the formation of the compound layer (Figure 7.44) as well as on the overall microstructure morphology, on condition that the respective nitriding conditions are equal. The compound layer contains carbon, which is located as carbon enrichment in the form of a carbon hill at the inner interface between compound layer and diffusion zone and can be made visible by means of an adequate etching technique (Figure 7.42, Murakami solution) as well as by analytical methods (Figure 7.48). Within the diffusion zone of alloy steels, the total of the diffusing nitrogen is tied up in nitrides or carbonitrides that do not resolve under the Plain carbon steels alloyed steels Thickness of compound layer/porosity (μm) 40 30 Liquid Gas 5708C Ck15 Cf45 Gas 16MnCrS5 41CrS4 Compound layer 20 Liquid Plain carbon steels 10 Porosity Alloyed steels 0 0 1 2 3 4 5 6 Time of nitrocarburizing (h) 7 FIGURE 7.44 Thickness of compound layer versus treatment time. (From D. Liedtke, J. Grosch, Proceedings of the 5th International Congress on Heat Treatment, Budapest, 1986, pp. 8–16.) ß 2006 by Taylor & Francis Group, LLC. Nitrogen content (m/o) 8 6 5808C 4 5608C 2 5708C 0 5 0 15 10 25 Distance from surface (μm) beam-∅ FIGURE 7.45 Influence of treatment temperature on thickness of compound layers (Ck15—gas nitrocarburized at 5708C for 3 h). Nitrogen content (m/o) light microscope. The formation of a supersaturated a-iron occurs only with plain carbon steels, by slow cooling from nitriding temperatures or by aging of the quenched microstructure (Figure 7.43) is possible for this a-iron to segregate iron nitrides. The compound layers of plain carbon steels, which form iron nitrides or iron carbonitrides, reach a hardness of 500 to 800 HV0.02, that of alloy steels in which the iron in the nitrides or the carbonitrides is replaced by alloying elements, reach about 900–1000 HV0.02. Nitriding steels that are alloyed with aluminum or molybdenum can have a hardness of up to 1200 HV0.02. Denoting the carbon atoms (soluted or precipitated as nitrides or carbonitrides), the hardness of the diffusion zone must be related to the hardness of the material prior to its heat treatment. The initial hardness is dependent on material proper, above all on its carbon content, and on its microstructure, the higher hardness of quench and temper microstructures is only maintained if at nitriding temperatures the material has good 8 6 4 3h 1h 6h 2 0 0 beam-∅ 5 10 15 20 25 Distance from surface (μm) FIGURE 7.46 Influence of treatment time on thickness of compound layers (Ck15—gas nitrocarburized at 5708C for 3 h). ß 2006 by Taylor & Francis Group, LLC. Ground Ground and oxidized x Ground and pickled Ground, electr. polished Ground, shot peening lapped Nitrogen content (m/o) 9 7 5 3 x 1 10 5 0 15 20 25 Distance from surface (μm) beam-∅ FIGURE 7.47 Influence of pretreatment preparation on thickness of compound layers (Ck15—gas nitrocarburized at 5708C for 3 h). tempering properties. Figure 7.49 shows a result typical of a gas nitrocarburized quench and temper steel. The nitrides of nitriding steels contain more nitrogen, accounting for the formation of harder compound layers and more shallow nitriding case depths (Figure 7.50) at equal nitrogen supply. Cr- and Cr–Ni-alloyed stainless steels are comparatively soft and thus have a rather poor wear resistance. In recent years nitriding processes were developed that led to a higher hardness of the case and thus to a better wear resistance of these steels without diminishing their corrosion resistance. The processes can be distinguished by their nitriding temperatures. At the low-temperature nitriding processes [162–164] nitriding is carried out at temperatures between 250 and 4508C, preferably in plasma, and a layer of usually 6–20 mm thickness is produced in which around 8–12 wt% nitrogen are soluted. The metastable tetragonal Intensity/concentration (wt%) 18 14 12 10 Nitrogen 8 6 4 Oxygen 2 Carbon 0 0 4 8 12 16 20 Distance from surface (μm) 28 FIGURE 7.48 Gradients of nitrogen, carbon, and oxygen in the compound layer (C15, gas nitrocarburized). ß 2006 by Taylor & Francis Group, LLC. Hardness (HV0.1) 600 41Cr4N 570C, 3 h/N2 500 400 300 200 100 100 200 300 400 Distance from surface (μm) 500 600 FIGURE 7.49 Hardness gradient of gas nitrocarburized steel 42CrS4 (hardness of compound layer 928 HV0.015, surface hardness 352 HV10, core hardness 189 HV0.1). face-centered solid solution is markedly expanded and is designated as S-phase.* The corrosion resistance of the stainless steel remains unchanged, or enhanced by the soluted nitrogen as long as no Cr-nitrides are precipitated. The high hardness of the S-phase in the range of 1400– 1600HV changes abruptly to the core hardness, i.e., the layer enhances the wear resistance at abrasive and adhesive loading with high relative rates and low pressure directed to the surface. At the high-temperature nitriding processes [165–167] of Cr- and Cr–Ni-alloyed stainless steels, the temperatures range between 1050 and 11508C. At these temperatures molecular nitrogen is dissociated, nitrogen diffuses into the case at pressures applied between 0.2 and 3 bar, with usually 0.3–0.9 wt% homogeneous soluted nitrogen and depths up to 2.5 mm. Cr- or Cr–Mo-alloyed martensitic stainless steels are diffusionless transformed, Cr–Ni-alloyed stainless steels are cooled down in such a way that Cr-nitride precipitation does not occur and nitrogen remains soluted. In both cases a hardness profile is established, the hardness increase is more marked in the Cr–Ni-alloyed steels (at an overall lower level). 7.5.2.4 Microstructural Specialites On slow cooling, nitriding and nitrocarburizing at temperatures above 5908C the eutectoid transformation of austenite to ferrite and g’-nitride leads to a special microstructure 1200 525C/30 h/NKZ 3.0 Hardness (HV0.5) 1000 800 31CrMoV9 600 15CrMoV59 400 41CrS4 200 0 0.05 340CrMoV51 0.2 0.6 0.4 Distance from surface (mm) 0.8 FIGURE 7.50 Hardness gradients of nitrided steels. *An S-phase in stainless steels can also be obtained by lower temperature carburizing. ß 2006 by Taylor & Francis Group, LLC. 1.0 FIGURE 7.51 Braunite (St 37, nitrided at 6408C for 16 h). (Figure 7.51), which is sometimes called Braunite [132]. In quenched microstructures the austenite beneath the compound layer is retained (Figure 7.52). Carbides in the initial microstructure absorb nitrogen and are transformed to carbonitrides. With larger carbides and carbides with alloying elements, the nitriding time necessary to completely dissolve the carbides in the compound layer is often not long enough, thus explaining the existence of leftover carbides in the compound layer (Figure 7.53). The nitrogen absorption in the carbides is plainly visible by their changed etchability. Nonmetallic inclusions do not respond to nitrogen and remain existent; examples are graphite in globular cast iron (Figure 7.54) and manganese sulfides in machining steels (Figure 7.55). 7.5.3 NITRIDING AND NITROCARBURIZING PROCESSES 7.5.3.1 Nitriding A nitriding atmosphere consists always of ammonia, NH3, sometimes diluted with additional gases such as nitrogen, N2, and hydrogen, H2. At the usual nitriding temperatures of 500–5708C (932–10588F), ammonia is in instable thermodynamic state and dissociates according to 2NH3 ! 2N(ad) þ 6H(ad) ! N2 þ 3H2 FIGURE 7.52 N austenite (Ck35, nitrocarburized at 6308C for 40 min and quenched in water). ß 2006 by Taylor & Francis Group, LLC. (7:58) FIGURE 7.53 Carbides in the nitrocarburized case of chill-cast iron. This reaction, valid for thermal equilibrium, leads to degrees of dissociation higher than 99% and thus to the formation of a protective gas without any nitriding effect, as mentioned in Chapter 10 (Equation 7.57). Despite the beneficial, catalytic effect of the surfaces of the workpieces and the furnace wall, the dissociation of ammonia in the furnace is a very sluggish process, probably because the mean residence time of the gas in the furnace is too short for reaching an equilibrium by recombining to molecular nitrogen [152,168]. Technically used ammonia-based nitriding atmospheres contain therefore rarely less than 20%, frequently up to 50% ammonia, hence their degree of dissociation is far from equilibrium. The remaining ammonia content is decisive for the effect of nitriding, during which nitrogen diffuses into the steel according to the reaction NH3 ! N(a) þ (3=2)H2 (7:59) that occurs within the boundary layer. The nitrogen activity, which is the driving force in the mass transfer, can be calculated according to aN ¼ KN pNH3 3=2 pH FIGURE 7.54 Graphite spheroides in the compound layer (GGG 70). ß 2006 by Taylor & Francis Group, LLC. (7:60) FIGURE 7.55 MnS in the compound layer (9SMnPb28K). As the nitrogen transfer is comparatively low, the release of hydrogen from the ammonia molecules determines the rate of the process [168]. Therefore, as mentioned earlier, nitriding times are rather long, up to 120 h [169]. The nitriding effect of a nitriding atmosphere is defined by its degree of
