Repository: fredporter/global-knowledge

# Global Vault

**Purpose:** Reference knowledge — public domain content, device specs, learning materials.

**Scope:** macOS → Linux only (read-only on Linux side).

**Contents:**
- `knowledge/` — Reference knowledge (survival, navigation, fire, water, tools, etc.)
- `concepts/` — System concepts and architecture docs
- `repos/` — Repository documentation (uDevFramework, etc.)
- `config/` — Configuration references
- `learning/` — Educational content and tutorials
- `tools/` — Utility scripts
- `handoff/` — Handoff data
- `system/` — System state data
- `data/` — Structured data (MCP, feeds, spools, workflows)
- `vault/` — Vault metadata
- `surfaces/` — Surface definitions

File: contributor/misc/Steel Heat Treatment_ Metallurgy and Technologies (Steel Heat Treatment Handbook, Second Edition).md (part 30 of 50)
....................................................................... 499 8.13.1 Processor Gas Flow Control ...................................................................... 501 Two-Stage (Floe) Process of Gas Nitriding ............................................................. 502 Salt Bath Nitriding................................................................................................... 503 Dilution Method of Nitriding or Precision Nitriding .............................................. 503 8.16.1 Control of Precision Nitriding .................................................................... 504 ß 2006 by Taylor & Francis Group, LLC. 8.17 Furnace Equipment for Nitriding ............................................................................ 505 8.17.1 Salt Baths.................................................................................................... 506 8.18 Plasma Nitriding ...................................................................................................... 506 8.18.1 Plasma Generation.................................................................................... 507 8.18.2 Glow Discharge Characteristics ................................................................ 508 8.18.3 Plasma Control Characteristics................................................................. 509 8.18.4 Equipment Technology ............................................................................. 511 8.18.5 Cold-Wall Technology .............................................................................. 511 8.18.6 Power Supply ............................................................................................ 512 8.18.7 Process Temperature Measurement .......................................................... 512 8.18.8 Process Gas Flow Controls....................................................................... 513 8.18.9 Hot-Wall, Pulsed DC Current .................................................................. 513 8.18.10 Plasma Power Generation......................................................................... 515 8.18.11 Process Temperature Control ................................................................... 515 8.18.12 Temperature Control ................................................................................ 516 8.18.13 Process Control......................................................................................... 516 8.18.14 Low Capital Investment, High Operational Skills .................................... 516 8.18.15 Moderate Capital Investment, Moderate Operator Skills......................... 516 8.18.16 High Capital Investment, Low Operational Skills .................................... 516 8.18.17 Metallurgical Considerations and Advantages ......................................... 517 8.18.18 Metallurgical Structure of the Ion Nitrided Case ..................................... 518 8.18.19 Metallurgical Results ................................................................................ 521 8.18.20 Steel Selection ........................................................................................... 521 8.18.21 Prenitride Condition ................................................................................. 523 8.18.22 Surface Preparation .................................................................................. 527 8.18.23 Nitriding Cycles ........................................................................................ 527 8.18.24 Distortion and Growth ............................................................................. 528 8.19 Introduction ............................................................................................................. 529 8.20 Case Formation........................................................................................................ 530 8.21 Precleaning ............................................................................................................... 531 8.22 Methods of Ferritic Nitrocarburizing ...................................................................... 531 8.22.1 Salt Bath Ferritic Nitrocarburizing............................................................. 531 8.22.2 Gaseous Ferritic Nitrocarburizing .............................................................. 532 8.22.2.1 Safety.......................................................................................... 533 8.22.3 Plasma-Assisted Ferritic Nitrocarburizing.................................................. 533 8.22.3.1 Applications................................................................................ 534 8.22.3.2 Steel Selection............................................................................. 534 8.22.4 Process Techniques ..................................................................................... 535 8.22.5 Case Depth ................................................................................................. 535 8.22.5.1 How Deep Can the Case Go?..................................................... 535 8.23 Ferritic Oxycarbonitride........................................................................................... 537 References .......................................................................................................................... 537 8.1 INTRODUCTION As was stated in the first edition of this handbook, interest in the subject of nitriding has grown even more as a recognized and proven surface engineering process. Further to this (and particularly during the past 10 years) has become recognized as a very simple process and one without serious problems that can arise, such as the problem of distortion. As all heat treaters, ß 2006 by Taylor & Francis Group, LLC. metallurgists, and engineers are aware distortion can be a very serious problem. The process of nitriding, while not distortion free, is a process that can incur minimal distortion such as that seen on the other surface treatment process techniques, which involve higher process temperatures as well as a quench from a high austenitizing temperature. The processes referred to are carburizing and carbonitriding. Both of these processes are high-temperature operations and require metallurgical phase changes in order to induce carbon, or carbon plus nitrogen into the steel surface. This chapter should be read in conjunction with the previous edition [see chapter 10]. This chapter reviews the process techniques of both gas nitriding and ion nitriding, ferritic nitrocarburizing (FNC) and austenitic nitrocarburizing (ANC). Further to this the chapter will also discuss the resulting metallurgy, mechanical results, and performance of the diffused case under operational conditions. During the past 6 years, an awareness of the performance benefits has been shown in the surface treatments of: . . FNC ANC Great interest has been demonstrated by engineers and metallurgical process engineers in the methods of the four low-temperature thermochemical treatment procedures such as: Gaseous nitriding Plasma nitriding (ion) . Salt bath nitriding . Fluidized bed nitriding . . There have also been developments in the applications arena of the process selection in relation to products and applications. The automotive industry has displayed serious interest in the use of high-strength low-alloy materials that are surface enhanced to reduce material costs as well as giving good performance in particular application. Still, the majority of the work on all of the process methods and process metallurgy is still conducted on ferrous materials (iron-based metals) and a very small amount of research work into nonferrous materials such as aluminum. The application of aluminum in the nitriding process was investigated because aluminum is an excellent nitride former. Another area of development with nonferrous materials is that of investigatory work on the surface treatment of titanium to form a nonbrittle surface layer of titanium nitride. Another area of investigation is in the field of nitriding after the process of boronizing to form flexible, but very hard, surface boron nitrides. It has been noted that specialized gear manufacturers are making greater use of the nitriding process on what is considered to be high-performance gears. The gear manufacturing industry has been very reluctant to consider the nitride process because of a potential surface spalling or surface fracturing at the contact point on the gear flank. With the advances made in the control of the formation of the surface compound layer, it is now possible to almost eliminate the the concerns raised by the automobile industry. The formation of the compound layer can now be accurately controlled to produce a monophase layer, a dualphase layer, and no compound layer. This can be accomplished in both gas and plasma nitride systems. This is due mainly to the gas delivery and exhaust gas analysis control by the use of mass flow controllers as well as a greater use of the computer [2]. However, the use of the nitriding process as a competitive surface treatment method compared to carburizing, which is followed by austenitizing, quench, and temper, is still a contentious issue especially in terms of production volumes and process cycle times. There is a new thinking applied now with regard to what is really necessary as far as case depth requirements are concerned. The question asked is whether deep case depths are really required. Considerable thought is given for producing a good core hardness to support the formed nitrided case. ß 2006 by Taylor & Francis Group, LLC. Nitriding cannot be complete in the cycle time consumed for the carburizing process. Even with a shallow case depth and a good core support, the cycle times are still not competitive with the carburizing procedure. However the process techniques of FNC and ANC can compete to some extent when the material selected is low-alloy or even medium-alloy steel. The use of the low-alloy, surface-enhanced steel by the FNC process is making great inroads into the manufacturing industry. It is used extensively (as previously stated) in the automotive industry, in the forging industry for the surface enhancement of forge dies, and in the die-casting industry for the surface enhancement of the hot-forming dies. Certainly North America is now following the industrial trends of Europe for both manufacturing and process methods, due to the amalgamation of the auto manufacturers in both continents. The process of nitriding and its derivative processes are seen today as a future surfaceenhancement technique for many ferrous and nonferrous metals. Thus Machlet’s process and Dr. Fry’s process are now perhaps gaining the recognition that they deserve [3]. The process of nitriding is coming of age in this new millennium. 8.2 PROCESS TECHNOLOGY Each of the four process techniques are used at temperature range described in the tree illustration. Figure 8.1 describes the nitriding process, which is the only low-temperature process that does not require a rapid cooling from an elevated temperature such as is required in some instances of the FNC process. The process technique takes the distinct advantage of utilizing the low-temperature transformation range on the iron–carbon equilibrium diagram, which is the ferrite region. This means that the steel does not undergo any phase change at all (Figure 8.2) [4]. The area on the iron–carbon equilibrium diagram, which is below the Curie line, is known as the A1 line. This is a very focused area that all of the nitriding and FNC processes take place in. The nitriding process requires perhaps the lowest temperature range of all the thermochemical diffusion techniques: 315 (600) to 5408C (10008F). It should be noted, however, that the higher the nitriding process temperature the greater the potential for the phenomenon of nitride networking (Figure 8.3). Thermochemical diffusion techniques Carbonitride Carburize Pack Gas Salt lon Diffuses carbon into the steel surface. Process temperatures: 1600–1950F (870–1065C). Case depth: medium Gas Salt lon Diffuses carbon and nitrogen into the steel surface. Process temperatures: 1550–1650F (845–900C). Case depth: shallow Ferritic nitrocarburize Gas Salt lon Diffuses carbon, nitrogen, sulfur, oxygen (individually or combined) into the steel surface. Process temperatures: 1050–1300F (565–705C). Case depth: shallow Boronize Pack Nitride Gas Pack Gas Diffuses boron into the steel surface. Process temperatures: 1400–2000F (760 –1095C). Case depth: shallow Salt lon Diffuses nitrogen into the steel surface. Process temperatures: 600–1020F (315–550C). Case depth: shallow FIGURE 8.1 Comparison of various diffusion surface hardening techniques. (From Pye, D., Practical Nitriding and Ferritic Nitrocarburizing, ASM International, Cleveland, OH, 2004.) ß 2006 by Taylor & Francis Group, LLC. 1800 3270 1700 3090 1500 1400 2910 Liquid 1538C Solubility of graphite in liquid iron 1495C Temperature, C 1100 (γ-Fe) Austenite 2.11% (α-Fe) Ferrite 300 2370 2190 2.08% 1154C 912C 900 A 3 0.68% Acm 800 770C 0.77% 700 A1 (727C) 600 400 738C 4.26% 1000 500 2550 1394C 1300 1200 2730 1148C 4.30% Austenite + cementite 6.69% 2010 Cementite (Fe3C) 1830 1650 738C 1470 1290 1110 930 Ferrite + cementite 750 570 200 390 100 210 0 Fe 0.5 1.0 1.5 2.0 Temperature, F 1600 2.5 3.0 3.5 4.0 4.5 5.0 30 5.5 6.0 6.5 7.0 Carbon, wt% FIGURE 8.2 Iron–carbon equilibrium diagram. (From Totten, G.E. and Howes, G.A.H., The Steel Heat Treatment Handbook, Marcel Dekker, New York, 1997.) This phenomenon occurs with the conventional gas nitriding procedure, which relies on the decomposition of ammonia. However, with the new developments of gas nitriding, which measure and control the exhaust process gases, the problem of precipitation of the nitride networks at corners can now be controlled. The solubility of nitrogen in iron diagram can now play a significant role in accurately determining the area of control necessary to control the formation of the compound layer, and of course the precipitation of networks [5]. In order to take advantage of the diagram and to control the process, the values of the points of the limits of saturation can be determined with a moderate degree of accuracy. What the diagram does not consider is the influence of alloying elements on the critical phase lines of the diagram. It can be seen that if the Curie temperature of 4808C (8828F) is exceeded in this diagram, then the solubility level of nitrogen will begin to increase, particularly if the process gas dissociation is operating at higher decomposition values. The resulting surface metallurgy in the compound layer will begin to be dominated by the epsilon phase if the weight percentage of nitrogen is greater than 8%. If the temperature selection is high, say in the region of 5458C ß 2006 by Taylor & Francis Group, LLC. Nitride networks in corner Stable nitrides (a) Fractured corner Fractured corner Stable nitrides (b) FIGURE 8.3 A schematic illustration of the corner fracturing due to the excessive nitride networks. (Courtesy to Pye D., Practical Nitriding and Ferritic Nitrocarburizing ASM, 2003) (10008F), it is advisable to reduce the nitriding potential of the process gas (2NH3 ). This is accomplished simply by reducing the ammonia flow. If the nitride network is allowed to form, then particularly at sharp corners on the component, the nitriding case will be extremely brittle and will chip very easily (Figure 8.4) [6]. This means that both temperature control as well as gas flow control are of paramount importance to the success of both the surface metallurgy (compound zone) as well as the diffusion zone. The diffusion zone is the area beneath the formed surface compound zone in which the stable nitrides of the nitride-forming elements are formed (Figure 8.5) [6]. It is also ß 2006 by Taylor & Francis Group, LLC. Stable nitrides N N N N Nitride networks N Core material Diffusion zone N Compound layer FIGURE 8.4 (a) Illustration of nitride networking. (Courtesy to Pye, D., Practical Nitriding and Ferritic Nitrocarburizing, ASM, 2003.) an important feature of the nitriding process to observe and control the catalytic reaction that takes place at the steel surface interface as a result of the gas decomposition. The mechanics of the nitriding network is simply based on the fact that the higher the process temperature, the greater the volume of ammonia, the greater the risk of the formation of the networks. It also means that the greater is the level of solubility of nitrogen in iron. This is the same principle for a saturated solution of salt and water (Figure 8.6). It is for this reason that it is most important to maintain and most importantly control a process temperature that is economically achievable and accurately controllable. In addition to the temperature control, the gas flow rates must be equally controllable. This will begin to reduce the potential for the networks formed at sharp corners [7]. There are many commercially accepted methods of controlling the nitriding potential of the nitrogen, as a result of the decomposition of the ammonia process gas. Three of these methods are: Volume metric flow control Nitrogen gas dilution . Plasma (ion) . . 8.3 COMPOSITION OF THE CASE The case composition of the nitrided steel surface within the formed case is determined by the Nitride potential of the steel (composition) Process temperature . Process gas composition . . ß 2006 by Taylor & Francis Group, LLC. Compound zone, dual phase Diffusion zone consisting of formed nitrides Transition zone from diffusion zone to core material Core material FIGURE 8.5 A typical nitrided structure. (From Totten, G.E. and Howes, G.A.H., The Steel Heat Treatment Handbook, Marcel Dekker, New York, 1997.) lt Sa Water and salt solution Solution to saturated solution FIGURE 8.6 Solution to saturated solution. (From Pye, D., Practical Nitriding and Ferritic Nitrocarburizing, ASM International, Cleveland, OH, 2004.) ß 2006 by Taylor & Francis Group, LLC. . . Process gas volume Process method The principle of the nitriding process is based on the long-known affinity of nitrogen for iron at elevated temperatures. Nitrogen has the ability to diffuse interstitially into steel at temperatures below the Ac1 line on both ferritic steel and cementite-type steels. (These steels are known as hypo- and hypereutectoid steels as defined by the traditional iron–carbon equilibrium diagram.) As the steel’s temperature is increased toward the Ac1 line, the iron’s (steel) crystalline structure will begin to vibrate around their discrete lattice points. The vibration is further seen at the molecular level of the body-centered cubic (bcc) structure. With the vibration at the molecular level, and nitrogen at the atomic level, the nitrogen is small enough to pass through the iron-based lattice structure. The nitrogen will then combine with the iron to form iron nitrides as well as stable nitrides with the alloying elements of the steel chemistry. The diffusion or absorption rate will increase with temperature. Property of Molecular Nitrogen (N2 ) Atomic weight Atomic number Melting point Boiling point Liquid density (g/cc) Solubility of nitrogen at atmosphere in g/cc all the water at 208C (1008C ¼ 0.00069) Atomic radius (nm) 14.008 7 2108C 195.88C 0.808 0.00189 0.074 Nitrogen is in the periodic table of nonmetals in Group IVA, along with four other nonmetals. Nitrogen will readily form gases with both hydrogen and oxygen. In addition, nitrogen is diffusible into metals especially at low temperature. Further, it not only will diffuse, but it will also react with metals that it can form nitrides with. Nitrogen is colorless, odorless, and tasteless, does not support respiration. Although it is not considered to be a poisonous gas, it is however considered to be an almost inert gas. This is not quite true because it will react with oxygen, hydrogen, and certain other metals to form nitrides of those gases and metals. Nitrogen is generally sourced (in the instance of gas nitriding) by the decomposition of ammonia in the following reaction sequence during the gas nitriding procedure using heat as the method of decomposition and the steel as the catalyst: 2NH3 $ N2 þ 3H2 The structure of the nitrogen atom and its associated bonding mechanism allow nitrogen to bond with iron and certain other elements found in steel. These elements are carbon, sulfur, and other metals that will dissolve readily in iron to form alloys of iron and remain in solution. Steel has the unique property and ability to absorb other elements such as carbon, nitrogen, sulfur, boron, and oxygen into the steel surface in such a manner as to form a new alloy within the steel surface. The group of processes are as follows: Surface treatment Surface modification . Surface engineering . . ß 2006 by Taylor & Francis Group, LLC. The above terms have become the descriptive and collective terms for both chemical and thermochemical treatments. The processes are all diffusion processes and not deposition processes, such as is seen with the thin-film hard-coating processes (Figure 8.7) [8]. The process temperature for the gas nitride procedure is based only on An economical diffusion temperature A temperature that will not modify the steel’s core properties, by decreasing the core hardness value . A temperature that will not cause a saturated solution of nitrogen in iron at the surface of the treated steel . . The steel parts to be treated are placed into a sealed gas tight container that is fitted with a gas inlet port plus a gas exhaust port. The engineering design of this container is very simple (Figure 8.8) [9]. The type of steel recommended for the process container should be of a heat-resisting type such as: AISI SS309 AISI SS310 . AISI SS316 . Inconel . Inconel 600 . . It is not recommended to use a mild steel or boilerplate to construct the container. These materials are usually surface contaminated with oxides or decarburization. The container should be completely sealed using a recognized engineering sealing method, taking cognizance of the process operating temperature. The container is then placed in the furnace and the temperature is raised to the appropriate nitriding process temperature. As the temperature of the furnace begins to be distributed within the process container and conducted to the steel through the process gas (ammonia) then the following reactions occur: NH3 ! 3H2 þ N (8:1) 2N ! N2 (8:2) 2H ! H2 (8:3) Comparison of the nitriding process Method Type of Furnace Treatment Medium Temperature Time (h) Bonding Layer Diffusion Layer 950−1060 10−90 Fe4 + Fe2−3N (Fe2−3N) Nitrides (carbo nitrides) Gas nitride Gas tight Anhydrous ammonia Fluidized bed Fluidized bed furnace Anhydrous ammonia 950−1060 0.1−90 Fe4 + Fe2−3N (Fe2−3N) Nitrides (carbonitrides) Pressure nitride Pressure vessel Anhydrous ammonia 950−1060 10−90 Fe4N + Fe2−3N (Fe2−3N) Nitrides (carbonitrides) Powder nitride Annealing furnace with boxes Calcium cyanamide and additives 800−1060 3−30 Fe2−3N Salt bath nitride Titanium lined or solid titanium Cyanide-based salts 950−1060 0.1−4 (Fe2−3N) Plasma ion nitride Vacuum-type furnace Hydrogen + nitrogen + methane 800−1060 0.1−30 Fe4N + Fe2−3N (free from mixed phases) Carbonitrides Carbonitrides Nitrides, carbonitrides (free from grain boundary) FIGURE 8.7 Surface modification diagram (tree type). (From Pye Metallurgical Consulting, Nitriding Notes, 1996.) ß 2006 by Taylor & Francis Group, LLC. Door lift mechanism Fan drive motor Refractory insulation Air circulating fan Furnace door Furnace thermocouple Exhaust ammonia gas outlet tube Nitride process chamber To atmosphere exhaust Process delivery gas (ammonia) Process chamber thermocouple tube Ammonia gas inlet tube Load preparation table FIGURE 8.8 Simple ammonia gas nitriding furnace. (From Pye, D., Practical Nitriding and Ferritic Nitrocarburizing, ASM International, Cleveland, OH, 2004.) It is known that both atomic nitrogen and hydrogen in reaction 8.1 are unstable and will combine with other like atoms to form molecules as shown in reaction 8.2 and reaction 8.3. When the nitrogen is in the atomic state, diffusion will take place. The diffusion will initiate and take the form of nucleation at the surface of the steel (Figure 8.9) [10]. The formation of compound zone will begin to occur. The composition of the compound layer will depend largely on the composition of the steel, which again will be influenced N N N Surface g e g e g Formation of the compound zone FIGURE 8.9 Formation of the compound zone. (From Pye, D., Practical Nitriding and Ferritic Nitrocarburizing, ASM International, Cleveland, OH, 2004.) ß 2006 by Taylor & Francis Group, LLC. Steels Plain carbon steels Low carbon Medium carbon Alloy steels Low High Medium carbon carbon carbon Tool steels Exotics Stainless steels Water Precipitation Air Austenitic Ferritic Martensitic Oil (W) (A) (O) Duplex hardening quench quench quench High carbon Applications Shock steels (S) Cold-work steels (D) Mold steels (P) Hotwork steels (H) Highspeed steels (M and T) Low-alloy special steels (L) FIGURE 8.10 Steels that can be Nitrided. (From Pye. D. Course notes Pye Metallurgical Consulting.) strongly by the carbon content of the steel. The carbon content will greatly influence the formation of the epsilon nitride phase (the hard brittle layer). Below this phase, the compound zone will consist of nitrogen, which has diffused into the a-Fe. It can, therefore, be said that the analysis of the steel will also affect the thickness of the compound zone. In other words, plain carbon steels for the same given operating conditions will always produce a thicker compound layer than what will be produced by an alloy steel. Time and temperature will also increase the compound layer thickness. It can be further said that the higher the alloy content of the steel, the shallower or thinner the compound layer will be. The alloy steels with their alloying elements will be more saturated with nitrogen than with a plain carbon steel. Hence the total case that will be shallower on alloy steel will be seen with the plain carbon steels (Figure 8.10) [10]. The question now arises as to the hardness of the nitrided case. We tend to measure the success of heat treatment by the accomplished hardness as far as both case hardening and hardening are concerned. Therefore if we measure the hardness value of plain carbon steel or low-alloy steel after nitriding, we will find a hardness value in the region of 35 Rockwell C scale. By normal standards of accomplished hardness, this will be considered to be low hardness value. However, hardness is relevant. If the wearing surface of another part is in contact with the nitrided surface of a low-alloy steel, and the hardness of that part is of a lower value than the low-alloy nitrided steel, then the nonnitrided part will wear in relation to the low-alloy nitrided steel. What is not often recognized of the nitrided low-alloy steel, although its hardness is of a low value, is that its corrosion resistance is extremely high. Therefore one should not always consider hardness, but also other properties and advantages the nitrided surface of a low-alloy steel will produce. 8.4 COMPOSITION OF THE FORMED CASE The properties of the compound layer, also known as the white layer, have generated much interest among engineers and metallurgists. The use of the terms compound layer and white layer seems to cause some confusion. It is correct to use both terms for the surface layer. The ß 2006 by Taylor & Francis Group, LLC. term compound means more than one and within the layer there are generally two phases present (unless of course no compound layer is formed). The formed phases within the surface layer are known as: . . The epsilon phase The gamma prime phase When selecting nitriding gas flow ratios and process conditions, and hydrogen, plus the process cycle time, it is necessary to consider the thickness and composition of the compound layer. The thickness of the compound layer on plain carbon steel will always be of greater thickness than that of the alloy and conventional nitriding steels that contain the strong nitride-forming elements. Once again the thickness of the compound layer will be determined by time, temperature, steel chemistry, and the process gas composition. The thickness of the compound layer is generally seen to be (dependent on steel chemistry and process gas ratios) approximately 10% of the total thickness of the diffused nitrided case. This will of course vary according to the steel treatment. The compound layer is soft and brittle to the point that it can spall and fracture during service, which will cause accelerated wear and premature failure. A simple spot test for the presence of the compound layer (without destroying the component) can be accomplished by using a solution of copper sulfate. 8.4.1 EPSILON PHASE During the gas nitriding process the compound layer is formed and it has been previously stated that the compound layer comprises the two metallurgical phases that are mixed together. Generally each of the two phases is present on the surface. The value of each phase is approximately 50%. The epsilon phase is strongly influenced by the presence of carbon in the steel, and if carbon is present in the gas flow. A compound layer of predominately epsilon phase will create a surface with good wear characteristics, but it will have no impact strength. To create a dominant phase of epsilon in the compound layer it can be accomplished simply by raising the process temperature to 5708C (10608F) and adding methane to the gas flow. 8.4.2 GAMMA PRIME PHASE The gamma prime phase is a phase that is present in the compound layer and it will give reasonably good impact strength without surface fracture, provided that the compound layer is not excessively thick. To accomplish this, one would simply maintain a process temperature of 5008C (9308F) and reduce the nitriding potential of the process gas. Control of the thickness of the compound layer is simply accomplished by process temperature and gas flow manipulation for the process of gas nitriding. The Floe process (two-stage process) is perhaps the simplest method of controlling the thickness of the compound layer. This is done by the manipulation of temperature–time and gas flow. All the dilution processes can control the thickness of the white lead or compound layer. The most effective way of controlling the compound layer is to consider the use of the ion nitride process. The ion nitriding process can be used effectively to create a dual-phase compound layer condition, or a monophase condition or eliminate the compound layer entirely. 8.4.3 DIFFUSION LAYER As the nitrogen diffuses interstitially into the body of the material it will flow out and combine with the nitride-forming elements in the steel. This means that the diffused ß 2006 by Taylor & Francis Group, LLC. TABLE 8.1 The Harris Formula Factors Based on a Simple Nitriding Steel Temperature 8C 8F 460 865 470 875 475 885 480 900 500 930 510 950 515 960 525 975 540 1000 The above values are suggested factors only. Temperature Factor 0.00221 0.00233 0.00259 0.00289 0.0030 0.0033 0.0035 0.0037 0.0038 nitrogen will be tied up in nitrides and will form nitrides. The diffusion layer is, when examined microscopically, the main body of the nitrided case. The hardness value of the diffusion layer will be determined by the chemistry of the steel treated, and the gas composition in relation to the decomposition of the ammonia and the selected process temperature. The formation of the total nitrided case is determined (as has been previously stated) by time, temperature, and gas composition. The depth of case is determined by the rate of nitrogen diffusion into the steel surface. Harris of the Massachusetts Institute of Technology concluded that on any given surface treatment procedure, the rate of diffusion is determined by the square root of time, multiplied by a temperature-driven factor. The table above shows the square root of time and the temperature-driven factor (Table 8.1). It must be pointed out that the above values relate only to alloy nitridable steel. It must not be construed that the table is applicable for all steels. This table is intended only as a guide and not as a reference. On alloying the level of steels increases, and the rate of diffusion of atomic nitrogen into the steel is retarded. NITRIDING 8.5 TWO-STAGE PROCESS OF NITRIDING (FLOE PROCESS) The chapter on nitriding in the first edition of this handbook discussed briefly the work of Carl Floe of the Massachusetts Institute of Technology, which was investigated in the early 1940s. His work was recognized as one of the major investigative research programs regarding the formation of the compound layer. His work is still valued today and is used on a daily basis by many companies. It is interesting to note that Floe process has become a very popular method of nitriding. This is because control of the surface metallurgy is far easier than it is with the conventional gas nitriding process. By this is meant that the control of the formation of the compound layer in terms of its thickness and of phase content, is controlled by the higher process temperature and the minimized availability of nitrogen. This process is most popular with the gear manufacturers, but it is not confined to that industry. Once again the reason for its popularity is the better control of the surface metallurgy in terms of the compound layer thickness. ß 2006 by Taylor & Francis Group, LLC. The Floe process is carried out as two distinct events. The first portion of the cycle is completed at a normal nitride process temperature of 4958C (9258F) and is carried out for approximately one third of the total cycle. As the event is concluded, then the temperature is raised approximately to 5608C (10308F) and the gas dissociation is now run at approximately 75 to 80%. Because now the nitride potential is reduced, which means the nitrogen availability is reduced, the preexisting nitrided case from the first stage of the process will begin to diffuse further into the case and at the same time it will dilute. As a result of this dilution and now with the reduced nitrogen availability, the net result is a thinner compound layer. For applications that require a more precise control of the surface compound layer, the Floe process as well as the precision nitride process are considered. It is important to note that when considering the two-stage process, the tempering temperature of the steel component treated should also be taken into account. The reason is that the process temperature should be kept below the pretempering temperature so as not to affect the core hardness that will support the case. There is of course a very simple way of reducing the thickness of the compound layer to the point that there is no compound layer and that is to simply grind the compound layer off. This would mean having the knowledge of how thick the compound layer is in order to grind it off. 8.6 SALT BATH NITRIDING The salt bath nitriding can be more likened to the FNC treatment rather than to a pure nitriding treatment. The salt bath treatments employed today are more closely aligned to the FNC process. The control of the salt bath chemistry is of paramount importance and should be tested on a frequent basis in order to ensure a consistent and repeatable surface metallurgy. As with the gaseous process of nitriding and ion nitriding, the case depth is still related to time, temperature, and steel chemistry. The longer the time at temperature, the deeper would be the case depth. With a new bath, it is necessary to age the bath for approximately 24 h to ensure that the bath is settled and aged to the point that surface pitting will not occur. The source of nitrogen for the process comes from the decomposition of cyanide to cyanate. Once the bath has been aged, the processed components would come out of the bath with the traditional matte gray finish. With continual use of the bath, the cyanide level will continue to decrease. Conversely, the cyanate and carbonate levels will increase. If a high cyanate level is experienced, the surface finish of the treated steel will be somewhat darker than the conventional matte gray finish [11]. If it is determined that there is a high cyanate level as a result of a titration, the cyanate can be reduced simply by increasing the temperature of the bath to a temperature of 650 to 7008C (1200 to 13008F) for approximately 1 h at that temperature. Once the time at the temperature has been completed, it is not advisable to process work through the bath. The bath should be allowed to cool down and then analyzed. Once the titration shows the correct cyanate concentration, then treatment can be carried out. It is recommended that the bath be tested at the commencement of each shift operation and the cyanate level adjusted accordingly. The bath tends to collect sludge at the bottom of the salt bath; therefore, one should desludge the bath periodically. The sludge is created by iron oxide precipitates released into the bath from work support fixtures, holding wires, and of course from the work itself. There will also be some carbonates, some iron oxides, and possibly some cyanide residues mixed in. 8.6.1 SAFETY IN OPERATING MOLTEN SALT BATHS FOR NITRIDING When operating a molten salt bath of any description it requires a very careful handling by the furnace operator in order to maintain a high degree of safety for both the operator and ß 2006 by Taylor & Francis Group, LLC. the work to be processed [11]. Given below is a simple list of operating procedures and precautions: It is essential that all operators ensure good personal hygiene and of course great care when handling any type of heat treatment salts in particular cyanide-based salts. . Ensure that operators, who are involved with the use of heat treatment salts, are fully aware of the appropriate material data sheets for the salts used. They should also be aware that the salts are extremely poisonous, dangerous, and should be handled with extreme care. . The operator of the salt bath should wear the appropriate safety clothing and protective equipment such as full arm gloves (not plastic), arm shields, eye protection, safety masks, a fire-resistance apron, plus leggings, and safety shoes. . It is important that no one mixes cyanide-based salts with nitrate salts, otherwise there is a very serious risk of explosion or fire. . All work processed through a molten bath should be preheated to remove all traces of surface moisture and to reduce the thermal shock that the work will experience when immersed into a molten bath. . Store and accurately label all storage drums and containers. Identify the drums as poisonous or toxic. Once again, do not mix cyanide sludge with a nitrate sludge. This leads to a risk of serious explosion or fire. . It is most important that adequate ventilation be provided around the top of the salt bath and in close proximity to the top of the bath. This will ensure that any fumes that are generated from the molten salt will be exhausted away from the operator. . Provide a rack for the support of all work fixtures, lifting hooks, desludging tools, and any other tooling required for the operation of the bath. . Provide a hot water rinse tank in order to ensure not only tooling cleanliness, but also processed work cleanliness after the treatment has been carried out. . 8.6.2 MAINTENANCE OF A NITRIDING SALT BATH As with any furnace, its maintenance is a necessity. Salt bath furnaces are no exception, and they may even require a greater maintenance
