Repository: fredporter/global-knowledge

# Global Vault

**Purpose:** Reference knowledge — public domain content, device specs, learning materials.

**Scope:** macOS → Linux only (read-only on Linux side).

**Contents:**
- `knowledge/` — Reference knowledge (survival, navigation, fire, water, tools, etc.)
- `concepts/` — System concepts and architecture docs
- `repos/` — Repository documentation (uDevFramework, etc.)
- `config/` — Configuration references
- `learning/` — Educational content and tutorials
- `tools/` — Utility scripts
- `handoff/` — Handoff data
- `system/` — System state data
- `data/` — Structured data (MCP, feeds, spools, workflows)
- `vault/` — Vault metadata
- `surfaces/` — Surface definitions

File: contributor/misc/Steel Heat Treatment_ Metallurgy and Technologies (Steel Heat Treatment Handbook, Second Edition).md (part 31 of 50)
schedule than with a normal conventional atmosphere furnace. There are both daily and weekly maintenance routines that the operator of the furnace should perform to ensure optimal performance of the equipment. The following is suggested as routine of both a daily and a weekly maintenance program. 8.6.2.1 Daily Maintenance Routine It is necessary that a titration of the bath be conducted on every shift that the furnace is operated on. If the furnace is operated only on a daily basis, then the titration should be conducted every 24 h. The results of the titration should be recorded, and if any trends are observed, they should be noted. The necessary addition of each type of salt required to bring the cyanide–cyanate level to the required concentration level should also be recorded. . A visual check should be made of the temperature measuring the equipment (the control thermocouple, over temperature thermocouple, controll instrument, and over temperature instrument) that it is completely functional and operational. . When using an aerated bath, it is necessary that the air pumps and flow meter are operating without any restrictions. If using a compressed airline, ensure that the air is both clean and dry. If the air is wet, moisture will be introduced into the bath and this could have some serious complications such as an explosion. . Visual observation of the part as it comes out of the salt bath can provide more information. Check the surface color, appearance, and in particular if any surface pitting is occurring. . ß 2006 by Taylor & Francis Group, LLC. . On the commencement of each shift, or each day’s operation, desludge the bath to remove free iron oxides, carbonates, and other contaminants from the bottom of the bath. 8.6.2.2 Weekly Maintenance Routine It is important to check the outside surface of the salt pot. Therefore at the commencement of each operational week, lift out the salt pot and examine the external surface of the pot (especially if gas-fired) for heavy-duty surface oxides (scale). Also check for the size of the salt bath. Remember that the salt bath is carrying a heavy load of molten salts and distortion can occur as a result of the salt mass. . Regenerate the bath each week by raising the temperature to approximately 6008C (11128F) and increase the aeration flow into the bath. The iron oxides, carbonates, and other contaminants that are in suspension and in solution will precipitate out of the salt and settle at the bottom of the bath, i.e., ready for desludging. . Each week ensures that the hot water cleaning the system for washing and rinsing the parts after treatment is drained and cleaned off any salt sludge that may be in the bottom of the cleaning tank. Be aware that the wastewater should not be drained into any city or a municipal drain. If this occurs, serious consequences can arise. The contaminated wastewater will contain residual cyanides and carbonates. . 8.7 PRESSURE NITRIDING As was stated in the previous edition of this handbook, there still remains an interest in pressure nitriding. The same leading German company that was previously mentioned still has a strong investigatory research program on pressure nitriding. Pressure nitriding is becoming as interesting as low-pressure carburizing as a surface treatment method. It is felt that the investigating metallurgists have proposed that the pressure nitriding system takes place at around 2 to 5 bar over pressure. It seems to be the optimum pressure at which to take advantage of pushing the process gas into fine holes without any gaseous stagnation within the hole. Although higher operating pressures will work, the value added to the component is not worth the addition engineering design cost for the furnace. The procedure is a relatively simple process, in fact the same as gas nitriding. The differing exception will be of course the pressure of the process gas and the chamber pressure. At these process pressures, the retort must be considered to be a pressure vessel, and be manufactured as a pressure vessel with all of the appropriate insurance inspections. As was stated in the previous edition, no advantage is gained by operating at high pressures, higher than 5 bar. As far as the cost of processing the work with the pressure nitriding technique, it would be more expensive than with conventional gas nitriding. This is because a pressure vessel system is involved and all of the necessary high-pressure gas lines and delivery system are in place to ensure a sound and safe system. What sort of success the pressure nitriding system will enjoy in the future is not known. 8.8 FLUIDIZED BED NITRIDING The growth of fluidized beds for the nitriding process has grown considerably during the past 10 years. A great deal of investigatory work has been carried out by an Australian company with the purpose of developing a better control system of the decomposed process gas for diffusion into the steel. The investigatory work has been carried out on the tool steels, and in ß 2006 by Taylor & Francis Group, LLC. particular the hot-work group of tool steels, principally for extrusion dies, forging dies, and ejector pins [8]. The principle of nitriding into a fluidized bed as far as gas decomposition is concerned is still the same principle, with the ammonia decomposing into its primary constituents, namely nitrogen and hydrogen. The advantage of the fluidized bed is that process cycle times are reduced simply because of faster temperature recovery and the ability to rapidly change the atmosphere composition when necessary. With the advantages, there are also disadvantages. The principal disadvantage is the volume of the reactive gas required to fluidize the bed is considerably higher than the gas flow that would be required for say, an integral quench furnace. The consumption can increase as much as tenfold [8]. In addition to having the ability to gas nitride in a fluidized bed, one can also accomplish FNC in a fluidized bed simply by a change of gas composition to the appropriate gas mixture. The fluidized bed can also be used for ANC. Claims are also made that the surface finish of the workpiece remains reasonably constant. In other words there is no surface erosion [12], and it is also claimed that the distortion is at an absolute minimum. For example, when measuring pitch diameter on a fluidized bed-nitrided gear, it is claimed that the pitch diameter run out is less than 0.0002 in. per side of all linear growth on measurements over steel balls [13]. The process temperatures and process times are still the same as they would be when using an integral quench furnace, or even a conventional gas furnace [12]. The only process parameter to change will be that of a process gas volumes. Whatever steel can be nitrided in the gaseous system can be nitrided equally so in the fluidized bed furnace. 8.9 DILUTION METHOD OF NITRIDING It is important to mention, as was mentioned in the previous edition, that Machlet’s original patent application reads ‘‘for the nitrogenization of irons and cast irons using ammonia diluted with hydrogen.’’ This statement still stands, and has been used to form the basis of the present operating dilution technology that was developed in Europe. The process is designed to reduce the thickness of the compound layer formed at the surface of the steel during the nitriding process. The principle of the process is to either dilute or enrich the available nitrogen for diffusion into the surface of the steel. This is accomplished by precise control methods using a computer in combination with a programmable logic control system. The gas delivery system now relies on precise metering of the process gas flow [14]. The dilution or enrichment is with nitrogen (sourced from ammonia) or hydrogen. This method of nitriding will considerably reduce the thickness of the compound layer. It will also control the phases of the compound layer. In other words, the phase can be dominantly epsilon or gamma prime, depending upon the steel being treated and its application. The control method of this procedure has changed from the traditional dissociation method of measurement of decomposition. It is this change that is making the application of this process most attractive to users. The change in gas decomposition is now with the measurement of the insoluble exhaust gases (nitrogen and hydrogen) that offers a more precise process control than has been accomplished by the traditional control methods. The method of process control in conjunction with the PC/PLC is seriously competing with the pulsed plasma nitriding control method. The principal advantages of the process are in the following areas: Capital investment Reliability, because no pulse power generation power pack is necessary . Controllability of the surface compound layer . Repeatable surface metallurgy . . ß 2006 by Taylor & Francis Group, LLC. One can also use the dilution method principle to accomplish the FNC and ANC processes, simply by changing the gas composition and adding a hydrocarbon-based gas. This means that low-alloy steels can be treated quite easily. The normal precautions are to be applied when using ammonia and hydrogen in terms of fire risk and safety. The furnace should have an effluent stack, which includes an after burner to ignite and burn the effluent gas coming from the process chamber. This is so as not to have raw ammonia as an effluent blowing into the outside surrounding atmosphere. The resulting formed case will have as good a controlled surface metallurgy as would a formed case by plasma technology. The distinct advantage is of course that the initial capital investment will be considerably less. The growth of this technology is growing each day and is becoming a widely accepted and an almost preferred process. There are claims that the compound layer is of a much denser nature than that accomplished by plasma processing technology. There will be, of course, the arguments that abound with the superiority of each of the different surface metallurgy by each of the rival process technologies. That debate will continue for many years to come [15]. 8.10 PLASMA NITRIDING Since the writing of this chapter in the previous edition of this handbook, there has been tremendous growth in the use of the process technology and the process has also undergone considerable changes. There is a greater awareness now about the value of plasma processing techniques, which is not confined only to plasma nitriding. Significant changes are seen in the process requirements on engineering drawings, which are required for plasma nitriding technology. It is believed that this awakening has arisen from a greater understanding into what the process involves, and its benefits, ease of control, and its ability to be user-friendly. This growth is beyond that achieved in understanding of the process metallurgy. It is believed that the greater awareness and understanding of plasma nitriding has arisen due to a greater exposure of the process, resulting from the presentation of technical papers and educational courses. Further to this, a greater realization has been made regarding the safety and environmental aspects of using nitrogen and hydrogen as opposed to ammonia [14]. 8.10.1 PLASMA GENERATION The generation of a plasma can be a natural phenomena. For example, the formation of the northern lights is pure plasma. This is the result of atmospheric gases such as hydrogen, nitrogen, argon, oxygen, and other gases present in the upper atmosphere in a low-pressure environment and exposed to the effects of the sun’s magnetic rays. This causes the gas to be ionized and as a result of the gas ionization, the gases emit a luminous glow. The gas present in the upper atmosphere will determine the color of the glow. The movement or dancing to affect the northern lights is due to the movement of air at that particular altitude. Another common display of plasma energy seen during heavy storms is through lightning. Lightning is an intensified flash of energy, or ionized gas into the air, which has become charged with negative ions. The energy buildup is such that the arc will migrate from its charge (cloud activity) to a ground source. This energy is so intense that it can kill animal or person or ignite, for example, a tree. Other examples of plasma generation are the lumina storm lamps that are sold in the gift shops. The lamp consists of a sealed glass dome that contains air at a partial pressure. Inside the glass dome is an anode connected to a power source. Once the power is turned on, there is electrical discharge between the anode ball inside the dome and inside the glass bowl. The discharge is seen as random discharges over what might appear to be small bolts of lightning ß 2006 by Taylor & Francis Group, LLC. occurring between the discharge of all the glass wall. This is what can be considered as uncontrolled plasma. Another common application of plasma is the fluorescent light tube. This is simply a sealed glass tube that contains a gas at normal atmospheric temperature and pressure. The tube is then connected to a power source and voltage is applied to a sealed tube. The gas within the tube will conduct electricity just as an electrical copper cable conducts electricity. The difference in this instance between the gas and the copper is that the gas will ionize as the gas molecules are excited, which results in a glow. The type of gas present in the tube will determine the color of the glow. Another application, which is commonly seen, is the colored glowing shop window signs that are seen in many store windows, indicating whether the store is open or closed. The colored tubes are also used to identify products. Plasma technology is used in the field of heat treatment and it is not a new technology. It has been in use since 1932 and was developed by Wehnhelt and Berghaus in Germany. Their partnership led to the formation of a well-known international company. This technology was known as continuous DC power technology. This means that the voltage is switched on and is set at a particular voltage level in relation to pressure within the process chamber and the surface area of the workpiece under treatment, and is continued throughout the process on a continuous basis [14]. In the early 1950s, Claude Jones, Derek Sturges, and Stuart Martin of General Electric in Lynn, Massachusetts, began to work on the commercialization of the plasma nitriding technique in the United States. They were successful with their work and a production unit was developed, which was finally closed in the year 2000 after several years of a very successful process work [8]. In the late 1970s, three scientists at the University of Aachen in Germany began to investigate ways to eliminate the risk of the continued problem of arc discharging. It was their contention that if the continuous power can be interrupted before an arc is discharged, then the risk of arc discharge can be eliminated. The problem of arc discharging is that, should the arc strike a sharp corner of a workpiece, then localized overheating occurs. This is followed by the possibility of burning the steel at the point of contact by the arc. Not only can there be metal loss, but there will be evidence of a localized grain growth as a result of overheating. The three scientists at Aachen University discovered a method of interrupting the continuous power. This was a birth of the pulsed plasma generation technique. This technology began to be commercialized in the early 1980s and began to be seen in applications where high wear, abrasion resistance, and corrosion resistance are necessary for the success of the performance of the workpiece. It was also seen that by the manipulation of the process gas flows (nitrogen and hydrogen) that one could manipulate the compound layer (white layer or compound layer) surface metallurgy. This was seen as a major breakthrough in the process technique of nitriding. Thus with gas nitriding and salt bath nitriding, the final results are that the surface metallurgy is fixed. In other words the compound layer is of a mixed phase (usually in equal proportions) of epsilon nitride and the gamma prime nitride [16]. The new technology was named pulsed plasma technology. The conventional plasma furnace equipment manufacturers were skeptical about the technology. The users of the conventional plasma nitriding were also skeptical. Due to the belief and persistence of the scientists in Aachen, the technology began to be recognized and accepted by the industry. The principle of the technology is based on the ability to interrupt the continuous DC power at specific and variable time intervals. The variable time interval can range anywhere from 3 to 2000 ms. Not only can the power be interrupted, but also the voltage power setting is also variable. This enables the user to have the freedom of power requirements in relation to power time on and power time off. It further means that the power time on and power time ß 2006 by Taylor & Francis Group, LLC. 2500 Glow discharge Voltage, V 2000 Arc discharge region Region of ion nitriding 1500 Townsend discharge Corona Subnormal glow discharge 1000 Normal glow discharge 500 0 A 10−12 10−4 10−1 10 Current, A FIGURE 8.11 The Paschen curve. (From Totten, G.E. and Howes, G.A.H., The Steel Heat Treatment Handbook, Marcel Dekker, New York, 1997.) off are also variable. Given now the ability to manipulate the following items, the metallurgy of the surface can now be created to suit the application of the workpiece. Voltage. The voltage can be set to operate anywhere between the normal glow discharge region on the Pashen curve (Figure 8.11) and the arc discharge region. . Pulse time. The pulse time of both power on and power off can be varied to suit the part geometry (Figure 8.12). . Process pressure. The process pressure can now be manipulated to suit the part geometry. This means that blind holes can be more readily nitrided without the risk of gas . Pulsed power supply Power off (variable) Voltage and current Power on (variable) Harting energy Time Voltage and current/time with 50% duty cycle FIGURE 8.12 Variable-pulse duty cycle. (Courtesy of Seco Warwick Corporation, Meadville, PA.) ß 2006 by Taylor & Francis Group, LLC. stagnation as it is sometimes seen in gas nitriding. In addition to this, control of the process pressure can be utilized in order to stop the potential for overheating the sharp corners of the workpiece. . Process gas. The process gases used in the ion nitriding process are nitrogen and hydrogen, and can be significantly reduced in terms of volume in relation to gas nitriding. The gas ratios between nitrogen and hydrogen can be adjusted once again to suit the surface metallurgy necessary for the success of the workpiece in its working environment. The process gases of hydrogen and nitrogen can now be utilized to create the surface metallurgy required. In addition to this, the volumes of the process gas required for the ion nitriding process are significantly reduced in relation to the volumes required during the gas nitriding process. . Temperature. It is now not necessary to use the temperature as the source of decomposition of the process gas (ammonia) during the gas nitriding process. The gas nitriding process relies on two sources for decomposition of the gas: the first the process temperature, and the surface of the steel acting as a catalyst. There is now no need for a catalyst to sustain the decomposition of the process gas. The process gas used is already in a molecular form and is simply decomposed to the atomic form by the use of electricity. Because there is no requirement of a set process temperature as it is with gas nitriding, the user can manipulate the temperature from as low as 315 (600) to 5408C (10008F). This gives the user a very broad range of temperature selection for the process. . Process time. Because the process gas is prepared in a completely different manner to that of gaseous nitriding (by gas ionization), the net result is shorter process cycle time. The inference is that plasma nitriding is a faster process, and that of the rate of diffusion is faster than it is with gas nitriding. This is not true, simply because of the laws of the physics of diffusion are still the same, be it gas or plasma. Because the process gas for plasma is prepared for diffusion in a completely different manner to that of the gaseous technique the net result is a faster cycle time. Gaseous nitriding relies on the gas decomposition as a result of temperature and surface catalytic reaction. With ion nitriding the gas is converted into nascent nitrogen almost instantaneously, simply by the gas ionization. It is believed that the future of plasma ion nitriding lies with the pulsed DC technology. This technology offers an almost infinitely variable control of plasma power. Combining this with the previously mentioned features, the process technique can offer the metallurgist and the engineer a very controllable (and most importantly) repeatable surface metallurgy [15]. 8.11 POST-OXY NITRIDING The process of postoxy nitriding has generated a great deal of interest during the past 10 years as a result of the process in normal heat treatment circumstances known as black oxide treatments. In gaseous nitriding techniques, if the processor retort was opened too early at the cool down portion of the cycle, surface discoloration was often seen in the form of random colors on the surface of the workpiece. The end user was usually suspicious of the quality of the nitriding as a result of the formation of the surface colors. In reality, opening of the retort too early had oxidized the surface. Thus, the ingress of air into the process retort will attack the surface of the workpiece. A thin oxide film is formed on the surface of the workpiece. The black oxide treatment (chemical process) gives surface protection in terms of corrosion resistance and a very pleasant mat black surface finish. The manufacturers of heattreating salts, and particularly the nitriding salts, were very quick to take advantage of the black surface finish. They accomplished this by treating the surface of the steel by the salt ß 2006 by Taylor & Francis Group, LLC. bath nitride process, which is then followed by polishing the surface of the workpiece. Once this polish has been done, the workpiece is then placed into a molten caustic soda bath (sodium hydroxide). This means that the surface on the polished steel is then oxidized leaving the black finish. Gaseous nitriding processes then sought to accomplish an oxide finish by purging the process retort after completion of the nitriding process using the nitrogen as the purge gas, followed by the introduction of either oxygen or steam. This formed an oxide layer on the surface of the nitrided steel. The thickness of the oxide layer was dependent on the temperature at which the oxygen-bearing medium was introduced into the process retort and the time that it was held at the temperature at which the oxygen-bearing gas was introduced. The temperature at which the oxygen-bearing gas is introduced into the process retort also determines the color of the surface finish. If the gas is introduced into the retort at 5008C (9358F), the surface color is most likely to be black. If the gas is introduced into the process retort at 3708C (7008F) the finish is likely to be a blue color. However, the thickness of the oxide layer will not be very thick. The manufacturers of plasma nitriding the equipment were very quick to see an opportunity of improving their process techniques. The advantage of using the plasma system is that the process is operating at partial pressure. The vacuum pumping system is controlling this partial pressure. On completion of the nitriding cycle, one would simply allow the vacuum pumping system to evacuate the process retort. At this point, the choice of oxidizing gas is the choice of the particular equipment manufacturer. Some manufacturers introduce water vapor into the process retort, which could have a long-term detrimental effect on the interior walls of the process retort [15]. The technology of creating a surface oxide on steels has been taken across the field of FNC treatments. Once the FNC process has been completed the immediate surface of the compound layer is deliberately oxidized to form a thin surface oxide layer on the immediate surface of the compound layer. This technique is used extensively on low-alloy steels and is utilized to manufacture cost-effective parts (low-alloy steels), enhanced by the FNC treatment followed by postoxidation treatments. Some of the components that are treated in the automotive industry are: Gear shift levers Window lift drive gears . Timing gears . Windshield wiper arms . Windshield drive motor housings . . The above are a few of the items that are currently ferritic nitrocarburized followed by the postoxidation treatment (Figure 8.13). Nitriding Pack nitride Gas nitride Salt bath nitride Fluidized bed nitride Gas ionization FIGURE 8.13 Methods of Nitriding. (From Pye D. Nitriding course notes, 1998.) ß 2006 by Taylor & Francis Group, LLC. Plasma nitride RF Intensified plasma The pulsed plasma ion nitriding technology lends itself to the complete process technique of nitriding followed by postoxidation treatments, or FNC followed by postoxidation techniques. The postoxidation treatment offers the metallurgist and the engineer greater versatility in the equipment usage and process continuity. 8.12 GLOW DISCHARGE CHARACTERISTICS As was mentioned in the previous section and in the previous edition of this book, it is necessary to understand the glow discharge characteristics. A basic understanding of these characteristics can be seen in the Paschen curve. The curve demonstrates the relationship between voltage and current density. The voltage occupies the vertical axis of the graph and the current density relationship to voltage is shown on the horizontal axis of the graph. The graph indicates the points at which various events take place in the generation of a plasma glow and will assist in determining the process voltage necessary to achieve good glow characteristics in relation to the set-point voltage. 8.12.1 TOWNSEND DISCHARGED REGION If a voltage is applied at partial pressure within this region (which is called the ignition region), the electrical current will cause electrons from the gas atoms within the vacuum chamber to leave the outer shell of the electron circulating around the nucleus of the atom. The released electrons are now accelerated toward the anode, which in this case is the vacuum vessel. Because of the operating partial pressure, the free electron will migrate and accelerate toward another free electron. The distance traveled from one electron to impact with another electron is known as the mean free path. At the point of collision within the partial pressure environment there will be an appropriate release of energy along with ionization of the gas. This is called ignition. If the set-point voltage is increased, then the current density l also increases. Conversely, if the voltage is decreased the current density decreases with the energy output. 8.12.2 CORONA REGION In order to achieve good plasma conditions for nitriding a workpiece, it is necessary to increase the process voltage. This means that more electrons can be released by for the gas ionization within this region. This means that the increase in released energy will cause further ionization, thus making the region self-maintained which can be likened to a perpetual chain reaction. 8.12.3 SUBNORMAL GLOW DISCHARGE REGION If the current limiting resistance is reduced, then the current density increases and continues to increase, causing a voltage drop between the cathode (the workpiece) and the anode (process retort). The voltage stability at this point cannot be maintained, hence the region is called the transition region. 8.12.4 NORMAL GLOW DISCHARGE REGION It is at this point that a uniform glow will completely cover the surface of the steel inside the process retort that is treated with a uniform glow thickness. This will be seen without variation and with a constant voltage drop. 8.12.5 GLOW DISCHARGE REGION Within the glow discharge region, the entire work surface will be completely covered with a uniform glow that will follow the shape and geometrical form of the workpiece. This will look ß 2006 by Taylor & Francis Group, LLC. almost like a glove that is bluish white. This is the region in which ideal conditions exist for plasma nitriding. It is within this region that there will be no arc discharging, which means a damaged surface metallurgy and possibly burning of the surface of the workpiece, if arc discharging occurred. 8.12.6 ARC DISCHARGE REGION This is the region in which a great deal of damage can be done to the work surface. On the process instrumentation a noticeable increase in the voltage drop will occur as the current density increases, in addition to which the power density at the workpiece increases. It will also be seen that there will be a noticeable increase in the work surface temperature, which can result in at least supersaturated solution of nitrogen in iron if the nitrogen potential is left to run adrift. More importantly current density usually results in serious overheating of the workpiece surface, and if this increase in surface temperature is allowed to persist, then serious metallurgical problems will occur. The arc discharge region will usually occur at sharp corners. It can also be in these areas of sharp corners that supersaturation of nitrides will occur. If the process retort is fitted with a sight glass, then it will be seen almost as a lightning storm inside the retort. This is clearly visible. Control of the power necessary to accomplish good plasma conditions means a very careful control of all aspects of the process: Power Current density . Retort and process pressure . Gas composition (ratios) . Power on time . Power off time . . It can now be seen that control of the process is somewhat more complex than it would be with gas nitriding. However, it appears that the process will require special control parameters to maintain the surface metallurgy. It does require precise control of the process to manage the complex control aspects. This use requires a very skillful handling. It was with the advent of the pulse technology (as well as the PC/PLC combinations) that the process control parameters could be accurately managed. Once the process technician has set the process parameters, the parameters can be stored in a computer memory, which are permanent until changed. The use of computers in the process means that the repeatability of the process is now assured [17]. 8.13 PROCESS CONTROL OF PLASMA NITRIDING Because of the number of process parameters that have now been identified in the plasma nitriding process, it is now necessary to find suitable method of control for the process. If one considers the number of variables necessary for control, for example the salt bath process, one needs to control only: Time Temperature . Salt chemistry control . . The same is applicable to the gas nitriding process, with the exception that it is necessary to control the gas flow and gas dissociation. ß 2006 by Taylor & Francis Group, LLC. The plasma nitriding process demands that all of the process parameters be considered in order to ensure good, uniform, and repeatable metallurgy. On that basis it is now necessary to consider control of the following process parameters: Time Temperature of the workpiece . Temperature of the process chamber . Process gas flow (nitrogen, hydrogen, methane, and argon) . Work surface area . Support fixturing surface area . Process power voltage . Current density . Power time on . Power time off . Process amperage . Rate of temperature rise . Process pressure (vacuum level) . . This means that the use of a computer and programmable logic controller is taken advantage to control all of the above-mentioned process parameters. The computers that are available today are all of a very high speed and have a large memory, which means the computer is not only able to receive the information generated as a result of processor signals, but also able to store all of the received information. Another feature is the Internet. Access to the computer programs makes it possible for the original furnace manufacturer to observe the equipment and troubleshoot in case of a problem. But there is a security risk now for the process user. The acquired and stored information can be retrieved to compare the process parameters in relation to the accomplished metallurgy. It can also display both current and historical trends. The computer can also be programmed to identify maintenance schedules [14]. Computers are also able to identify and display the process parameter signals received throughout the process. The received information, however, is only as good as the source of the signal. For example, if the thermocouple has not been calibrated to a standard known thermocouple, or if incorrectly positioned, then the information fed into the computer will be erroneous. It is necessary, therefore, to ensure that the signal generated at their source is accurate, which means regular checking and calibration. The success of the process will depend largely on the correct interpretation of the generated signal from the thermocouple. The displayed information on the computer screen is a product of the signals received during the process from the various control points within the equipment. If the thermocouple’s millivolt is not calibrated, then the displayed information will be out of specification. It is, therefore, prudent to test the millivolt output of the thermocouple on a very frequent basis. Further to this it is also necessary to check the cable lead from the cold junction of the thermocouple to the programmable logic controller. This is done simply by connecting the thermocouple table leads from the PLC and checking the millivolt output at the connection points for the PLC. Once this reading is accurate, then the cable leads should be reconnected to the PLC, and the PLC should then be tested for its ability to receive and interpret the signal correctly. The next step in ensuring that the signal is generated at the thermocouple point source is to establish the accuracy of the PLC’s ability to determine the millivolt signal that is received from the thermocouple. This means checking the accuracy of the PLC. The information displayed on the computer screen is only as good as the information received from the source of that information. The process parameters of ß 2006 by Taylor & Francis Group, LLC. Temperature accuracy Gas ratios . Temperature . Operating pressure . Power control . . are perhaps the most important aspects of the heat treatment procedure. The placement of the thermocouple into the process retort is also important to ensure that accurate process temperature of the component is received. The ideal position for the control thermocouple is as close to the workpiece as is practically possible to the part under treatment. Usually in plasma nitriding the thermocouple is positioned inside a dummy test coupon far inside the part. This means an almost accurate temperature reading of the components is treated. During plasma nitriding, using the cold-wall, continuous DC method, the thermocouple is fitted into a specially designed ceramic insert. The insert is designed in such a manner that it is inserted into a steel test coupon, which is representative of the same sectional thickness as that of the material treated. This gives an accurate part temperature to the control PC. The process temperature is usually held to better than 58C (108F) of set-point temperature of the inserted thermocouple in the dummy test block. The set-point temperature is most important in the nitriding process, indicating control of temperature generated by the load thermocouple. It is of no consequence if the retort temperature into another area of the retort is 408C (1058F) over temperature so long as the controlling thermocouple is indicative of the correct temperature. 8.13.1 PROCESSOR GAS FLOW CONTROL With gas nitriding, control of the process gas was simply to open the ammonia gas flow main valve and measure the volume of gas flow through a graduated flow meter. When ion nitriding started to develop as a commercially acceptable process, it was recognized that the gas flow control needed to be more accurate. So the gas flow was controlled using micrometer needle valves. As the ion nitriding process began to develop into the pulse technology it was quickly realized that the needle valve was not accurate enough to ensure controllable and repeatable surface metallurgy. A new method has to be found. The answer was found in the mass flow controller. The mass flow controller is a precision manufacturing process gas delivery system, which can deliver the required process gases to the furnace in precise measured volumes. The unit is calibrated for the particular process gas densities and volumes that will be delivered from the gas force to the furnace and controlled by microelectronics. If the user wishes to use a different process gas from the process gas that the mass flow controller is calibrated to, then the gas will be delivered to the furnace in incorrect amounts. For gas delivery piping from the gas source, it is usually manufactured from the drawn stainless steel tube. The gas piping from the mass flow controller is also made from the drawn stainless steel tube. This is because of the tube cleanliness within the bore. No contamination of the process gas from within the stainless steel tube inner walls is most important to the success of all the ion nitriding processes. If the gas flow ratios begin to vary during the process cycle, then the current density at the work surface can be affected. Depending upon the surface metallurgy necessary for the successful function of the component, the gas flow can vary from 5 to 100 l/h. This will of course completely depend on the surface area of the workload that is to be treated. If one compares the gas consumption between gas nitriding and ion nitriding, it will be very clear that the gas consumption on ion nitriding is considerably less. The obvious implication of using less process gas on the ion nitride process is that the cost of the process gas is ß 2006 by Taylor & Francis Group, LLC. considerably less. This is because the process gas is used only for the process, and not to use that gas as a sweep gas during the procedure as it is with conventional nitriding methods. The critical aspect of gas nitriding is to prevent the process gas from stagnating, so that the gas flow tends to be on the high side. If time is not critical factor on the cool down cycle, then one can cool down at the completion of the ion nitriding process under vacuum. If the cooling time is critical then the cooling of the load can be accomplished by using recirculated nitrogen from the gas source through an internal heat exchanger. The quality of the process gas is important to the success of the procedure, and it will be necessary to use clean dry nitrogen with a moisture content not greater than 55 ppm of moisture or oxygen. The cleanliness of the hydrogen process gas should not be greater than 5 ppm of oxygen. Some furnace manufacturers argue that it is acceptable to use ordinary commercial grade nitrogen. The author’s experience has shown that while it will work, the risk of surface oxidation is always there. There is also the risk of grain boundary oxidation occurring. The success of the process metallurgy is
