Repository: fredporter/global-knowledge

# Global Vault

**Purpose:** Reference knowledge — public domain content, device specs, learning materials.

**Scope:** macOS → Linux only (read-only on Linux side).

**Contents:**
- `knowledge/` — Reference knowledge (survival, navigation, fire, water, tools, etc.)
- `concepts/` — System concepts and architecture docs
- `repos/` — Repository documentation (uDevFramework, etc.)
- `config/` — Configuration references
- `learning/` — Educational content and tutorials
- `tools/` — Utility scripts
- `handoff/` — Handoff data
- `system/` — System state data
- `data/` — Structured data (MCP, feeds, spools, workflows)
- `vault/` — Vault metadata
- `surfaces/` — Surface definitions

File: contributor/misc/Steel Heat Treatment_ Metallurgy and Technologies (Steel Heat Treatment Handbook, Second Edition).md (part 32 of 50)
dependent on the quality and composition of the process gas. This is most evident with the gas nitriding procedure. It was because of this aspect that the two-stage process (Floe process) was developed in order to reduce the thickness of the formed compound layer on the surface over processed workpiece. The advent of ion nitriding, which now uses two molecular gases as opposed to a gaseous compound, such as ammonia, now opens the door to greater control of the surface metallurgy. This now demands greater control of the individual molecular process gases. The precise and metered amounts of the process gases are of paramount importance for the formation of the surface compound layer. This is the reason why it is necessary to consider the use of the mass flow controller for the ion nitride process as well as for the economics and operating costs of the process. Using the mass flow controller can be likened to the comparison of the automobile carburetor in relation to the fuel injection system. The mass flow controller is a unique method of precisely controlling gas flow systems for each of the relevant process gases used in the nitriding process. Be careful when ordering a new mass flow controller. The mass flow controllers are calibrated for specific gases, and not for general use. Therefore it is important to have the appropriate MFC. This is particularly true when using methane. 8.14 TWO-STAGE (FLOE) PROCESS OF GAS NITRIDING As was stated in the previous edition, the Floe process (two-stage process) continues to enjoy good and successful process results. The success of the process is continuous improvement due to the methods of control in terms of Temperature control Gas flow control, using more accurate delivery systems . Gas decomposition control . Improved precleaning methods . . Because the process uses the higher temperature for the second stage of the procedure, it is most important that the process temperature does not exceed the previous tempering temperature. If this occurs, then the core hardness is likely to be reduced. This will be followed by premature collapse of the case during the service of the nitrided component. This process is now using a higher gas dissociation of 75 to 85% during the second stage of the process. This means that the amount of available nitrogen to form the case is reduced, which means that the compound layer thickness will be reduced accordingly. Another reason for the low availability of nitrogen is that nitride networking can be reduced at sharp corners. ß 2006 by Taylor & Francis Group, LLC. The main purpose of the two-stage process is to reduce the thickness of a formed compound zone, and will produce deeper total case depths that can be obtained from a single-stage process. This is because of the higher two-stage process temperature employed. It will also produce a slightly lower surface hardness that can be obtained from a lowtemperature single-stage process. If it is necessary for the performance of the treated steel that the compound layer be reduced or even eliminated, it may be more appropriate to use the lower process temperature of the single-stage procedure and grind off the formed compound layer. However, it is necessary to know the thickness of the compound layer before grinding. 8.15 SALT BATH NITRIDING The traditional method of salt bath nitriding using cyanide-based compounds is perhaps no longer in use today. However the development of low cyanide-based salts has grown tremendously during the past two decades. The uses of the salts are seen in the process of FNC with postoxidation treatments. The oxidation treatment is to accomplish a controlled oxideformed layer on the surface of the steel. The purpose of this oxide layer is to increase the corrosion resistance of the steel surface. The oxide layer will also produce a very attractive mat black surface finish. Its use is seen in applications where low-alloy steel is used to provide a wear- and corrosion-resistant surface [18]. Such applications can be found for: Automotive applications, such as pressure plates, ball joints, gear drives in window lift mechanisms, windshield drive systems, windshield wiper arms, manual gear change levers . Simple drive shafts . Simple locking mechanisms . Diesel engine locomotive cylinder liners . The aerated bath nitriding method is a proprietary process (U.S. patent 3,022,204). This method requires specific amounts of air to be passed through the molten salt. The purpose of the delivery of the air into the salt is to cause agitation of the salt and also the decomposition of the salt from cyanide to cyanate. It is necessary to monitor the composition of the salt by titration on a daily basis. The cyanide contents of the salt should be maintained around 55% with the cyanate content at approximately 35% by volume over the bath. This type of bath would be used to process plain carbon steel with a case depth of up to 0.3 mm (0.012 in.). It should be noted that the case depth is a function of time and temperature. As a direct result of concerns regarding the environmental influence of the cyanidebearing salts, the development of cyanide-free salts came into being. The salts are proprietary salts (U.S. patent 4,019,928), which means that after completion of the FNC process, the steel components are quenched into warm oxidizing quench salt, which will neutralize the cyanide and cyanate compounds that are present as a result of carryover from the process salt. A direct result of the quench procedure into the warm salt is a direct reduction of distortion [14]. This process is generating parallel interest as gaseous-based nitriding and FNC process treatments. 8.16 DILUTION METHOD OF NITRIDING OR PRECISION NITRIDING The control of the compound layer thickness will depend on the following process parameters: Process time Process temperature selection . Process gas composition . . ß 2006 by Taylor & Francis Group, LLC. . . Gas dissociation (if gas nitriding) Steel composition Precise control of the above areas will determine the thickness and quality of the compound layer. The dilution method of nitriding and FNC controls the process parameters in a very precise manner. In order to accomplish this and control the process, precisely the use of a combination of PC and programmable logic controller is necessary. In controlling the nitriding potential of the process gas, in relation to the steel treated, one can begin to control the thickness of the formed compound layer. If the nitriding potential is high (high nitrogen content), then the composition of the compound layer is likely to be that of gamma prime. If the availability of the nitrogen source is diluted with hydrogen then the nitride potential will be low. This means that the composition of the compound layer is likely to be dominant than that of an epsilon layer. This will of course depend on the carbon content of the steel. If it is necessary to form the epsilon layer and the steel does not have sufficient carbon, then carbon can be added in the form of methane. The amount of methane added to the process gas should be very carefully controlled up to a maximum of 2% of the total volume of process gas. Hydrogen is often used as the dilutant gas during the process. Great care should be taken when using hydrogen as a process gas. Very simple but effective rules apply when using hydrogen and are as follows: . . Ensure that the furnace retort seals are in good condition, undamaged, and well cooled. Be sure that oxygen is not present in the retort before raising the process temperature of the retort. If oxygen is present, then a serious explosion or fire risk can occur. It is necessary to purge the process chamber with clean dry nitrogen before starting the procedure, and immediately before opening the chamber. Do not open the chamber until it is purged free and clear of hydrogen by nitrogen and at an inner retort temperature of 1508C (3008F) or below. These precautions will also be applied to conventional gas nitriding. The reason is that hydrogen could be present as a result of ammonia gas in decomposition during the process. 8.16.1 CONTROL OF PRECISION NITRIDING If the steel treated contains the appropriate alloying elements, then it can be nitrided. It is now the resulting metallurgy that becomes the basis of the philosophy of control. Precision nitriding offers the same (or similar) results as those obtained by the plasma nitride method. The only significant difference in the process is not in the resulting metallurgy, but in the control philosophy. The one major difference between the precision gas nitride and plasma processing technology is that the procedure has almost the same time cycles, as does the gas nitride. However, significant area of change is in the method of control. The principle advantage of this system as opposed to the plasma system is that there is no requirement necessary for the pulse power pack. This offers to the user a lower capital cost investment, as well as lower maintenance, and spares cost. The user of the plasma system is vulnerable to the point where it is almost mandatory that a pulse power pack generator is kept in stock. There are many variations on the basic control philosophy, two of which are: . Control based on the measurement of the exhaust process gas from the process retort. The method of control for this variation on the conventional gas nitride system is the ß 2006 by Taylor & Francis Group, LLC. measurement of the insoluble nitrogen and insoluble hydrogen present in the exhaust gas. Once the measurement has been completed, the additional gases for enrichment or dilution are added from the probe signal to a modulating valve located at the gas flow delivery manifold. . Another method, which has been developed by a leading European international furnace manufacturer, is a variation of the oxygen probe. This system is based once again on the sensing of the insoluble gases, within the process retort. The retort is now placed in the process chamber and not at the exhaust gas discharge side of the system. The attractiveness about the precision nitride method is that the furnace design is a relatively simple design, which means that the investments will be kept low. The furnace designs are proven designs, and have simple installation requirements. This technology has a promising future. It seems to be the technology that is giving the process of nitriding a great boost. 8.17 FURNACE EQUIPMENT FOR NITRIDING The equipment for gas nitriding is of a very simple design and has remained for many years. If one considers a gas nitriding furnace designed today in relation to furnace designed 50 years ago, there will not be a significant degree of a noticeable change. The critical area of furnace design for nitriding procedures is that of temperature uniformity. In addition to this, significant changes have been seen in the transmission and reporting of process data. It is important to note that great faith is often placed in the use of computers for process control technology. It is safe to say that the quality of a reported information displayed on the computer screen is as good as the source and the method of acquiring that process signal. If thermocouples are incorrectly positioned within the process chamber, the information seen on the screen will be incorrect. It is important to ensure that all data reporting points are placed in such a manner as to report accurate information to the computer display screen. It is most important to have good temperature uniformity within the process chamber in order to ensure good uniform case depth and case metallurgy. The temperature uniformity should not vary more than 58C (158F) above or below the set-point temperature. If temperature uniformity varies greater, say 308C (558F), considerable variation will occur in the surface metallurgy as well as surface hardness variations. This indicates the difference of forming nitride networks in the case and normal nitride metallurgy. Another concern that arises from nonuniformity of temperature is the fact that the core hardness, surface hardness, and the case depth vary. In order to accomplish temperature uniformity, it is necessary to have a gas circulation fan within the process chamber. As with any heat treatment process, it is essential that a uniform temperature of the process be maintained. Temperature control can be either single zone or multizone control system. With a single zone control, a single thermocouple may be used in conjunction with an over temperature control thermocouple. If the furnace is a multizone system, a master thermocouple is employed in conjunction with slave thermocouples plus the necessary over temperature thermocouples. This type of system may be set up in such a manner that the master thermocouple will not only control within the master zone but also within each of the remaining zones. Temperature recording can be accomplished in many ways, such as: Conventional time–temperature control instrumentation that will transmit a millivoltage signal to a data-logging instrument or to the controlling PC/PLC. . Conventional time–temperature controllers that will transmit a millivoltage signal through a microprocess controller and onto the data-logging instrument. This system . ß 2006 by Taylor & Francis Group, LLC. will reduce operator involvement, and thus the operator is available for performing other functions. . It has been during the past 15 years that greater usage of the PC/PLC has occurred. However as has been stated previously, the use of the system is only as good as the quality of signal it receives. There are many innovative screen displays, which show the occurrence of individual and multiple events during the process. The display screen can also be programmed to indicate the need and frequency of both furnace maintenance and system maintenance. When selecting the points of insertion of each of the thermocouples, be it for a single zone or multizone system, the thermocouple should be as close to the nitride retort as conveniently possible. In addition to this, provision for a thermocouple to be placed inside of the process retort should be made. This can be accomplished by fitting stainless steel into the process retort with the end of the inside of the retort sealed and gas tight. This will give the operator the facility to measure the internal temperature of the retort and thus close approximation of the work temperature. The tube length of the retort should be controlled to indicate a reasonable temperature average for the whole of the interior of the retort. Another development of the gas nitriding furnace is the use of vacuum-formed modules for thermal insulation. Today we are seeing greater usage of these thermally efficient lightweight modules [19]. This means: Faster production methods of furnace construction Cost-effective in terms of construction . Better thermal efficiencies . Better economical operating costs . Less maintenance . . 8.17.1 SALT BATHS Significant changes that have occurred in the salt bath manufacture, particularly for salt bath nitriding systems, have been in the mechanical handling of the workpieces through the system, event reporting, and the system reporting in terms of time and temperature. Unfortunately, no method has been developed to automatically analyze the salt bath. This means a manual analysis. The salt pot is constructed either from low-carbon steel with a titanium liner or a highly alloyed stainless steel (Inconel). There have not been any significant changes in the manufacture of salt pot during the past two decades. Heating systems are still the same, which means directly or indirectly fired electrical or gas firing. The economics of gas or electrical firing will be determined by the geographic location of the operation and the availability of either gas or electricity. As far as the operation of the bath is concerned it is advisable to try and operate the bath on a continuous 24-h basis. If this is not possible, then the temperature of the bath should be turned down to a temperature that will keep the bath molten. 8.18 PLASMA NITRIDING The use of plasma nitriding as a process system has received a great deal of success during the past 10 years. Its acceptance by engineers and metallurgists has grown. It is now seen not so much as a new process, but as an accepted process that has a great deal to offer in terms of repeatable and consistent metallurgy. There still seems to be confusion arising as to what its ß 2006 by Taylor & Francis Group, LLC. process name really is. It is known as ion nitriding, glow discharge nitriding, plasma nitriding, and plasma ion nitriding. The phenomena of plasma are well-known natural phenomena as have been previously described. Two German physicists named Drs. Wehnheldt and Berghaus first developed the use of the plasma phenomena for metallurgical processing in Germany early 1930s. Plasma process technology has matured greatly during the past 15 years. Plasma technology is used on a daily basis for (a) precleaning for surgical instruments, (b) plasma coating technology, and in plasma-assisted surface treatments, such as nitriding, FNC, carbonitriding, and carburizing. Plasma is a technology that can be used for many process applications, which include the treatments of a metal, plastic, or other surface treatment methods. The use of plasma assistance for thin-film hard coatings has grown considerably during the past 5 years [14]. It was stated in the previous edition that in the early 1950s General Electric in Lynn, Massachusetts had pioneered the use of plasma technology as a means of surface treatment by nitriding. The company is still employing plasma processing as a means of nitriding for surface treatment. It is quite evident that the company believes in the technology of plasma nitriding as a method of precisely producing a desired, repeatable, and consistent metallurgically formed case. 8.18.1 PLASMA GENERATION When steel is placed in a gas environment at partial atmospheric atmosphere and a voltage is applied to the electrodes, then the gas in the enclosed chamber will begin to glow and emit a light, which will be dependent on the type of gas in the chamber. As previously stated, an example of this is the fluorescent light tube. The basis of generating a plasma or a glow discharge is that even at atmospheric temperature and pressure, gas molecules are always in a state of movement and are continually colliding with each other. As the collision occurs between two gas molecules, energy is released, resulting in a glow. If we now place the gas in an enclosed vessel with two electrodes, and seal the vessel in such a manner as to make it gas tight, then apply a voltage across the two electrodes, the gas molecules are excited and liberate free electrons from their outer shell. The molecules begin to move in a random manner, colliding with each other. If the gas is at atmospheric pressure, then collision occurs by electrical excitation, there will be a release of very small amount of energy. The energy that is released will be insignificant due to the high probability of collision between the molecules, which means that the mean free path on the molecules is very small. An illustration of this can be seen in Figure 8.14. If the internal pressure of the chamber is reduced to a high-vacuum level, then the probability of molecular collision will be very low because the mean free path of the gas molecule will be very long. The direct result of this is that there will be a large amount of energy released, but cannot be used effectively because of the infrequent molecular collision. Therefore it follows that somewhere between the two extremes of pressure there should be an ideal pressure band in which the phenomenon of plasma can exist. This pressure band has been found to be between 50 and 550 Pa. Therefore process pressure within the process chamber is one of the principal elements of control of the glow discharge, other parameters are voltage, gas composition, and the surface area of the work to be nitrided. When a nitriding temperature and a high-process operating pressure are used (one that is closer to atmospheric pressure), then the glow will be seen to have incomplete coverage of the surface treated (Figure 8.14). Conversely, if the process pressure is low (that is, at high vacuum), then the area below will appear to be hazy or foggy from the work surface treated. ß 2006 by Taylor & Francis Group, LLC. Equal volume High vacuum (partial pressure) Low collision probability High mean free path High energy output −6 1 3 10 torr (0.001 μm) Equal volume Low vacuum (partial pressure) High collision probability Low mean free path Low energy output 5 100 torr (10 μm) Equal volume Medium vacuum (partial pressure) Ideal collision probability Ideal mean free path Ideal energy output 1 to 2 torr (10−3 μm) Probability of collision schematic FIGURE 8.14 Probability of molecular collision at various sub-atmospheric pressures. (Courtesy of Seco Warwick.) 8.18.2 GLOW DISCHARGE CHARACTERISTICS The glow discharge characteristics are previously defined and a relationship between the process voltage and the current density is drawn. The Paschen curve will then define the relationship between voltage and current density. The relationship between voltage and current density can be derived from the Paschen curve to determine the appropriate process voltage for the ion nitride procedure. A clear understanding of the characteristics of the plasma ignition conditions as well as an understanding of the Paschen curve and its relationship to voltage and current density is necessary to have a clear understanding of the glow discharge characteristics. It is a common misconception that a scientist should operate and control a plasma-generated system. It is necessary to have the understanding how the glow is created, and it is quite simple. The understanding of the glow seam characteristics can be as simple or as complex as one wants to make it [20]. Simply stated, the higher the process voltage in relation to the pressure then greater the risk of reaching the arc discharge region with the potential for the occurrence of arcs. When the arc occurs, it will usually occur on sharp corners (usually, but not limited to corners). This means that there will be a heat-affected zone at and behind the point of the arc occurrence, which will mean the potential for an enlarged grain size and a certain reduction in hardness. Very careful control of the voltage and pressure is, therefore, an essential aspect of the process. In order to ensure good surface metallurgy with consistent and repeatable results, a careful control of the voltage, amperage, current density, gas composition, and pressure is necessary for the successful and uniform nitriding to take place. It is now necessary to control ß 2006 by Taylor & Francis Group, LLC. the above parameters in a very precise and accurate manner. The control function is now taken over by the integration and use of the PC/PLC combination. This method of control makes the operation of the system much simpler for the process operator to ensure repeatable and controllable results. The operator of the system is free to set up the necessary programs that will produce the formed case in a manner that will best suit the operating conditions of the processed workpiece: Dual-phase compound layer Single-phase compound layer . No compound layer . . With an understanding of the glow characteristics, the operator can create the necessary case that will enable the component to function in its operating environment and can ensure repeatability due to the memory storage capacity of the computer. The advent of computers 20 years ago has made the use of computers affordable and their ease of operation has made possible their utility in all walks of life, both at home and at workplaces. The computer has probably had the same significant effect on everyday life as the telephone has. The computer is probably the single most significant contribution to life in the 20th century and the early part of the 21st century. Simply put, if one can operate a computer, then one can operate a plasma system. 8.18.3 PLASMA CONTROL CHARACTERISTICS When a constant voltage is applied to the workpiece within the partial pressure range in which gaseous ionization will take place, then the electron collision will generate a glow. The glow will surround the workpiece and will also generate energy in the form of heat. The generated heat can be used to assist in the heating of the workpiece. It can be seen that by using different gases, such as nitrogen, hydrogen, methane, and combined gases (N2 , H2 , CH4 ), and utilizing the phenomena of the glow discharge (gaseous ionization) many different thermochemical process techniques can be performed. This is possible if the materials of construction for the equipment are designed and built for the appropriate process temperature. The decomposition of ammonia using heat is considered to be the classical nitriding formula, which is as follows: 2NH3 $ N2 þ 3H2 The decomposition on the gas (left to right in the above formula) will liberate both nitrogen and hydrogen as individual gases. Each gas will exist momentarily in its atomic form from which a small proportion of nitrogen atoms are absorbed and diffuse into the steel surface, forming nitrides with the appropriate alloying elements of the steel. The use of ammonia as the process gas and the source for nitrogen dictates the use of fixed gas chemistry, thus resulting in a fixed surface metallurgy [21]. This means that the nature of the formation of the compound zone will always be the same. The composition of the compound layer will be determined by the analysis of the steel. Using the method of plasma nitriding and combining nitrogen and hydrogen by varying the ratios of the two gases, we can now manipulate the surface metallurgy of the steel. Therefore it can be said that with variable gas chemistry, one can accomplish a variable surface metallurgy. In other words, the appropriate surface metallurgy can be created that will best suit the steel and its application. ß 2006 by Taylor & Francis Group, LLC. The control parameters for gas nitriding is limited to four process areas, which are: Process time Process temperature . Gas dissociation . Work surface area . . When one can control the gas dissociation and the nitride potential, by accurately controlling the volume of ammonia that is delivered to the process chamber, then one can reasonably control the thickness of the compound layer. The process of ion nitriding has many more controllable variables that are necessary to control. When all of the process parameters are managed, then one can manage the process and the results will be more repeatable and consistent. The use of PC/PLC has made the process control both meaningful and accurate (Figure 8.15). The process parameters that are generally controlled are: Process time Process temperature (process chamber) . Process temperature (workpiece) . Process gas flows . Surface area . Power voltage . Power amperage . Current density . Rate of temperature rise . . Fan Vent Water Blower Load Futures Nitrogen Vacuum pump Helium FIGURE 8.15 A typical PC screen configuration for a heat-treatment furnace. (Courtesy of Seco Warwick Corporation, Meadville, PA.) ß 2006 by Taylor & Francis Group, LLC. 8.18.4 EQUIPMENT TECHNOLOGY In the ion nitriding process technology there are two distinct process techniques: . . The cold-wall technique (using continuous DC power) The hot-wall technique (using pulsed DC power) 8.18.5 COLD-WALL TECHNOLOGY A typical cold-wall ion nitride furnace is shown in Figure 8.16. The furnace process chamber is made up of two vessels. This means a smaller vessel positioned within a slightly smaller vessel thus making the complete construction of a double wall vessel. The area between the inner vessel and outer vessel will now become a water-cooling jacket to cool the inner process chamber during the process operation. The inner process chamber is usually made from a heat-resisting stainless steel. The outer vessel is usually made from a carbon steel. The two chambers are separated by the bottom shell flange, which will mate with the top shell flange. The bottom shell flange is usually water cooled for a vacuum seal protection. In order to observe the plasma conditions and glow seam, which will surround the workpiece, a watercooled view port is usually fitted in line with the workload area. The electrical plasma power feed throughs, which activate the cathode, are fitted through the bottom shell. The power feed through it is of course grounded for operator safety. It is also unusual to fit the process gas supply, thermocouple feed through, and the vacuum pump out port. Atmosphere recirculator Gas supply N2 and H2 Anode connection 2e− N+ N2 e− Voltage supply Flow regulator N Workpiece cathode Insulated power feed through Hearth support FIGURE 8.16 Schematic of a typical arrangement of a cold-wall, continuous DC plasma nitriding system. (Courtesy of Seco Warwick Corporation, Meadville, PA.) ß 2006 by Taylor & Francis Group, LLC. 8.18.6 POWER SUPPLY In order to generate a plasma it is necessary to have a suitable continuous DC power supply that is constructed in such a manner as it did respond to control signals from the process controller. The purpose of the continuous DC generator is to develop a particular voltage that ignite a gas in relation to the Paschen curve. The power supply will allow a continuous voltage flow through the cathode potential located within the process retort. The power to be fed into the cathode will excite the gas electrons and will also create energy in the form of heat at the workpiece. The generated power will be fed to the cathode through the wall of the retort via the power feed through. The usual location for the power feed through is generally located in the place of the retort. The furnace hearth is in contact with the power feed through in order to make the hearth at cathode potential. The power feed through design will allow an uninterrupted passage of power to the cathode and is appropriately insulated from the anode. The correct electrical insulation is necessary from a safety standpoint. Some of the early power supplies that were initially employed used a continuous DC power to generate the glow discharge. The power supply to the cathode is set up in such a manner so as to create a voltage bias between the anode (vessel wall) and the cathode (furnace hearth) when operating in the lower portion of the glow region (normal glow discharge). Considerable problems to the glow seam stability by this method were particularly noticeable when nitriding complex geometries and blind holes. In order to nitride these types of components, it was necessary to use a higher process voltage as well as higher vacuum levels. This tended to cause serious problems, which were often seen as localized overheating at sharp corners. It was also seen as a high potential for arc discharge. If the arc persisted, then serious metallurgical damage could be caused to the workpiece. 8.18.7 PROCESS TEMPERATURE MEASUREMENT A very simple statement is that all metallurgical processing is temperature related. Temperature measurement is, therefore, perhaps the most single process parameter that requires accurate measurement as well as good control and uniform temperature distribution throughout the process chamber. As in the conventional heat treatment procedures, it is a common practice to measure process temperature as close to the workpiece as practically possible. If this can be accomplished, then it will give a good indication of the workpiece temperature. Remember that one naturally assumes that the temperature indicated on the temperature controller is the temperature of the process chamber. This is not necessarily so. All that the thermocouple is indicating through its generated EMF is the temperature at the hot junction of the thermocouple and not, as it is assumed, to be the temperature of the workpiece or the furnace. The ideal position of the thermocouple should be either on the part, or in the part, or in a dummy block that is representative into those of cross-sectional thickness of the part. The thermocouple is insulated from the cathode by a specially designed ceramic insert that is inserted into the part or the dummy block. Generally there are two thermocouples. One thermocouple will measure the temperature of the thickest part of the block, and the other will measure the thinnest part of the block. The temperature uniformity within the process chamber, from top to bottom and side to side, should not be greater than 58C (108F). The EMF that is generated by the thermocouple is transmitted back to the process temperature controller, and it is necessary to use a process computer to record the process parameters. It is not an issue if the process retort temperature is not uniform. However, it is a problem if the part temperature is not a uniform temperature. Any temperature variation greater than 108C (168F) will produce an irregular case depth and nonuniform metallurgy. This will apply ß 2006 by Taylor & Francis Group, LLC. to any nitriding process method. Temperature uniformity in the workpiece is critical to both the metallurgy and the performance of the product. It has been said on many occasions that the temperature is controlled by the computer; therefore, the temperature displayed on the computer screen must be accurate. Please be aware that the accuracy of the temperature readout shown on the computer screen is only as accurate as the thermocouple, which transmits the EMF signal back to the computer. The assumption is made that the temperature displayed on the computer screen is the temperature within the process chamber on any heat treatment process. Once again it is stated that this is not a correct assumption. All that is displayed on the computer screen is the temperature at the hot junction of the thermocouple, nothing more and nothing less. 8.18.8 PROCESS GAS FLOW CONTROLS The traditional method of controlling the process gas (e.g., ammonia) on the traditional gas nitriding process was originally by flow meters. This idea was utilized in the early experiments on plasma nitriding and in the early equipments. It was found that the flow meter was an inadequate method for process gas flow control. A more precise method of process gas delivery was needed. Later methods of plasma nitriding equipment then began to make use of the micrometer needle valve gas control system. It was found that this system worked reasonably well, but on a rather limited basis. It was necessary to find a more accurate method of process gas flow control in order to accomplish the precision and repeatability that is required of plasma nitriding. It is well known that gas ratios and the gas flow relation to the process pressure can adversely affect the current density at the work surface. Therefore it is necessary to deliver and monitor the gas flow as accurately as possible. When ion nitriding, gas flows can be up to (in the total) 100 l/h maximum during the nitriding procedure. It is to be noted that 100 l/h is the maximum flow. More often than not, it is considerably less. The flow rate is dependent on the surface area of a treated workpiece. The ion nitriding process makes very little demand on the gas consumption when compared to conventional methods of gas nitriding. It is safe to say that for every 100 ft2 of surface area treated by gas nitriding requires approximately 50 ft3 of ammonia gas per hour. The reason for this is that most of the ammonia gas is used as a sweep gas through the process retort. In other words, large quantities ammonia gas is wasted. However, with the dilution process the gas flow rate is very carefully monitored and controlled in relation to the under treatment steel, the case metallurgy required, and the nitriding potential. With ion nitriding, the total gas flow requirement is considerably less than 5 ft3 =h. The reason is that only the gas necessary for ionization and diffusion is required. This means that the process is extremely economical as far as process gas costs are concerned. On completion of the process, cooling cycle can be accomplished either by a forced cooling using nitrogen, which would be recirculated through the process chamber or by vacuum cooling, which is of course a very slow method of cooling. 8.18.9 HOT-WALL, PULSED DC CURRENT The hot-wall, pulsed DC technology employs a completely different approach to the ion nitriding process. This technology differs from the cold-wall technology so much that the hotwall technology recognizes that at ambient temperature the power voltage necessary to generate not only plasma but also heat makes the plasma glow seam very dangerous to the metallurgical integrity of the workpiece. It is necessary to generate high voltages in order to generate heat. This requires that the current density is relative to the process voltage. This will be almost at the arc discharge region of the Paschen curve. It is also well known that most ß 2006 by Taylor & Francis Group, LLC. metallurgical damage to the workpiece occurs at ambient temperature owing to the high voltages that are necessary for extended periods of time. This is to generate the process energy, which in turn will heat the work up to the process temperature. A typical hot-wall plasma furnace is shown in Figure 8.17. Power supply Atmosphere recirculator Insulation Voltage supply Workpiece cathode T r a n s f o r m e r Vacuum pumpout system Atmosphere supply Pulse unit Process controller Process display Process recorder FIGURE 8.17 Hot-wall vacuum plasma nitride furnace. (Courtesy of PlaTeG Gmbh Siegen, Germany.) ß 2006 by Taylor & Francis Group, LLC. 8.18.10 PLASMA POWER GENERATION Most steel is sensitive to metallurgical damage, which will be the result of the phenomena of arc discharge. Therefore it was necessary to find a very simple and effective solution. The solution is based on a simple anthology. When one enters a darkened room it is necessary to switch on the light in order to see. When one leaves the room (hopefully), one would switch off the light. This analogy is taken into the field of power generation. The traditional method of plasma power generation is by continuous DC voltage. This new method of power generation is to interrupt power generation by consistent, repeatable, and variable timebased interruptions of the continuous voltage. The power is now pulsed into the power feed through, thus interrupting the power to generate the plasma. Therefore (and depending on the pulse duration time), there will be almost no possibility for an arc to develop during the process. The interrupted power can be varied upwards from 3 to 2000 ms for power to remain on. Conversely the same will apply for the time that the power will be off. The pulse duration time on and the pulse duration time off can be varied during the program as is seen to be necessary for good and effective control. This makes for a variable but controlled plasma power generation system. This technology is called pulsed plasma ion nitriding. This method of power generation has been a major breakthrough in the process technology. It disperses all the fears that were previously held by process engineers of an uncontrollable process that was susceptible to arc discharge. This now no longer applies. 8.18.11 PROCESS TEMPERATURE CONTROL A new concept and method of temperature distribution was developed at the same time as the pulse technology. This development was to separate the need to heat from the plasma. In order to overcome this a thermally insulated bell furnace now
