Repository: fredporter/global-knowledge

# Global Vault

**Purpose:** Reference knowledge — public domain content, device specs, learning materials.

**Scope:** macOS → Linux only (read-only on Linux side).

**Contents:**
- `knowledge/` — Reference knowledge (survival, navigation, fire, water, tools, etc.)
- `concepts/` — System concepts and architecture docs
- `repos/` — Repository documentation (uDevFramework, etc.)
- `config/` — Configuration references
- `learning/` — Educational content and tutorials
- `tools/` — Utility scripts
- `handoff/` — Handoff data
- `system/` — System state data
- `data/` — Structured data (MCP, feeds, spools, workflows)
- `vault/` — Vault metadata
- `surfaces/` — Surface definitions

File: contributor/misc/Steel Heat Treatment_ Metallurgy and Technologies (Steel Heat Treatment Handbook, Second Edition).md (part 33 of 50)
surrounds a single vessel vacuum process retort. The furnace is designed in such a manner that the heat generation from the heating elements now directly heat the process retort. The air gap between the insulation and the outside wall of the process chamber is used to control the process retort temperature. This means that instead of using valuable recirculating water through a water jacket followed by cooling the water through a heat exchanger, normal shop air is now used as a very effective and inexpensive system of cooling and controlling the wall temperature of the process retort. The use of pulse technology allows better penetration of plasma into holes and greatly reduces the risk of what is known as hollow cathode. The pulse power can be adjusted to accommodate geometrical section changes in the workpiece treated. With a part that has a complex shape, when using the continuous DC pulse system, thin wall sections of that part will reach temperature in a shorter time than the thicker sections. This means that thermal differences in temperature are introduced to the workpiece, thus causing the potential for stress risers to occur between thick and thin sections. The ability to pulse the power gives the process technician the opportunity to adjust the power to the workpiece so that when the power is off at the thin sections, the residual heat will have the opportunity to dissipate to the thick section, which will be absorbing the heat. Temperature differentials between the sectional differences can usually be kept at a maximum of 58C (108F) on either side of the setpoint temperature. The frequency of the pulsed power should be such that it is variable enough to allow it to be adjusted in order to accommodate extreme changes in sectional thickness. The pulse plasma system incorporates high-powered transfers to rise switching converter system that operates between 1,000 and 10,000 Hz. The benefits of this technology simply mean that the process temperature is now derived from an external heating source as opposed to heating, simply by the use of plasma. Only the ß 2006 by Taylor & Francis Group, LLC. voltage necessary to initiate the plasma generation is now required, which means lower process voltages can be used as opposed to the more traditional method of power generation and heating by the use of high process voltage. In simple terms, it means that the risk of arc discharging is dramatically reduced to the point of almost nonexistence. 8.18.12 TEMPERATURE CONTROL When measuring process temperature in the hot-wall, pulsed DC furnace a different method of measurement is used to that of the cold-wall, continuous DC technology. The thermocouple can be at cathode potential and protected by some method of shielding from being nitrided, which will happen if the thermocouple is left exposed at cathode potential. An alternative consideration could be where the thermocouple tip and strategic points of the thermocouple are protected and insulated from cathode potential by a specially designed ceramic insulator. The generated EMF from the thermocouple can now be transmitted to the computer. This information is now displayed on the computer and is recorded. 8.18.13 PROCESS CONTROL The methods of process control can be wide and varied, as well as simple or complex. The degree of simplicity or complexity will be driven by the investment economics and by the operational skills available to the user. 8.18.14 LOW CAPITAL INVESTMENT, HIGH OPERATIONAL SKILLS This method of control will take cognizance of a simple pulsed power unit using manual power output control system, with the temperature and pressure controls at a PID loop system which will monitor both pressure and temperature. This type of control requires a high degree of operator skills in terms of having the ability to both recognize the process activities and fluctuations, as well as able to correct them. 8.18.15 MODERATE CAPITAL INVESTMENT, MODERATE OPERATOR SKILLS This system operates on the basis of process-generated signals that are transmitted through a microprocess controller. The controller can be either a proprietary unit or a commercially developed unit. The process will usually manage itself with some operator involvement. It will still require manual loading, unloading, and microprocessor programming. 8.18.16 HIGH CAPITAL INVESTMENT, LOW OPERATIONAL SKILLS The development of the computer to be integrated as a primary process controller has grown tremendously since this chapter was written. The computer is a receiver and interpreter of signals that are generated as a result of process events. The computer still works with a programmable logic controller. The computer can be fitted with a modem control, which enables the manufacturer of the equipment to troubleshoot from a remote location. This also means that the furnace status and programmed events can also be viewed from a remote location. The process information gathered into a memory bank and stored, and can be retrieved and printed at any time. The computer process displays the status of the process at any time during the process sequence. Most operators have a basic computer literacy; therefore, the training of the operator is neither complex nor time-consuming. This means that computer method is user-friendly and all events are visibly displayed for interpretation at a moment’s glance. ß 2006 by Taylor & Francis Group, LLC. 8.18.17 METALLURGICAL CONSIDERATIONS AND ADVANTAGES There are many arguments against the justification of the equipment investment for ion nitriding in relation to gas nitriding. There are also many arguments against the complexity and handling of the ion nitriding process and many in-depth discussions as to which is the best method of control. While all of these arguments may well have been justifiable in relation to the more traditional methods of ion nitriding, in today’s process technology world, they are unfounded. The current state-of-the-art ion nitriding equipment offers to the metallurgist both control and process advantages that would not be previously possible with the early continuous DC plasma generation nitriding techniques. It is possible not only to control but also measure the work surface temperature and heating, as well as control gas composition, gas species activity at the steel surface, process pressure within the retort, and the process time. Another perceived advantage of the ion nitriding process is that the process does not rely on the decomposition of ammonia by heat as it is with the gas nitriding process. Because the ion nitriding process uses molecular process gases, the decomposition of these gases is accomplished by the electrical ionization technique. Using heat to decompose the ammonia process gas for gas nitriding, it is a time-consuming event. In addition to this, the steel surface will act as the process catalyst in order to aid the diffusion of the nitrogen into the surface of the steel. When using the ion nitriding process, no heat is required to ionize the process gas. The ionization from molecular nitrogen to atomic nitrogen is almost instantaneous, however the laws of physics of diffusion still govern the rate of diffusion into the surface of the steel. However, the net result of the differences of gas preparation is that the floor-to-floor process cycle time is considerably faster with the ion nitriding than with gas nitriding. The ion nitriding process will also give the operator the ability to control the formation of the surface metallurgy (white layer otherwise known as the compound layer). It can also be made to single phase (epsilon or gamma prime phase), as well as completely eliminated. It will be the engineering design requirements that will determine the choice of surface metallurgy. The result of the process will be determined by the process settings, and in particular process gas ratios. It can be said that a more appropriate method of eliminating the compound layer will be to grind or lap the compound layer off. While this is true, one needs to know the thickness of the compound layer in order to effectively grind off the layer. Further to this, one needs to be extremely careful with the grinding operation in order that the diffusion zone is not stressed, and that stress patterns are not set up that may lead to crack generation and propagation. It can be seen that the surface metallurgy can be both controlled and created, in order to suit the process application. Further to this, it has been said that only steels with specific alloying elements in the composition can be nitrided. Because of the ion nitride process and the ability to manipulate the process gases, one can even nitride iron as well as the more complex steels, stainless steels, and some of the refractory materials. This ability to nitride steels as well as irons, and to control the surface metallurgy requires a more versatile process. Further to this, it means that both nitriding and FNC process as well as the postoxidation treatment can be accomplished in the same furnace. There appears to be some controversy in the basic philosophical thinking regarding the formation of the compound layer. Metallurgists in Europe have a different belief and understanding than the metallurgists in North America. The European philosophy tends to promote the need for the compound layer on many product applications. On the other hand American metallurgists tend to control the formation of the compound layer to suit the application. This means to control the surface metallurgy from no compound layer to a controlled dual-phase compound layer. It is felt by the author that the U.S. metallurgists ß 2006 by Taylor & Francis Group, LLC. make greater use of the ability to create the appropriate surface metallurgy innovation to the European counterparts [14]. The thickness of the compound layer will be determined by: Process temperature Process gas ratios . Process time at temperature . Steel composition . . Stainless steels and other more exotic steels have been successfully plasma ion nitrided when little or nothing could be accomplished with more traditional methods of nitriding. However, with the stainless steels (gas or ion nitriding) it is necessary to depassivate the chrome oxide surface layer before nitriding can be effectively commenced. One of the significant advantages of plasma nitriding is that plasma nitriding is able to treat a broader range of steels and irons that could not be successfully treated using the more traditional gas nitriding techniques. A simple but general rule of thumb is that the lower the alloy contents of the steel, the deeper is the formed case, but with low hardness values [22]. The higher the alloy contents of the steel, the shallower the formed case, but higher the surface hardness values. The speed of nucleation and that case development used in the ion nitriding process tends to show that ion nitriding is at least as fast, and in a vast majority of cases, considerably faster than the conventional methods of case formation. Generally the process of ion nitriding offers a uniform, repeatable, and consistent nitrided case. There appears to be a definite trend to the use of ion nitriding process. This trend has always been apparent in Europe and the Far East, but the awakening is now occurring in North America. The use of plasma generation techniques as a process method is now recognized as a tool for other metallurgical process techniques, particularly in the field of surface treatments, which includes both diffusion and deposition techniques. The metallurgical advantages of plasma processing techniques offer a unique and versatile process method, with repeatable and accurate results. The appropriate metallurgy can be created to suit the component application. As has been previously stated, provided the materials of construction are capable of withstanding the process temperatures, the plasma processing techniques open many doors for surface treatments. The choice of plasma generation technique and process methods (cold-wall, continuous DC method or hot-wall, pulsed DC method) is a matter of personal choice, understanding the process techniques in relation to the advantages offered by each process choice. That choice can be decided either by equipment cost or metallurgical requirements. 8.18.18 METALLURGICAL STRUCTURE OF THE ION NITRIDED CASE All of the known nitriding techniques are based on nitrogen diffusion into the steel surface, and its reaction with iron- and nitride-forming elements. The conventional gaseous nitriding techniques are based on the decomposition of ammonia to provide the nitrogen source. The decomposition of the ammonia is fixed: one part of nitrogen and three parts of hydrogen. This is a fixed law of chemistry. Even if the ammonia gas is diluted with hydrogen, the decomposition of the ammonia still remains in the same ratios, but now less nitrogen is available for diffusion. It is usual during plasma nitriding that the source of nitrogen is a molecular nitrogen from a nitrogen storage tank, and the same for hydrogen. If the sources of the nitrogen and the hydrogen are considered as a ratio of one nitrogen to one hydrogen, then the ratio of nitrogen to hydrogen is completely different to that obtained during the gas nitriding process. The method of decomposition of the nitrogen is now accomplished by electrical means. This means that the nitrogen gas molecule is electrically decomposed into atomic nitrogen, and the same is applicable to hydrogen. There is now an opportunity to manipulate the nitrogen to hydrogen in gas ratios in order that a specific surface metallurgy can be created. In addition ß 2006 by Taylor & Francis Group, LLC. to this, there are other process parameters available to enable the technician to create the appropriate surface metallurgy. In alloying steel, the increased surface hardness gained by nitriding is attributable to the formation and fine dispersion of both coherent and semicoherent nitrides that are formed with the alloying elements of the substrate material. Specific alloys will readily form nitrides, such as vanadium, chromium, titanium, aluminum, molybdenum, tungsten, and silicon. With the exception of aluminum, all of these elements can form carbides as well as nitrides during the nitriding procedure. They will also influence the rate of reaction taking place, and the nucleation of the precipitates taking place at the steel surface during the interaction with the nitrogen process gas. The carbon content of the steel nitrided will also have a direct influence on the ratios of the compound layer phases. Carbon will also affect the rate of nitrogen diffusion. This is in terms of its interaction with the carbide-forming elements and the phase transformation from austenite to martensite at the preharden and temper operation before the nitriding operation. The transverse microhardness profile of the nitrided case will increase as the alloying contents of the steel increase, and conversely with some of the higher alloy concentrations such as chromium, the steel will, to some extent, resist the diffusion of nitrogen. When considering the use of ion nitriding process, it is accepted that the mixture of nitrogen and hydrogen gases will influence the formation and the composition of the compound zone. When processing highly alloyed steels, such as the martensitic stainless steels, it will be seen that the steel will resist the formation of nitrides at the surface, as well as having an influence on the formation of a compound zone. If it is a requirement of the nitrided case to have little or no compound layer, then this can be accomplished by using a low gas ratio of nitrogen to hydrogen. One also needs to be aware of the solubility of nitrogen in iron. There is a very narrow window in which nitrogen is insoluble in iron (Figure 8.18) and one can very easily step out of that window and create an undesirable surface metallurgy. It would, therefore, follow that with high alloys one needs a low nitrogen to hydrogen ratio, and conversely with low-alloy steels, will require high nitrogen to hydrogen ratio. (The latter part of the statement is made due to the fact that there will be very few alloying elements, if any to work with to form stable nitrides. However, the nitrogen will react with iron to form iron nitrides.) Hydrogen takes a catalytic role in terms of the formation of epsilon compounds Atomic percentage nitrogen 900 912 5 10 15 20 25 30 Curie temperature 1600 800 ? 1400 (γ -Fe) ? 680 ± 5 700 650 2.8% 600 See note regarding δ-phase at approximately, 11% N 590 2.35% 400 Fe 490 (Curie temperature of γ1) 1 2 3 5.7% at 450 4 5 1000 ε γ1 500 1200 850 6.1% at 450 6 7 Temperature, F Temperature, C 770 8 9 10 Weight percentage nitrogen FIGURE 8.18 Iron–nitrogen equilibrium diagram. (From Pye, D., Practical Nitriding and Ferritic Nitrocarburizing, ASM International, Cleveland, OH, 2004.) ß 2006 by Taylor & Francis Group, LLC. (Fe2 N and Fe3 N). On the other hand, if the gas compositions are reversed to give higher ratios of nitrogen to hydrogen (3 nitrogen to 1 hydrogen) on pure iron or low-alloy steels, a thick compound layer can be created with hardness values up to 700 VPN. This involves the formation of an Fe2 N phase at the steel surface, which will begin to decompose to Fe4 (gamma prime) or Fe2 -3N (epsilon). The use of hydrogen in the process is really to act as a catalyst. It has been seen that when nitrogen atmospheres are used during the ion nitriding process the diffusion effect of nitrogen was not as great. The mechanism of the ion nitride process is shown in Figure 8.19. The ability to create and manipulate the process gases of nitrogen and hydrogen ratios will affect both the formations of the compound zone and the diffusion zone of the total nitrided case [22]. Plasma nitriding offers to the engineer and the metallurgist the following benefits: Environmentally friendly. This process is a nontoxic process. There are no obnoxious smells or influences onto the environment. It, therefore, has no effluent problems. . Operating costs. This process is a cost-effective method of heat treatment due to the fact that there is reduced operator intervention (other than load–unload and program), reduced flow space, reduced process consumables, and finally reduced energy costs. U Voltage . Cathode fall − Glow border Plasma O Ion Electron + − Ion E E Diss. Electron E FeN FeN Adsorption Fe2N } N N Fe3N N N N Fe Workpiece E Furnace wall, anode + Cathode C lonization ε-phase Fe4N γ -phase Fe α-phase FIGURE 8.19 The ion nitriding mechanism. (From The ASM Handbook, Vol. 4, ASM International, Cleveland, OH, 1991.) ß 2006 by Taylor & Francis Group, LLC. Although the equipment is more capital-intensive than the conventional methods of nitriding, it is a more productive system due to the fact that the floor-to-floor process time is considerably shorter than with the traditional methods of nitriding. The lower operating costs and the productivity improvement as well as the improved metallurgy can offset the higher investment. . Processor control. The use of the computer and the accurate delivery of process gas ensure that close tolerance, repeatability, and created metallurgy can be accomplished. The metallurgy of the case can also be created and repeated. . Posttreatment-cleaning requirements. It has been found that it is necessary to clean the work surfaces in a thorough manner. However, this does not mean that it is necessary to use high-tech precleaning equipment. Simple aqueous cleaning systems with the appropriate cleaning additive added to the solution are sufficient. It should be noted that it is necessary to remove any surface residual silicones, chlorides, and sulfides that could be present as a result of previous metal-cutting operations. Further cleaning can be accomplished during the initial part of the process cycle by the procedure known as sputter cleaning. This is a method of surface cleaning by ionic bombardment of gaseous ions onto the work surface. When using this method of surface preparation, the intensity and choice of sputter cleaning gases will determine the intensity of surface cleanliness. Sputter cleaning can be likened to atomic shot blasting, but instead of using air as the carrier and the steel shot as the abrasive material, use is made of the transfer of gas ions from the anode to the cathode at very high speeds. This will cause fine metallic particles to be dislodged. 8.18.19 METALLURGICAL RESULTS Because the process is controlled by the combination of PC/PLC, the results can be more accurately controlled and determined during the process cycle. The process now controls more of the process parameters that can be controlled with the more conventional methods of nitriding, thus more repeatable metallurgy. Precise control of the gas flows can also determine the thickness and phases of the compound zone. What the reader perceives as a panacea of all processes is simply not a true perception. It should be recognized that the ion nitriding process is firstly, a phase of process development, and secondly that it is a niche process in the selection of nitriding methods in relation to components and metallurgical requirements. Salt bath and gas nitriding have their place in the ladder of requirements. In order to make the selection as to the choice of process method, one needs to review the geometrical complexity of the component, the material of manufacture, pre- and postmachining methods, distortion, and the desired surface metallurgical requirements (Figure 8.20 and Figure 8.21). 8.18.20 STEEL SELECTION The selection of the steel for nitriding must be considered very carefully in relation to: What is the product to be manufactured, and how complex is the part geometry? What are the operating conditions that the component will operate under? It is the load compressive and to what extent, are their impact load conditions, and to what extent, tensile loads and to what extent, and cyclical loading conditions and to what extent? . Are there abrasive conditions to be considered? . To what extent will corrosion be a factor? . Is thermal cycling necessary to consider? . . ß 2006 by Taylor & Francis Group, LLC. Outer surface White layer Nitriding depth: 0.65 mm Base material 100 Nital 3% FIGURE 8.20 Photomicrograph showing plasma nitriding. (Courtesy of Nitrion, Munich, Germany.) . . Will there be adequate lubrication delivered to the finished component? Will further machining be required after nitriding? Once the above conditions have been addressed, then considerations can be given to the steel selection. It has been a popular belief, which has been held by many, that only certain steels can be nitrided. This is not true, all steels will nitride including pure iron. The qualification for this statement is based on the following facts: Nitrogen is soluble in iron. Ammonia will decompose by heat to provide a nitrogen source. . Nascent nitrogen will diffuse into iron and steel. . Nitrogen will react to form nitrides of iron and soluble alloys. . . Higher magnification Oxide layer White layer 20 –40 μm Fe4N precipitations Nital 3% FIGURE 8.21 Photomicrograph showing plasma nitriding. (Courtesy of Nitrion, Munich, Germany.) ß 2006 by Taylor & Francis Group, LLC. The success of any heat treatment procedure is usually determined by the resulting hardness value. That hardness value will be determined by whatever the process method that has been selected. Therefore if nitrogen is soluble in iron and it will react to form iron nitrides, then the newly formed iron nitrides will have a different hardness value to the substrate of iron. This is to say that the surface hardness will be higher than it was originally. Given this, a transformation has taken place, which has resulted in a higher hardness. In addition to this, the corrosion resistance of the surface of the iron has now improved. This also applies to the low-alloy steels. It is a known fact that hardness is relative to the material, which is abrading it [23]. Further to this, it is not often recognized that the corrosion resistance of the steel or iron surface has been greatly improved. This means that the low-alloy material now has a higher degree of corrosion resistance than it had previously. The concept that was initially held in the formative years of nitriding was that only steels with special alloying elements can be nitrided. While it is true that special steels that contain: Aluminum Chromium . Molybdenum . Vanadium . Tungsten . Silicon . . will nitride very readily, it is equally true the steels with iron (and this means all steels) will nitride, but will only form iron nitrides, which are fairly soft in comparison to the steels that contain the aforementioned alloying elements. However another consideration to the lowalloy and plain carbon steels is that when they are nitrided, the corrosion resistance will improve dramatically (Table 8.2). 8.18.21 PRENITRIDE CONDITION In order for alloyed steel to be successfully nitrided, it is necessary to ensure a core metallurgy of tempered martensite. This applies to the tool steels as well as to the alloy steels. The purpose of the pretreatment is to ensure an adequate core support of the nitrided case as well as to ensure a tempered martensite core. It is essential that the pretreatment procedure be conducted in an atmosphere that can be considered to be oxidizing thus providing good control (over the furnace atmosphere is mandatory). This is necessary to ensure that the steel surface is completely free of surface oxides as well as a decarburized free surface. If the surface is oxidized, it is safe to assume that the surface will also be decarburized. This means that the formed case arising for the nitriding process will not be uniform in its formation. In addition to this, the nitrides will not form in the same manner as they would with a clean oxide and decarburized free surface. The resulting newly formed nitrided surface will exhibit an orange peel effect on the immediate surface, which will exfoliate from the steel surface. If one considers the molecular shape of the austenite molecule in relation to the tempered martensite molecule, it will be seen that the austenite molecule construction is made up of 14 atoms in a cubic construction, in relation to the martensite molecule being a tetragonal, nineatom structure (Figure 8.22). The diffusion of the nitrogen atom is much easier with the austenite structure than with the tetragonal structure. It is also known that the hardness of austenite is much lower than that of the martensite structure. Therefore the newly nitrided case will form, but will exhibit a lower surface hardness and will not have an adequate support of the case. This is why, when nitriding a low-alloy or plain carbon steel, the surface hardness will not be very high when compared to high-alloy steel. This is due to the fact that the core ß 2006 by Taylor & Francis Group, LLC. 524 ß 2006 by Taylor & Francis Group, LLC. TABLE 8.2 Steels That Have Been Designed and Developed as Nitriding Steelsa C% Cr% Mo% Si% Mn% Ni% V% SAE 4132 SAE 4137 SAE 4142 SAE 4140 SAE 9840 SAE 4150 28 Ni Cr Mo V 85 32 Ni Cr Mo 145 30 Cr Ni Mo 8 34 Cr Ni Mo 6 SAE 4337 SAE 4130 0.34 0.35 0.42 0.40 0.36 0.5 0.3 0.32 0.3 0.34 0.38 0.26 1 1 1 1 1 1 1.3 1 2 1.5 0.8 1 0.2 0.2 0.2 0.2 0.2 0.2 0.4 0.3 0.4 0.2 0.4 0.2 — 0.25 — 0.25 — — — — — — — — — 0.8 — 0.85 — — — — — — — — — — — — 1 — 2 3.3 2 1.5 1.5 — — — — — — — 0.1 — — — — — C% Si% Mn% P% Cr% Mo% Ni% V% Nitralloy Nitralloy M Nitralloy 135 Nitralloy 135M 0.20–0.30 0.30–0.50 0.25–0.35 0.35–0.45 0.10–0.35 0.10–0.35 0.10–0.35 0.10–0.35 0.40–0.65 0.40–0.80 0.65 max 0.65 max 0.05 max 0.05 max 0.05 max 0.05 max 2.90–3.50 2.50–3.50 1.40–1.80 1.40–1.80 0.40–0.70 0.70–1.20 0.10–0.25 0.10–0.25 0.40 max 0.40 max 0.40 max 0.40 max — 0.10–0.30 — — Cold tool steels C% Si% Mn% Cr% Mo% Ni% V% W% F2 1.45 — — 0.3 — — 0.3 3.0 Special-purpose tool steels C% Si% Mn% Cr% Mo% Ni% V% W% H13 0.5 1.2 0.9 1.0 — — — — — 5 0.2 0.2 1.4 — — — — — 1.4 0.1 0.3 — 1.0 1.0 Dimensionally stable tool steels C% Si% Mn% Cr% Mo% Ni% V% W% D2 D3 1.55 2.0 — — — — 11.5 12.0 0.8 — — — 1.0 — — — Al% — — 0.90–1.30 0.90–1.30 Steel Heat Treatment: Metallurgy and Technologies Alloy Steels 1.0 0.95 0.9 2.1 1.65 0.59 — — — — — — — 10.5 20.4 — — — 5.0 — — 11.5 11.5 1.1 1.0 — — — 0.6 — Die block steels C% Cr% Mo% Ni% V% L6 L6 0.55 0.2 5 0.3 0.5 1.7 1.7 0.1 0.1 0.55 Hot-work tool steels C% Cr% Mo% Ni% V% W% Co% H12 H13 H11 H21 H19 H10 0.4 0.4 0.3 0.4 0.32 0.36 5 5 2.7 4.3 2.8 5.2 1.3 1.3 — 0.4 2.8 1.4 — — — — — — 1 0.6 0.4 2 0.5 0.4 — — 8.5 4.3 0.3 1.3 — — — 4.3 — High-speed steel tungsten base C% Cr% Mo% V% W% Co% T5 T4 T1 T15 M42 M41 M3 M2 M2 M7 M1 0.75 0.8 0.75 1.5 1.08 0.92 1.2 0.87 1.0 1.0 0.83 4 4 4 5 4 4 4 4 4 4 4 0.6 0.7 — — 9.5 5 5 5 5 8.7 9 1.6 1.6 1 5 1.2 1.8 3 1.8 1.8 2 1.2 18 18 18 12.5 1.5 6.5 6.5 6.5 6.5 1.8 1.8 9.5 5 — 5 8 5 — — — — — a — 0.1 0.2 — — — 0.2 0.5 — 0.2 0.1 0.2 — 0.7 0.5 1.9 Nitriding Techniques, Ferritic Nitrocarburizing, Austenitic Nitrocarburizing Techniques ß 2006 by Taylor & Francis Group, LLC. A2 O1 O2 D6 D2 S1 These are typical alloy steels that will gas or salt bath nitride. 525 Face-centered cubic structure Additional carbon dissolves into structure Rapid cooling Heating to high temperature Iron atoms Carbon atoms Room temperature body-centered cubic structure Room temperature body-centered tetragonal structure FIGURE 8.22 Crystal lattice changes that take place during high-temperature heat treatment processes such as carburizing. Ferrite is bcc structure; austenite, fcc; martensite, bct. (From Stickes, C.A. and Mack, C.M., Overview of Carburizing Processes & Modeling, Carburizing: Processing & Performance, Krauss, G., Ed., ASM International, Cleveland, OH, 1989, pp. 1–9.) will be a mixture of ferrite and pearlite and will not form any martensite when austenitized and quenched. Stainless steels will readily nitride because of the presence of high amount of chromium, however the austenitic and ferritic stainless steels will not exhibit a high surface hardness due to the fact that the carbon content is too low to transform the austenite to fresh martensite. The hardenable groups of stainless steel such as the precipitation hardening stainless steels will nitride very well. It should be noted that the precipitation hardening stainless steels will benefit from the nitriding process, because the nitride procedure will act as a further ‘‘precipitation hardening’’ process and will assit with further dimensional stability. One should be aware that the selected nitride temperature should be approximately 27.88C (508F) lower than the previous precipitation treatment. All of the precipitation-treatable steels can be successfully nitrided. The martensitic group of stainless steels will also nitride extremely well to form very high surface hardness values. This is due to the ability of each of the martensitic stainless steels to readily form the phase of martensite, followed by tempering to produce tempered martensite. With the martensitic stainless steels, the nitrided surface hardness values will be relatively high. If one considers gas nitriding, the hardness values will be around 1000 VPN with a formed compound layer (albeit very thin), which will be formed in two phases, epsilon and gamma prime. The compound layer will have a degree of porosity to it. If the steel is ion nitrided, then the surface hardness can be as high as 1400 VPN with a controlled compound layer created by the process gas ratios. If the compound layer will be formed, then the layer will exhibit a high-density layer on the immediate surface. The ability to manipulate the gas ratios enables the technician to accomplish a great deal in terms of the control of the surface hardness, the formation of the phase composition, and the compound layer density. ß 2006 by Taylor & Francis Group, LLC. 8.18.22 SURFACE PREPARATION The surface cleanliness is a mandatory procedure be it for gas, salt, or ion nitriding conditions. The surface should be free of any contamination otherwise it will interfere with the formation of the formed case. The stainless steel groups require the surface to be free of any oxide formation. It is well documented and well known that chromium has an affinity for oxygen and will readily form chromium oxide in an air atmosphere. The chrome oxide is what makes stainless steel corrosion-resistant. Therefore for the diffusion of nitrogen into the surface, it is necessary to depassivate the surface chromium oxide. In other words, the chrome oxide must be reduced to chromium to allow the nitrogen to react with the chromium to now form chromium nitrides. With gas or salt bath nitriding, this can be accomplished by glass bead blasting, shot blast, or vapor blast. In addition there are chemical methods that can reduce the surface cleaning such as pickling or other means of chemical reduction of the oxide layer. Once passivation is completed, then extreme care should be exercised to ensure the freedom of the handler’s fingerprints. Fingerprint contamination will deposit body oil onto the steel surface, which will act as a nitrogen-resistant carbon barrier to the steel, and the diffusion of nitrogen will not take place, which means a soft spot on the surface of the steel. With ion nitride process, the surface preparation can simply be an aqueous wash followed by sputter cleaning on the ramp up to the allotted process temperature. Sputter cleaning will reduce the surface chrome oxide due to heat, hydrogen (reducing), and the sputtering action of the hydrogen, which will remove any fine particulate matter lodged on the steel surface. The steel will then readily nitride. Precleaning of the steel is particularly important to the success of any nitride process method, be it gas, salt, or ion. The ion nitride process is somewhat more forgiving than with the gas method due to the presputter cleaning as the work is brought to the appropriate process temperature. There should be no paint, marker ink, or any other marking material on the surface of the steel. This will definitely inhibit the nitride process. 8.18.23 NITRIDING CYCLES The gas nitride process is generally (but not in all cases) run as a single-stage procedure at a process temperature around 5008C (9258F). The process temperature selection will be determined by: Material composition Surface metallurgy requirements . Required surface hardness . . When nitriding stainless steels, it should be noted that the corrosion resistance of the stainless steel will be reduced. If a lower process temperature is selected, then the corrosion resistance of the stainless steel can be protected to some extent. It would be necessary to study the corrosion temperatures of the steel from the steel manufacturer handbook. However, it can be safely assumed that the process temperature will be in the region of 400 (750) to 4258C (8008F). The case depth accomplishment will of course take considerably longer due to the lower process temperatures. In some cases where it is necessary to have a reduced compound layer thickness, the process selection method will usually consider the two-stage process. This process involves approximately one third of the cycle processed at approximately 5008C (9258F) with a gas dissociation of 30%, followed by the second stage of the process at a higher temperature of 5508C (10258F) and a dissociation of approximately 15%. This will ensure a reduction in the thickness of the ß 2006 by Taylor & Francis Group, LLC. compound layer. However, there is the danger of nitride networks forming at sharp corners due to the greater solubility of nitrogen in iron at the higher process temperatures. With the ion nitride process, there is no necessity to go to the higher second-stage temperature due to the fact that the gas ratios are adjusted to reduce and sometimes eliminate the compound layer. As a result, the risk is reduced for the potential to form nitride networks, however nitride networks can still occur if the gas ratios are not controlled. Therefore with the ion nitride process, accurate control is required for the process gas delivery. Process temperature uniformity control during the process of nitriding is a mandatory process requirement. This is due to the fact that, if there are wide temperature gradients with in the process chamber (be it gas nitride or ion nitride) there will be: Varying case depth formation Varying compound layer formation . Various areas of nitride network formations . Varying surface hardness values . . It is, therefore, necessary to have good temperature control to within 58C (108F) maximum deviation from the set-point process temperature. This rule applies to all methods of nitriding, be it gas, salt, fluid bed, or ion. Temperature uniformity is mandatory for good and consistent metallurgical results from nitriding. This applies to any heat treatment process and not just to nitriding. 8.18.24 DISTORTION AND GROWTH Distortion is a term that is very familiar to all that are involved with thermal processing techniques especially in the field of heat treatment. No matter how careful one is, distortion cannot be avoided. It is important to at least understand the basic causes of the distortion problem. Distortion describes the movement of a metal during its heat treatment process. The distortion will manifest itself in one of two forms, or a combination of both: . . Shape distortion Size distortion Shape distortion can occur as a direct result of one or any combinations of the following: Forging Rolling . Casting . Machining stresses induced due to manufacturing operations . Grain size . Variations in homogeneity of the material . Incomplete phase changes . . The only effective way that induced stress can be relieved is by the application of heat, and heat is applied during the nitriding process. If there are any induced stresses, then the stress will manifest itself in the form of twisting, bending, out of round. It is, therefore, most important that the component be appropriately stress relieved before the nitriding process. Size distortion occurs as a direct result of changing the surface chemistry of steel. The size will change due to a surface volume change. In other words, the thicker the formed case, the greater the growth that will occur. ß 2006 by Taylor & Francis Group, LLC. When a piece of steel is austenitized and cooled at various rates (as can occur due to sectional thickness changes), various structures can result. The structure of the austenite phase has the smallest volume, and the untempered martensite phase has the largest phase. If there are mixed phases, any residual austenite will transform to martensite over time or with the application of heat. This will cause a dimensional change in the steel. With the diffusion of nitrogen into the steel surface, a volume change will occur, which means a size change in the form of growth. The amount of growth that will take place will be determined by the thickness of the formed case. The thickness of the formed compound layer will also contribute to the amount of growth. With gas nitriding, and considering nitriding steel, the thickness of the compound layer is generally 10% of the total case thickness. Do not be confused by this to mean the effective case. It is the total case. With the ion nitride procedure, the thickness of the compound layer can be controlled by the gas ratios selected for the process, which ultimately means the growth can be controlled more effectively. There will always be a growth, no matter what process method is chosen. The growth will also be uniform in all directions. Another method of ensuring dimensional stability is to subject the steel to a cryogenic
