Repository: fredporter/global-knowledge

# Global Vault

**Purpose:** Reference knowledge — public domain content, device specs, learning materials.

**Scope:** macOS → Linux only (read-only on Linux side).

**Contents:**
- `knowledge/` — Reference knowledge (survival, navigation, fire, water, tools, etc.)
- `concepts/` — System concepts and architecture docs
- `repos/` — Repository documentation (uDevFramework, etc.)
- `config/` — Configuration references
- `learning/` — Educational content and tutorials
- `tools/` — Utility scripts
- `handoff/` — Handoff data
- `system/` — System state data
- `data/` — Structured data (MCP, feeds, spools, workflows)
- `vault/` — Vault metadata
- `surfaces/` — Surface definitions

File: contributor/misc/Steel Heat Treatment_ Metallurgy and Technologies (Steel Heat Treatment Handbook, Second Edition).md (part 34 of 50)
treatment followed by a final temper, followed by the final machine and then the nitride procedure. The cryogenic treatment will ensure a complete phase change, which means any residual retained austenite will be transformed to untempered martensite. This means that no further phase transformation will occur and will thus ensure dimensional stability of the part. FERRITIC NITROCARBURIZING 8.19 INTRODUCTION FNC is a low-temperature process that is processed in the ferrite region of the iron–carbon equilibrium diagram at a process temperature of approximately 5808C (10758F). The objective of the process is to form both carbides and nitrides in the immediate surface of the steel. The process is usually applied to low-carbon and low-alloy steels to enhance the surface characteristics in terms of hardness and corrosion resistance. In addition to this, the surface is further enhanced by deliberately oxidizing the surface to produce a corrosion-resistant surface oxide barrier to the steel. The process has gained a great deal of popularity during the past 5 to 10 years (Figure 8.23). The process is diffusional in nature and introduces both nitrogen and carbon into the steel surface while the steel is in the ferrite phase with respect to the temperature. Nitrogen is soluble in iron at the temperature range of 3158C (6008F) and upward. Carbon is also soluble in iron at a temperature higher than 3708C (7008F). These elements are soluble in a solid solution of iron. Generally the process occurs at a temperature range of 537 (1000) to 6008C (11008F). The diffused elements will form a surface compound layer in the steel which produces good wear and fatigue properties in the steel surface. Below the compound layer is the diffused nitrogen solid solution in a diffusion layer. In other words, the case formation is very similar to that of nitriding (Figure 8.24). The process started life as a cyanide-based salt bath process around the late 1940s and components such as high-speed auto components (including gears, cams, crankshafts, valves) were processed. It was used primarily as an antiscuffing treatment. This process was also used on cast iron components for an improvement in antiscuffing resistance. During the 1950s, investigatory work was conducted in the U.K. into gaseous methods of FNC [15]. ß 2006 by Taylor & Francis Group, LLC. Gaseous ferritic nitrocarburizing Nitrotec Triniding Deganit Nitemper Nitroc process Controlled nitrocarburizing Vacuum nitrocarburizing Soft nitride Nitro wear Salt bath ferritic nitrocarburizing Tuffride Sulfinuz Sursulf KQ-500 QPO SBN nitride Melonite Nitride QPQ Meli 1 Ion (plasma) ferritic nitrocarburizing Oxynit Fernit Plasox Plastek Planit FIGURE 8.23 Various trade names for gases, salt bath, and ion (plasma). Ferritic nitrocarburizing processes. Fluidized bed processes are also available. (From Pye, D., Practical Nitriding and Ferritic Nitrocarburizing, ASM International, Cleveland, OH, 2004.) 8.20 CASE FORMATION The case is formed by the diffusion of both nitrogen and carbon into a solid solution of iron in the previously mentioned temperature range to produce the surface layer of carbonitrides and nitrides. Because there is insufficient carbon in the low-alloy and plain carbon steels, it is necessary to add a hydrocarbon gas to the gas flow control system. The hydrocarbon gas can Higher magnification White layer: 6 – 7 μm Fe4N needles 1000 Abb.: 2 Nital 3% FIGURE 8.24 Photomicrograph showing diffused nitrogen solid solution in a diffusion layer. (Courtesy of Nitrion, Munich, Germany.) ß 2006 by Taylor & Francis Group, LLC. be methane, propane, or acetylene. The choice will depend on gas availability and the ability to control the release of carbon into the process chamber. The surface layer is known (as in the nitriding process) as the compound layer or white layer. The layer is comprised of the same two metallurgical phases as are seen in a nitrided case of both epsilon and gamma prime nitrides. The balance of the two phases is determined by the carbon content of the steel and the presence of nitride-forming elements on the steel surface and is also influenced by the composition of the process atmosphere. 8.21 PRECLEANING It is necessary to ensure a clean, oxide-free surface. The surface should have no contaminants such as oil or grease surface residuals, or paint markings, or marker pen markings as these will influence the final resulting metallurgy. Cleaning can be done by washing in an aqueous solution followed by a good rinse and dry, or by the use of ultrasonic cleaning methods and vapor degreasing. If the surface is oxidized, the oxide layer should be removed either by vapor blast, or a fine glass bead blast. It should be noted that the precleaning requirements are as with the nitriding process. It is recommended that the components to be treated are stress relieved at a temperature of 288C (508F) above the FNC process temperature. As with any heat treatment process and in particular any surface treatment process, the steel surface preparation is of paramount importance to the success of the particular process. Any surface contamination can seriously and adversely affect the quality of the formed case, be it for nitriding, carburizing, carbonitriding, or FNC. 8.22 METHODS OF FERRITIC NITROCARBURIZING There are essentially three methods of FNC, each of these methods will be discussed separately: Salt bath FNC Gaseous FNC . Plasma- or ion-assisted FNC . . 8.22.1 SALT BATH FERRITIC NITROCARBURIZING Salt bath FNC was probably the first method that was developed for the technique. The principle of the salt bath procedure is based on the decomposition of cyanide to cyanate at an approximate process temperature of 5608C (10508F) and the part was held in the bath for approximately 2 to 3 h at this temperature. Probably the first salt bath process was developed by Imperial Chemical Industries (ICI) in England and was known as the Sulfinuz process. It was followed closely by the Degussia process, developed in Germany and was known as Tufftride [15]. The chemical reaction that takes place is a well-known reaction, which is as follows: 4NaCN þ 2O2 ! 4NaCNO [14] This reaction is promoted by the introduction of air into the process salt bath when the salt is molten. The volume of air required to activate the cyanide to cyanate will depend largely on the volume of molten salt in the bath, in relation to the surface area treated, and in relation to the frequency of use of the bath. It will be necessary to analyze the rates of decomposition of the bath by chemical titration. ß 2006 by Taylor & Francis Group, LLC. The steel surface will act as a catalyst and assist in the breaking down of the cyanate. This means that both carbon and nitrogen will be available for diffusion into the surface of the steel, in the following reaction: 8NaCNO ! 2Na2 CO3 þ 4NaCN þ CO2 þ (C)Fe þ 4(N)Fe [14] The surface of the steel treated will begin to form a compound layer rich in carbon and nitrogen. The compound layer will be predominantly epsilon phase nitrides and thickness, which will be dependent on the material treated and the process cycle time. The first derivative of the basic FNC process will be the ICI process known as a Sulfinuz. This process will form an iron sulfide in the immediate surface of the steel. In addition to this surface porosity will occur, and the net result is that the pores in the surface will hold oil that is supplied as a lubricant. Because of the toxicity of the cyanide-based salt bath, great concern was expressed regarding the effluent waste product of the salt and its disposal. This led to the development of the low cyanide-based salts. A new salt was developed, which offered extremely low cyanide waste products [11]. In addition to this new salt development, an additional surface treatment was developed which was that of postoxidation. The process rapidly gained recognition as a process which could not only give a high degree of surface hardness to the steel treated, but it could also produce an esthetically pleasing, yet corrosion-resistant surface. 8.22.2 GASEOUS FERRITIC NITROCARBURIZING Joseph Lucas Ltd., of England applied for a patent for the gaseous process of FNC [15]. The process essentially used a gaseous mixture, which is comprised of: Ammonia A hydrocarbon gas such as methane or propane . Endothermically generated gases . . The treatment was initially accomplished using partial pressure systems (below atmospheric pressure). The treatment was carried out at an approximate temperature of 5708C (10608F). The resulting metallurgy produced an epsilon-rich compound layer on the immediate surfaces with presence of porosity. A further development of the process was to purge the process chamber of the process gas with the nitrogen, followed by the controlled introduction of oxygen. The purpose for the introduction of oxygen is to deliberately create a surface oxide layer on the immediate surface of the steel. The oxide layer will act as a corrosion-resistant barrier on top of the diffused-formed case. There are numerous scientific reports as to the chemistry of the FNC process. T. Bell reported that Prenosil conducted his investigations on the composition, and the structure of the FNC-formed compound layer of pure iron using an atmosphere of 50% ammonia and 50% propane at a process temperature of 5808C (10758F). He found that the wear characteristics of the iron were considerably improved as well as having a predominantly epsilon phase in the compound layer [14]. Professor Bell reports the gaseous decomposition to be as follows: NH3 ! [N]Fe þ 3=2H2 This means that the active nitrogen will begin to diffuse into the steel surface and will become saturated with the epsilon phase after the nucleation of the compound zone ß 2006 by Taylor & Francis Group, LLC. NH3 ! [N]e þ 3=2H2 It was then discovered that endothermic gas could be used as a source of carbon plus the addition of ammonia. Professor Bell reports the decomposition reaction to be 2CO ! [c]E þ CO2 This reaction will control the atmosphere carbon potential necessary for the formation of the epsilon phase within the compound layer of the formed case. There have been many variations in the FNC process technique, each one with a slight variation on the other and are: Nitroc Triniding . Nitemper . Deganit . Controlled nitrocarburizing . Vacuum nitrocarburizing . . 8.22.2.1 Safety Great care must be exercised when using an endothermic atmosphere, ammonia, and propane at temperatures below 7608C (14008F), because the gases can become exothermic below these temperatures in the presence of oxygen. In other words if using a batch furnace, such as an integral quench furnace, the furnace should be gas tight with no possible potential for gas leaks, particularly around: Apertures into the furnace, especially pneumatic cylinders and particularly around the gasket joints (both internal and external). . All door safety interlocks and flame curtains must be operating satisfactorily. . All the burn off ports must be fitted and are reliably operating. . Pilot lights must be functional and operating to ignite any gas burn off that may occur. . The oil quench medium must be checked on a very regular basis for the presence of water in the oil. If water is present, it can lead to a violent fire or explosion. . Emergency nitrogen purge system must be provided to both the quench vestibule chamber as well as the heating chamber. . Only if all of these precautions are taken, one can successfully implement the integral quench furnace as the process unit. Please be aware that while the integral quench furnace is an excellent choice of equipment, it can only be used if all of the appropriate safety compliance measures are met. 8.22.3 PLASMA-ASSISTED FERRITIC NITROCARBURIZING Plasma-assisted FNC has been accepted by the metallurgical processing industry for a number of years as a proven and reliable process. This process is based on existing technology, which is the gaseous process technique. However in this instance, the process is a partial pressure process and uses both molecular, elemental- and hydrocarbon-based gases. This procedure can also accomplish the postoxidation treatment, which makes it as versatile as the salt bath process. This process is infinitely repeatable and consistent (probably more so) ß 2006 by Taylor & Francis Group, LLC. compared with the gaseous process techniques. Once the concept of plasma processing, and the variability of the process gas mixtures are understood then the complete concept of plasma-assisted FNC is easily understood. 8.22.3.1 Applications The process is generally used for (but not limited to) low-alloy or plain carbon steels and is used to provide a hardwearing surface without high core hardness. In addition to the FNC process, the steel surface can be postoxidized at the completion of the FNC to produce the deliberately oxidized layer for corrosion resistance. Typical applications for the process would be: Simple timing gears Wear plates . Windshield wiper arms . Windshield drive motor housings . Clutch plates . Liners . Sprocket gears . Exhaust valves . Wheel spindles . Washing machine gear drives . Rocker arms spacers . Gear stick levers . Pump housings . Hydraulic piston rods . . Obviously the above-mentioned components are not all of the components that can be treated using the plasma-assisted FNC process, there are many others that can benefit from the process. It is a question of once again understanding the process, its strengths, and its limitations. Once that is understood then decisions can be made. It is strongly recommended that a feasibility study of heat treat as to the advantages, disadvantages, and the material selection is done. 8.22.3.2 Steel Selection The steel selection has to be made based on the following operating conditions: Operating temperature Cyclical loading conditions . Compressive load conditions . Corrosive environment . Wear requirements . Material cost . Plant available . Plant capacity . . The steels that are typically used for component manufacture are as follows: . . Plain low carbon steels Low-alloy steels ß 2006 by Taylor & Francis Group, LLC. . . Low carbon alloy steels High strength low-alloy steels 8.22.4 PROCESS TECHNIQUES The process of FNC using the plasma-assisted method is almost the same technique as the plasma nitriding process. The difference is that the steel processed usually does not have sufficient nitride-forming elements, except of course iron. Iron will readily form iron nitrides with nitrogen and this is the basis on which the process operates. This process is based on the solubility of nitrogen in iron and the solubility of carbon in iron. The compound layer will be formed at the component surface. At the surface layer, nucleation will begin, with the first epsilon phase at low temperatures [24]. The source for the carbon to form the epsilon phase, alongside the gamma prime phase will be methane or propane as an additive gas. The volume of hydrocarbon gas used to promote the epsilon phase will determine the amount of the epsilon phase. Another gas that could be used (if kept at levels of 1% and no greater) is carbon dioxide. If the amount increases to 1.5 to 2.0% by volume, then surface oxides begin to form and grain boundary oxidation takes place. There is no method of controlling the gas flow for the appropriate phases, as there is with gas nitriding where one would simply measure the ammonia gas dissociation by the water absorption method. With the plasma-assisted FNC, one simply cannot measure the gas decomposition or the free oxygen, or the nitrogen potential of the process gases within the plasma glow chamber. It is, therefore, controlled by gas ratios of: Nitrogen Hydrogen . Hydrocarbon gas . . A system of plasma photosynthesis and spectrometry was developed at the Moscow State University in 1995 [22]. The author, under controlled experiments, observed the results, and the results were analyzed and found to be accurate as far as both diffused carbon and nitrogen were concerned. The system observed the glow seam around the workpiece and analyzed the nitrogen and carbon potentials. It is not known if the system was ever commercialized outside of the Soviet Union. As a result of process work by the author and colleagues [22] it has been found that the higher nitrogen potential (ratio of nitrogen to hydrogen) can control the surface iron nitride formation. This provides surface hardness values up to 700 HVN (HVN, Vickers hardness number). If an appropriate hydrocarbon gas is added, then the surface hardness of the formed surface compound layer can exceed 700 HVN. 8.22.5 CASE DEPTH 8.22.5.1 How Deep Can the Case Go? Do not be mislead by claims of case depths of 0.030 in. in an hour. There are many claims made of case depth accomplishments that will surpass case depths that cannot be achieved by carburizing other than by going up to temperatures around 10378C (19008F). The laws of the physics of diffusion govern the rate of solid-state diffusion of any element into the surface of any steel. In other words, the diffusion of the element cannot go into the steel faster than the laws of physics will allow it go. Many claims are made of very deep ß 2006 by Taylor & Francis Group, LLC. case depths accomplished with very short cycle times at the process temperature (in the region of 5808C or 10758F). The caveat emptor should be let the buyer beware. The case depth definition is not usually made. Then one should ask, is the definition of the case depth total or effective case? Also what is meant by core hardness? Is core plus 5 Rockwell C points, or is it the actual core hardness itself This can and will make a very significant difference to the case depth. If the reported case depths are achievable and in the times specified, then the process has a great deal more to offer both the engineer and the metallurgist than has been previously thought. It would make great sense to dispense with the carburize process and go with the ferritic nitrocarburize in terms of: Reduction of distortion Improved part cleanliness . Improved productivity and efficiency . Elimination postoperation cleaning . . The following table is an approximate table of values and is given only as a guide. The guide is based on the fact of plasma-assisted FNC. The guide is also based on plain low-carbon steel and low-alloy steel. Once again using the formula of the square root of time multiplied by a temperature-derived factor. The formula is based on the Harris formula and on the use of plain carbon and low-alloy steels. The addition of alloying the elements to steel will influence the rate of diffusion of nitrogen and carbon into the steel. As the alloying contents increase, the rate of diffusion will decrease; therefore, the following table should only be used as a guide for time at process temperature. 13,"8.23 Ferritic Temperature Factor 8F 8C 1050 1075 1085 1100 1125 1150 1175 1200 1225 565 579 585 593 607 621 635 649 663 0.0021 0.0025 0.0027 0.0029 0.0031 0.0033 0.0036 0.0039 0.0042 The rate of nitrogen and carbon diffusions will begin to retard as the alloying content is increased by the addition of chromium, molybdenum, nickel (particularly nickel), aluminum, tungsten, vanadium, and manganese. The higher the alloying content, the slower the rate of nitrogen diffusion, but the higher the resulting surface hardness. The lower the alloy contents of the steel, the faster the rate of nitrogen diffusion, but lower the resulting surface hardness. Nickel is not a nitride-forming element, thus diffusion will be severely retarded. For steel containing all of the above elements (not accounting for the percentage variations) the rate of diffusion can be retarded by as much as 17 to 20% [8]. ß 2006 by Taylor & Francis Group, LLC. 8.23 FERRITIC OXYCARBONITRIDE This process is simply an addendum at the end of the FNC procedure. The objective of the deliberate oxidizing procedure after the nitride process or the FNC process is to enhance the surface characteristics of the steel by producing a corrosion-resistant surface. This procedure involves introducing oxygen in a controlled manner into the process chamber. There are many sources of oxygen for the procedure, however the source of the oxygen will need to be carefully considered. Gases that can be used are as follows: Steam Oxygen . Nitrous oxide . Air . . These gases are all suitable sources of oxygen for the oxidation process. The oxygen-bearing process gas is introduced into the process chamber only on completion of the FNC procedure. One needs to select the process gas with great care. Generally the vapor of steam could cause problems with the electrical equipment such as power feed through and control systems of the furnace. The preferred gases are either nitrous oxide or oxygen. The nitrous oxide tends to be more user-friendly to valves and control systems rather than oxygen. The thickness of the oxygen-rich compound zone after treatment will be determined by the time at temperature and the time of cool down. The oxidizing gas will also play a part in the oxide surface quality and finish. There are a number of gases that can be utilized as the oxidizing gas, which include (among others) oxygen and air. The primary reason for the oxygen treatment after the FNC treatment is to enhance the surface characteristics in terms of corrosion resistance. The procedure is comparable to the black oxide type of treatment and will enhance the cosmetic surface appearance of the component. The surface finish of the steel component will depend on the quality of the surface finish of the component before the treatment just as it does with the salt bath treatments. The higher the polishes of the component before the ferritic nitrocarburize treatment, the better the finish after the oxidizing procedure. The surface corrosion resistance of the FNC-treated steels has been seen to exceed the 200-h mark by a considerable margin. The resistance to the salt spray corrosion test will be determined by the created oxide layer thickness after the treatment. The oxidization treatment after the FNC procedure has almost no cost attached to it, other than a portion of the amortization of the original equipment. Generally there is no power consumption, or if there were, it would only be for say 1 h at temperature after the post-FNC treatment. Then of course, there would be the cost of the oxidation process gas, followed by furnace occupancy. The FNC process offers the opportunity for the engineer to enhance the surface characteristics of a low carbon or low-alloy steel. REFERENCES 1. Pye, D., Industrial Heating Magazine, September 1991. 2. Pye, D., private communication with J.U. Dillon, Bayside Motion Group, February 2004. 3. Fry, A., U.S. Patent 1,487,554, March 18, 1924. 4. SSI personal communication, March 2005. 5. Hawkins, D.T., The Source Book on Nitriding, ASM International, Cleveland, OH, 1977. ß 2006 by Taylor & Francis Group, LLC. 6. Pye, D., Practical Nitriding and Ferritic Nitrocarburizing, ASM International, Cleveland, OH, 2004. 7. Clayton, D.B. and Sachs, W., Heat-treatment 1976, The Materials Society, U.K. 8. Pye, D., Practical Nitriding and Ferritic Nitrocarburizing, ASM International, Cleveland, OH, 2004. 9. Pye Metallurgical Consulting, Nitriding Notes, 1996. 10. Totten, G.E. and Howes, M.A.H., Nitriding techniques and methods, The Steel Heat Treatment Handbook, Marcel Dekker, New York, 1997. 11. ICI Cassell, Manual of Heat Treatment and Case Hardening, 7th ed., ICI, U.K., 1964. 12. Reynoldson, R.W., Principles of Heat Treatment in Fluidized Beds, ASM International, Cleveland, OH, 1993. 13. Krauss, G., Principles of Heat Treatment of Steel, 5th ed., ASM International, Cleveland, OH, 1988. 14. Totten, G.E. and Howes, G.A.H., The Steel Heat Treatment Handbook, Marcel Dekker, New York, 1997. 15. Anon., Source Book on Nitriding, ASM International, Cleveland, OH, 1997. 16. Pye Metallurgical Consulting and PlaTeG, personal correspondence, Germany. 17. Pye Metallurgical Consulting, personal correspondence. 18. Degussa Druferrit, personal communication, U.K., 1996. 19. Jones, C.K., Sturges, D.J., and Martin S.W., Glow discharge nitriding in production, Metals Progress., 104: 62–63 (1973). 20. Pye, D., Pulsed plasma nitriding and control of the compound zone, Carburizing and Nitriding with Atmospheres, ASM International, Cleveland, OH, 1995. 21. Thelning, K.-E., Steel and Its Heat Treatment, Butterworths, England, 1986. 22. Pye, D., Carburizing and Nitriding with Atmospheres, ASM International, Cleveland, OH, 1995. 23. Pye, D., FWP Journal, South Africa, April 1978. 24. Pye, D., The ASM Handbook, Vol. 4, ASM International, Cleveland, OH, 1994. ß 2006 by Taylor & Francis Group, LLC. 9 Quenching and Quenching Technology Hans M. Tensi, Anton Stich, and George E. Totten CONTENTS 9.1 9.2 Introduction ............................................................................................................... 540 Metallurgical Transformation Behavior during Quenching....................................... 541 9.2.1 Influence of Cooling Rate ............................................................................... 541 9.2.2 Influence of Carbon Concentration................................................................. 544 9.2.3 Influence of Alloying Elements ....................................................................... 544 9.2.4 Influence of Stresses ........................................................................................ 548 9.3 Quenching Processes .................................................................................................. 549 9.4 Wetting Kinematics.................................................................................................... 551 9.5 Determination of Cooling Characteristics ................................................................. 553 9.5.1 Acquisition of Cooling Curves with Thermocouples....................................... 553 9.5.2 Measurement of Wetting Kinematics .............................................................. 558 9.5.2.1 Conductance Measurement ............................................................... 558 9.5.2.2 Temperature Measurement ............................................................... 559 9.6 Quenching as a Heat Transfer Problem..................................................................... 560 9.6.1 Heat Transfer in a Solid .................................................................................. 560 9.6.2 Heat Transfer across the Surface of a Body.................................................... 562 9.7 Process Variables Affecting Cooling Behavior and Heat Transfer ............................ 567 9.7.1 Immersion Quenching ..................................................................................... 567 9.7.1.1 Bath Temperature ............................................................................. 567 9.7.1.2 Effect of Agitation ............................................................................ 568 9.7.1.3 Effect of Quenchant Selection ........................................................... 569 9.7.1.4 Surface Oxidation and Roughness Effects ........................................ 569 9.7.1.5 Effect of Cross-Section Size on Cooling ........................................... 571 9.7.1.6 Effects of Cooling Edge Geometry ................................................... 573 9.7.1.7 Effects of Steel Composition ............................................................. 574 9.7.2 Spray Quenching ............................................................................................. 575 9.7.3 Gas Quenching ................................................................................................ 578 9.7.4 Intensive Quenching ........................................................................................ 583 9.8 Property Prediction Methods..................................................................................... 589 9.8.1 Potential Limitations to Hardness Prediction ................................................. 590 9.8.2 Grossmann H-Values ...................................................................................... 591 9.8.3 The QTA Method............................................................................................ 594 9.8.4 Correlation between Hardness and Wetting Kinematics................................. 596 9.8.5 Computer-Based Calculation of Hardness Profile........................................... 599 List of Symbols .................................................................................................................. 601 References .......................................................................................................................... 602 ß 2006 by Taylor & Francis Group, LLC. 9.1 INTRODUCTION The outstanding importance of steels in engineering is based on their ability to change mechanical properties over a wide range when subjected to controlled heat treatment. For unalloyed carbon steels, for example, the hardness can be increased by up to 500% just by changing the cooling rate from the austenitizing temperature from extremely slow to extremely fast. However quenching at a rate faster than in still air does not only determine the desired mechanical properties but is an important side effect of quenching is the formation of thermal and transformational stresses that lead to changes in size and shape and thus may result in quenching cracks that damage the workpiece. Figure 9.1 schematically represents the coupling effects among the three different characteristics of quenching—cooling rate, metallic structure, and internal stresses. The cooling rate influences the phase transformation of the metallic structure, whereas the latent heat due to structural changes affects the cooling rate. All phase transformations of austenite during quenching are accompanied by volume expansion. In addition, steels contract with decreasing temperature. As a consequence, locally and temporally different changes of structure and temperature cause nonuniform volumetric changes in the quenched part that can result in transformational and thermal stresses. These stresses accelerate or hinder the phase transformation and influence the volume expansion. While the phase transformation brings out a defined metallic structure, the volumetric dilatation and thermal and transformational stresses result in deformation and residual stresses. At room temperature, both characteristics influence the material properties. The coupling effects between temperature distribution during quenching, metallic structure, and stresses require correct cooling rate during heat treatment. This includes sufficient reproducibility and predictability of quenching performance as well as the ability to exactly control quenching intensity by varying the type of quenchant and its physical state. The main objective of the quenching process is to achieve the desired microstructure, hardness, and strength while minimizing residual stresses and distortion. The most common quenchants in hardening practice are liquids including water, water that contains salt, aqueous polymer solutions, and hardening oils. Inert gases, molten salt, molten metal, and fluidized beds are also used. Cooling rate dT/dt Volume changes and resulting stresses Phase transformation Metallographic structure Deformation and residual stresses Material properties FIGURE 9.1 Coupling effects between cooling rate, phase transformation and stresses, and their influence on the material properties. ß 2006 by Taylor & Francis Group, LLC. 541 Quenching and Quenching Technology Quenching techniques used for liquid media are immersion quenching and spray quenching. Immersion quenching, where the part is submerged into an unagitated or agitated quenchant, is the most widely used. The part may be quenched directly from the austenitizing temperature to room temperature (direct quenching) or to a temperature above the MS temperature, where it is held for a specified period of time, followed by cooling in a second medium at a slower cooling rate (time quenching or interrupted quenching; see Section 9.3). The quenching intensity can be changed by varying the type of quenchant, its concentration and temperature, and the rate of agitation. Spray quenching refers to spraying the liquid through nozzles onto those areas of the hot workpiece where higher cooling rates are desired. The heat transfer is mainly determined by the impingement density and its local distribution. 9.2 METALLURGICAL TRANSFORMATION BEHAVIOR DURING QUENCHING 9.2.1 INFLUENCE OF COOLING RATE The transformation behavior during very slow cooling of an unalloyed steel with 0.45 wt% carbon (1040 steel) from austenitizing temperature (about 8508C [15608F]) is described by the metastable iron–cementite equilibrium diagram [1–3] (Figure 9.2a). The stable iron–carbon system is not of interest for steels. At 8508C (15608F) the face-centered cubic g-iron, called austenite after Sir Robert Austin, is the stable phase. The transformation starts at 7858C (14458F) (A3 temperature) with a precipitation of the body-centered cubic a-iron, called ferrite. The transformation into proeutectoid ferrite is finished when the eutectoid temperature of 7238C (13338F) (A1 temperature) is reached. The concentration of carbon in the austenite grains increases from the initial concentration of 0.45% at 7858C to 0.8% at 7238C (13338F), where the concentration of the metastable eutectoid is at equilibrium. At 7238C (13338F), the austenite transforms into a lamellar-like structure of ferrite and cementite called pearlite* (see Figure 9.3c). At room temperature there is a metastable equilibrium between ferrite and pearlite (Figure 9.3b), which, strictly speaking, does not correspond to the exact thermodynamic equilibrium. Tempering this metallographic structure over a long time (2 or 3 days) at a temperature just below the eutectoid temperature A1, a temperature where no phase 1000 Temperature in ⬚C 900 G E 800 700 S 600 Ar1 Ar3 F Ar Ms 300 LC 200 100 0.45 Carbon content (a) Ms UC B UC Bainite range LC Martensite range Time (log) Cooling rate (b) range P 500 400 A3 A1 Pearlite (c) FIGURE 9.2 Influence of cooling rate on the transformation temperatures of austenite. (a) Metastable iron–cementite equilibrium diagram; (b) change of transformation temperatures of a 1040 steel with increasing cooling rate; (c) CCT diagram of a 1040 steel. *After the pearly appearance of the metallographically prepared surface. ß 2006 by Taylor & Francis Group, LLC. 542 Steel Heat Treatment: Metallurgy and Technologies FIGURE 9.3 Microstructures of a 1040 steel obtained with increasing cooling rate from austenitizing temperature (8508C). Magnification 1000. (a) Globular cementite (gray) in a ferritic matrix (white), after tempering at 6808C over 60 h starting from a ferrite–pearlite microstructure; (b) proeutectoid ferrite (white) and pearlite (dark) in a normalized structure. Heat treatment: 8508C/still air; (c) pearlite–ferrite (white) and carbide (dark) in an arrangement of parallel plates, and small amounts of proeutectoid ferrite (white); (d) bainite. Heat treatment: 8508C/oil; (e) martensite. Heat treatment: 8508C/water; (f) widmannstätten structure. Heat treatment: 11008C/still air. transformations occur according to the iron–cementite equilibrium diagram, produces a stable structure of globular cementite in a ferritic matrix by minimizing the surface energy between ferrite and carbide (Figure 9.3a). Nearly all quench treatments, especially quenching from austenitizing temperature, produce structures that are not in accordance with the thermodynamic equilibrium due to a specified cooling rate. The effect of an increasing cooling rate on the transformation behavior of a 1040 steel from austenitizing temperature is described in Figure 9.2b. The temperature of proeutectoid ferrite precipitation (Ar3) and the eutectoid temperature (Ar1) decrease with increasing cooling rate; the Ar3 point decreases faster than the Ar1 point, so the distance between them decreases until they join in a single curve called the Ar point. Consequently, the volume fraction of proeutectoid ferrite permanently decreases with an increasing cooling rate while the volume fraction of pearlite increases [1]. At the Ar point, ferrite precipitation is suppressed and the structure consists only of pearlite with an average carbon content of 0.45 wt% (deviating from the carbon concentration of the eutectoid ß 2006 by Taylor & Francis Group, LLC. Quenching and Quenching Technology 543 equilibrium of 0.8 wt%). The mechanical behavior of the single pearlite structure (Figure 9.3c) strongly differs from that of the ferritic–pearlitic structure (Figure 9.3b). Ferrite is nearly pure iron with low tensile and yield strengths, Rm and Rp, and high elongation A. Pearlite, which is a mixture of ferrite and cementite, has high strength values and low elongation. Therefore, the strength distribution of ferritic–pearlitic structures is inhomogeneous. If the cooling rate is further increased and reaches a limit, which is called the lower critical (LC) cooling rate, the diffusion-controlled transformation in the pearlite range is first partly and then completely suppressed. The solid solution of austenite is maintained down to lower temperatures and transforms into bainite and martensite (Figure 9.3d and Figure 9.3e). The microstructures of the bainite range grow partly by a diffusion-controlled process while the microstructures of the martensite range are mainly diffusionless [4]. Similar to the Ar3 and Ar1 points, the beginning of bainite transformation, Ab, shifts to lower temperatures with increasing cooling rate. The formation of martensite starts at a temperature called Ms, which does not depend on the cooling rate. The upper critical (UC) cooling rate is the upper limit of the cooling rate at which plain martensite is formed. Martensitic structures are the objective of most hardening processes, because martensite exhibits the highest tensile and yield strength a steel of a given chemical composition can achieve. If the same 1040 steel is quenched at a definite cooling rate from an overheated austenitizing temperature, ferrite may be formed inside large grains at crystallographically preferred glide plains in spite of the under-eutectoid carbon concentration (Figure 9.3f). After precipitation of ferrite, the retained austenite transforms into pearlite. This structure, which is practically useless for technical applications, is called the Widmannstätten arrangement.* The correlation between the cooling rate and the microstructure for a given chemical composition and definite austenitizing conditions is described in the continuous cooling transformation (CCT) diagrams, which can also contain data on hardness [5]. An example for a 1040 steel is shown in Figure 9.2c. For an infinitely slow cooling rate the transformations described by the CCT diagram are identical with that of the equilibrium diagram. The Sshaped curves describe the beginning (B) and the completion (C) of the transformation of austenite into the indicated microstructure. The microstructures that are formed with increasing cooling rate from the austenitizing temperature of a steel are ferrite and pearlite, pearlite, bainite, and martensite with retained austenite. For certain cooling rates these microstructures can occur in combinations. The prediction of the microstructures and microstructural combinations formed during cooling is restricted by the fact that the shape of the cooling curves has an essential influence on the course of phase transformation [6]. Therefore
