Repository: fredporter/global-knowledge

# Global Vault

**Purpose:** Reference knowledge — public domain content, device specs, learning materials.

**Scope:** macOS → Linux only (read-only on Linux side).

**Contents:**
- `knowledge/` — Reference knowledge (survival, navigation, fire, water, tools, etc.)
- `concepts/` — System concepts and architecture docs
- `repos/` — Repository documentation (uDevFramework, etc.)
- `config/` — Configuration references
- `learning/` — Educational content and tutorials
- `tools/` — Utility scripts
- `handoff/` — Handoff data
- `system/` — System state data
- `data/` — Structured data (MCP, feeds, spools, workflows)
- `vault/` — Vault metadata
- `surfaces/` — Surface definitions

File: contributor/misc/Steel Heat Treatment_ Metallurgy and Technologies (Steel Heat Treatment Handbook, Second Edition).md (part 35 of 50)
transformation diagrams are valid only for specified temperature–time cycles. In addition, deviation from the specified chemical composition and metallographic structure before austenitizing as well as differences in the austenitizing conditions (temperatures and time) exhibit a very strong influence on the transformation behavior. An uncomplicated experimental procedure to describe the dependence of phase transformation on cooling rate is given by hardenability curves derived from Joiminy end-quench tests (see chapter 5.3.2). In the end-quench test, the cooling rate continuously decreases with increasing distance from the water-quenched end. The change of hardness as a function of the distance from the quenched end describes the hardenability of a steel. In addition to the hardness values, structural changes along the mantle line can be observed. For a 1040 steel, for example, the hardness reaches from about 850 Vickers hardness (HV) (HRC 66) at the water-quenched end (martensite microstructure) to 200 HV (HRA 56) at the upper end of the sample (ferrite and pearlite microstructure). Deviations in the chemical composition can be taken into account in the form hardenability bands that describe the upper and lower limits of the measured hardness values as shown in Figure 5.23. *Dr. Widmannstätten investigated the structure of parts of a meteor fell in Czechien in 1808. The friction of air in the atmosphere caused extreme overheating of the alloy; the quenching was done by the marshy ground. ß 2006 by Taylor & Francis Group, LLC. 544 Steel Heat Treatment: Metallurgy and Technologies 9.2.2 INFLUENCE OF CARBON CONCENTRATION The hardness of steels increases with the concentration of carbon dissolved in austenite before quenching, as shown in Figure 9.4a. The increase of hardness is caused by the increasing dislocation density and distortion of the body-centered martensite lattice due to the inserted carbon atoms. If the carbon concentration exceeds approximately 0.5 wt%, the hardness increases only slightly [7] because the extremely high distortion of the formed martensite hinders further transformation of austenite; the temperature for completing the martensite formation Mf falls below the room temperature (Figure 9.4b), and increasing amounts of retained austenite remain in the martensite structure with increasing content of dissolved carbon (Figure 9.4c) [8]. Compared to martensite, retained austenite possesses a very low yield strength and hardness and is so unstable that it immediately transforms to martensite or bainite if energy is induced in the structure during the application. The volume expansions that accompany this transformation process cause changes of shape and size and can result in cracks that damage the workpieces. The volume expansion of rollers in bearings during the rolling motion, for example, can burst the ball races. Moreover, with rising carbon content, the toughness of martensite decreases with high local stresses because of the carbon supersaturation. The consequence is that unalloyed steels with carbon concentrations higher than 0.5 wt% are used only after tempering. Tempering reduces the volume fraction of the retained austenite and releases the tension of martensite by reducing the dislocation density and carbon supersaturation by precipitation. In addition, tempering leads to a reduction of quenching stresses. 9.2.3 INFLUENCE OF ALLOYING ELEMENTS As described in the previous section, the concentration of carbon dissolved in austenite before quenching has a great effect on hardness and strength. While carbon is placed at interstitial locations in the iron lattice, alloying elements are dissolved at the original lattice sites. The additional warping of the iron lattice due to the alloying elements causes only a slight increase in hardness but strongly affects the mobility of carbon, which results in a drastically reduced transformation rate. This influence can be used to produce steels whose transformation characteristics are adapted to the desired microstructure and to the geometry of the parts to be quenched. The influence of alloying elements at the beginning and at the end of austenite transformation with regard to transformation time and temperature is graphically described in Figure 9.5 for the alloying element chromium. Figure 9.5a through Figure 9.5c represents CCT diagrams of three different steels with similar carbon content and increasing chromium content [5]. For the unalloyed 1040 steel, the incubation period of beginning austenite transformation is very short. Fully martensitic structures can be achieved only for very fast quenching rates with suppressed transformation in the pearlite and bainite range. The incubation period of the subcooled austenite drastically rises with increasing chromium concentration, as illustrated by Figure 9.5b and Figure 9.5c. In the unalloyed 1040 steel, a low cooling rate, according to a cooling curve that crosses the temperature of 5008C (9328F) at a time of about 300 s, produces a structure consisting only of ferrite and pearlite (Figure 9.5a). After quenching at the same cooling rate, the austenite of the low-alloy 5140 steel transforms to mainly bainite and martensite and small amounts of ferrite and pearlite (Figure 9.5b). After the same cooling, bainite and martensite are formed in the highalloy DIN 45CrMoV67 steel (Figure 9.5c). To illustrate the effect of a reduced transformation rate on the hardenability of steels, Figure 9.6 shows the measured hardness distributions over the cylindrical cross-section of a ß 2006 by Taylor & Francis Group, LLC. 545 Quenching and Quenching Technology 70 % Martensite 99.9% 95.9% 90.0% x Hardnes in HRC 60 x 50 x 80.0% 50.0% x xx c x xx 40 Steels x Ni MnSi CrSi CrNiMo CrNi Mo CrMo Cr 30 Maximum hardness according to Burns, Moore and Archer Hardness at different % of martensite according to Hodge and Orehaski 20 0 0.1 0.2 0.3 0.4 0.5 0.6 Carbon content in wt% (a) 0.7 0.8 Temperature in 8C 800 600 400 Ms 200 0 Mf −200 0.2 0.4 0.6 0.8 1.0 1.2 1.4 1.6 1.8 2.0 (b) Carbon content wt% Retained austenite in vol% 50 40 30 20 10 0 0 (c) 0.2 0.4 0.6 0.8 1.0 1.2 1.4 1.6 Carbon content in wt% FIGURE 9.4 Effect of carbon concentration on (a) hardness for structures with different martensite content; (b) temperature for starting and completing the martensite formation Ms and Mf; (c) retained austenite. ß 2006 by Taylor & Francis Group, LLC. 546 Steel Heat Treatment: Metallurgy and Technologies Ck45 0.44% C–0.66% Mn (SAE 1042) Composition: 0.44% C–0.66% MN–0.22% P– 0.029% S−0.15% Cr–0.02% V austenitized at 8808C (16168F) 1,000 Austenitizing temperature 8808C (Holding time 3 min) quench in 2 min 900 800 Ac3 Ac1 60 700 Temperature in 8C F 10 3 80 1 P 70 600 A 50 30 25 40 50 70 75 179 10 500 Zw A Area of austenite formation F Area of ferrite formation P Area of pearlite formation Zw Area of intermediate structure (bainite formation) M Area of martensite formation 400 Ms 2 20 17 5 300 M 200 Hardness in HRC or HV 270 100 548 318 533 0 0.1 1 274 274 Ac1 = 7458C Ac3 = 7908C Ms = 3558C 224 102 10 1,2—Compostion in % 103 104 105 s 1 10 100 1,000 min 1 (a) 10 h Time 41Cr4 (SAE 5140) Composition: 0.44% C–0.80% Mn–0.22% Si–0.030% P– 0.023% S–1.04% Cr–0.17% Cu–0.04% Mo–0.26% Ni– <0.01% V austenitized at 8408C (15448F) 1,000 Austenitizing temperature 8408C (Holding time 8 min) quench in 3 min 900 Ac3 800 Ac1 Temperature in 8C 40 40 700 4 F 600 20 6 80 30 70 60 60 P 3 2 A 180 50 500 Zw 400 Ms 3 5 M 300 A Area of austenite formation F Area of ferrite formation P Area of Pearlite formation Zw Area of intermediate structure (bainite formation) M Area of martensite formation 60 70 60 25 Hardness in HRC or HV 200 2,3—Compostion in % 100 60 54 52 0 1 102 10 230 44 38 34 36 27 20 103 Ac1 = 7458C Ac3 = 7908C Ms = 3558C 104 105 106 s 10 1 100 min (b) 1 Time 1,000 10 10,000 100 h FIGURE 9.5 Influence of allowing elements, here chromium, on the transformation of subcooled austenite described according to CCT diagrams of (a) a 1040 steel with about 0.15 wt% Cr (German grade Ck 45) and (b) a 5140 steel with about 1 wt% Cr (German grade 41 Cr 4), and Continued ß 2006 by Taylor & Francis Group, LLC. 547 Quenching and Quenching Technology 1,000 Austenitizing temperature 970⬚C (Holding time 15 min) quench in 3 min 900 Ac1e 800 Ac1b A+K 25 700 Temperature in 8C 25 75 F+K P 2 600 20 500 400 Ms Zw 86 87 300 1 12 30 53 88 55 75 200 M 100 767 743 RA >1 703 713 686 701 RA = 10 RA = 10 500 572 503 457 RA <1 360 300 215 0 1 102 10 103 104 105 106 s Time A+K K P Q Zw M RA 1 Area for austenite and carbides Area for carbide formation Area for pearlite formation Hardness in HV Area for intermediate structure (bainite formation) Area for martensite formation Residual austenite (c) 10 min 100 F F+K Z 10Z 1; 2 . . . 1,000 10,000 Area for ferrite formation Area for nonlamellar eutectoids Cementite 10% cementite (refers to numbers on curves) proportion of structure formed, in percent Ac1b = 745⬚C Ac1e = 830⬚C Ms = 325⬚C FIGURE 9.5 (Continued ) (c) a steel with about 1.5 wt% Cr and 0.7 wt% Mo (German grade 45CrMoV67). 1040 and a 5140 steel for two sample diameters (15 and 40 mm) after identical quenching in water. With the smaller diameter of 15 mm and the unalloyed 1040 steel, the hardness decreases from about 850 HV (HRC 66) at the surface (martensite microstructure) down to 500 HV (HRC 49) in the core (ferrite, pearlite, bainite, and martensite microstructure). In contrast, the hardness of the 5140 steel is constant over the cylindrical cross-section because the martensitic transformation in the sample volume is due to the longer incubation period of the subcooled austenite. As the cooling rate dramatically decreases with increased section thickness, the cooling rate in the core of the larger diameter is limited by the rate of heat conduction from the interior to the surface. The consequence is that for the 40mm diameter 1040 steel, austenite transforms only to ferrite and pearlite in the inner regions because of the reduced cooling rate. Compared to the 15-mm diameter, this results in a decreased hardness in the core; hardness values of about 220 HV (HRA 57) nearly correspond to the initial hardness of the steel. Martensitic hardening occurs only in a thin outer shell of the cylindrical sample (Figure 9.6b). The higher carbon concentration of about 1 wt% in the 5140 steel clearly delays the transformation in the pearlite and bainite ß 2006 by Taylor & Francis Group, LLC. 548 Hardness in HRC Steel Heat Treatment: Metallurgy and Technologies φ15 80 5140 60 60 1040 40 20 7.5 φ40 80 0 (a) 7.5 5140 40 1040 20 20 0 20 (b) FIGURE 9.6 Influence of alloying elements on hardness distribution over the cross-section of cylindrical samples with a diameter of (a) 15 mm and (b) 40 mm, described for a 1040 steel and a 5140 steel. The samples were quenched in water at 308C and an agitation rate of 0.3 m/s. range and results in only a slight decrease in hardness with increasing distance from the cylinder surface. 9.2.4 INFLUENCE OF STRESSES The internal stresses formed during quenching have a decisive influence on the transformation behavior of austenite as already described in Figure 9.1. Depending on the chemical composition and the cooling rate, austenite can transform in the pearlite, bainite, or martensite range. All these phase transformations are accompanied by volume expansion. The change of length during slow and rapid cooling of unstressed and tensile stressed austenite is shown in Figure 9.7. After cooling austenite at a very slow cooling rate, close to the equilibrium, ferrite and pearlite are formed in the temperature range between Ar3 and Ar1 temperatures (continuous line). With fast cooling rates (dashed lines), the diffusion-controlled transformations are suppressed, and below the martensite start temperature, Ms, the unstressed austenite transforms into martensite with an increase in specific volume. If tensile stresses occur within the sample, the martensite start temperature increases from Ms to Ms’ and larger changes of length occur [9]. The opposite is true for compressive stresses. This phenomenon is called transformation plasticity. The volume changes of the ferritic–pearlitic transformation as well as those of the martensitic transformation are due to the transformation of the face-centered cubic austenite crystal lattice into the body-centered cubic ferrite lattice or the tetragonal-deformed martensite lattice. The ferritic and martensitic crystal lattices have a higher specific volume. According to Kobasko [10], with increasing cooling rate within the martensitic transformation range, the probability of quench crack formation increases to a maximum value and then decreases to zero. This phenomenon can be explained by transformation plasticity and the change of specific volume during phase transformation. The higher the cooling rate, and thus the temperature gradient, the greater the surface layer expansion at the moment of superplasticity. During very fast cooling (‘‘intensive quenching’’), the surface layer compresses and tensile stresses occur because of the heated and expanded core. At room temperature, high compressive stresses arise at the surface of the part. In this way martensitic hardening of large parts made of unalloyed steels, e.g., a lorry axis, is possible. ß 2006 by Taylor & Francis Group, LLC. 549 Quenching and Quenching Technology Change of relative length Δl/l Δl/l Ferrite/pearlite Martensite s Austenite s=0 M's M's A3 T Temperature T FIGURE 9.7 Effect of tensile stresses on the change of relative length during very fast cooling compared to a slow cooling rate, shown schematically. 9.3 QUENCHING PROCESSES Previously it was shown that the cooling rate and the shape of the cooling curve influence the course of phase transformations, residual stresses and distortion. In quench hardening, fast cooling rates, depending on the chemical composition of the steel and its section size, are frequently applied to prevent diffusion-controlled transformations in the pearlite range and to obtain a structure consisting mainly of martensite and bainite. However, the reduction of undesirable thermal and transformational stresses due to volume changes usually requires slower cooling rates. Quenching processes therefore require the selection of cooling rates that are fast enough to permit the desired microstructure to form but slow enough to minimize residual stresses and distortion. These considerations have resulted in different quenching methods such as direct quenching, interrupted quenching, spray quenching, and gas and fog quenching. The time–temperature cycles that can be obtained with different quenching methods are shown in Figure 9.8 for the center and surface of the quenched part together with the time–temperature–transformation diagram [5]. Direct quenching, the most common quenching technique, refers to the quenching of the part from the austenitizing temperature directly to room temperature by immersion into a vaporizable liquid quenchant (Figure 9.8a). Petroleum solutions or aqueous polymer solutions are often used for this process. Interrupted quenching consists of rapidly quenching steel from the austenitizing temperature to a temperature above the Ms temperature, where it is held for a time sufficient to affect the desired transformation and then cooled in air. Interrupted quenching comprises three different quenching techniques—marquenching, austempering, and isothermal annealing— which differ in the temperature at which quenching is interrupted and the time for which the steel is held at this temperature. The quenchants usually used for interrupted quenching are molten salt baths and specialty oils such as martempering oils. Marquenching consists in rapidly quenching the steel to a temperature just above the Ms temperature, holding it at this temperature to equalize the temperature throughout the workpiece, and then removing it from the bath before transformation into bainite begins (Figure 9.8b). The martensite structure formed during marquenching is the same as after direct quenching; however, residual stresses are minimized owing to the more homogeneous temperature distribution throughout the part and slower cooling rate during martensite formation. ß 2006 by Taylor & Francis Group, LLC. 550 Steel Heat Treatment: Metallurgy and Technologies T T C S A F P S B C P B A M F M log t (a) T log t (b) T C F S P S A B A M (c) C F P B M log t (d) log t FIGURE 9.8 Cooling curves for the center and the surface of quenched parts for different quenching methods correlated to a time–temperature transformation schematic diagram. (a) Direct quenching; (b) marquenching; (c) austempering; (d) isothermal annealing or pearlitizing. Austempering is similar to marquenching in that the steel is rapidly quenched from the austenitizing temperature to a temperature above Ms but differs in that the workpiece is held at temperature for sufficient time to allow an isothermal transformation into bainite (Figure 9.8d). Relative to untempered martensite, bainite has better toughness and strength than would be formed by marquenching. Martensite formed during direct quenching and marquenching is often tempered, because tempered martensite exhibits a more homogeneous elemental distribution and improved toughness and strength. Isothermal annealing, differs from marquenching and austempering in that the bath temperature is sufficiently high that isothermal transformation into pearlite occurs (Figure 9.8d). Pearlite exhibits high toughness and sufficient strength to be the optimal structure for parts such as wires or cables and railroad rails. Spray quenching with a liquid quenchant, generally water or an aqueous polymer solution, at sufficiently high pressures on the surface of the workpiece produces fast cooling rates because the liquid droplets impact the surface and cause a high rate of heat transfer. The rate of heat extraction can be varied over a wide range by varying the quantity of the sprayed liquid or by spraying a mixture of water and air (fog quenching). Compared to immersion quenching, spray quenching allows better control in cooling the workpiece. In gas quenching, heat removal is achieved by blowing a stream of gas over the workpiece, sometimes after austenitizing it in a vacuum furnace. Usually, the cooling rate is faster than that obtained in still air but slower than that achieved in oil and is controlled by the type, pressure, and velocity of the cooling gas. Inert gases including helium, argon, and nitrogen are most commonly used. ß 2006 by Taylor & Francis Group, LLC. Quenching and Quenching Technology 551 9.4 WETTING KINEMATICS During quenching in liquid media with boiling temperatures far below the initial temperature of the body, three stages of heat removal occur. These are referred to as (1) the film boiling or vapor blanket stage, (2) the nucleate boiling stage, and (3) the convection stage. In the film-boiling stage the surface temperature of the workpiece is sufficiently high to vaporize the quenching liquid and form a stable film around the part. The vapor film has an insulating effect; therefore the cooling rate during film boiling is relatively slow. The temperature above which the stable vapor blanket occurs is called the Leidenfrost temperature after Johann Gottlieb Leidenfrost. When surface temperature is less than the Leidenfrost temperature, the vapor film collapses and the nucleate boiling begins [11]. In this stage, the liquid in contact with the hot surface evaporates, and immediately the vapor bubbles leave the surface. This causes strong convection, which results in a high rate of heat transfer from the metal to the fluid. Upon further cooling, the surface temperature becomes less than the boiling point of the liquid, and the surface is permanently wetted by the fluid. The cooling rate is low and determined mainly by the rate of convection and the viscosity of the liquid quenchant. Some typical examples of the wetting sequences on steel and silver samples quenched in water, oil, and aqueous polymer solutions are depicted in Figure 9.9 through Figure 9.12. Quenching in water and oil usually results in slow wetting with a clearly visible wetting front. Figure 9.9 and Figure 9.10 show two wetting processes that were observed during quenching of a cylindrical CrNi steel specimen in water at 308C (868F) and oil at 608C (1408F) with an agitation rate of 0.3 m/s [12,13]. Wetting begins at the lower edge of the sample and the wetting front, which is the interface between film boiling and nucleate boiling, and then ascends to the top in an almost annular manner. An additional descending wetting front can be observed from the upper edge that is more characteristic of quenching in oil. The time required for completely wetting the sample is about 14 s for the water quench and about 13 s for the oil quench. Thus, the three phases of cooling, with their widely varying heat transfer coefficients, are simultaneously present on the sample surface and the cooling of the part is inherently nonuniform. When quenching of prismatic cylinders, the wetting front is parabolically shaped as shown in Figure 9.11 [14,15]. The wetting along the cylinder edges accelerates the wetting front of the flanks and reduces the time interval of simultaneous presence of film boiling and nucleate boiling. The wetting process can be strongly influenced by the addition of additives [12,14–18]. Figure 9.10a and Figure 9.10b show two wetting sequences that were obtained in water with different chemical admixtures. On the surface of the sample, a polymer film forms that provides a uniform breakdown of the vapor blanket and reduces heat transfer in the lower temperature range. When the polymer film has completely redissolved, heat transfer is achieved entirely by convection. The velocity of the spreading wetting front and the time interval of the simultaneous presence of film boiling and nucleate boiling can be strongly influenced by changing the physical properties of the quenchant and the sample. The items varied are: 1. Type of quenchant as described by its boiling temperature, viscosity, thermal capacity, and surface tension 2. Additives to the quenchant, and their concentration 3. Temperature and agitation rate of the quenchant 4. Thermal characteristics of the body and its transformation behavior ß 2006 by Taylor & Francis Group, LLC. 552 Steel Heat Treatment: Metallurgy and Technologies (a) 4.3 s 8.3 s 12.3 s (b) 4.0 s 7.0 s 10.0 s (c) 3.8 s 5.7 s 6.9 s FIGURE 9.9 Wetting process on the surface of CrNi steel specimens quenched from 8508C into water and oil. (a) Cylinder (25-mm diameter  100 mm) in water at 308C flowing at 0.3 m/s; (b) cylinder (25-mm diameter  100 mm) in oil at 608C flowing at 0.3 m/s; (c) prismatic cylinder (15  15  45 mm) in water at 608C without forced convection. 5. Surface roughness of the body and surface layers 6. Geometry and initial temperature distribution of the sample An overview of the effect that varying these properties has on the wetting kinematics is extensively described in Ref. [19]. The influence of some selected properties on the time when ß 2006 by Taylor & Francis Group, LLC. 553 Quenching and Quenching Technology (a) t0 (b) t0 t0 + 0.02 s t0 + 0.35 s t0 + 0.05 s t0 + 1.65 s FIGURE 9.10 Wetting process on the surface of cylindrical samples which is quenched in water with different admixtures. (a) CrNi steel cylinder (25-mm diameter  100 mm) quenched in 5% aqueous polymer solution at 308C without forced convection and (b) silver cylinder (15-mm diameter  45 mm) quenched in a 10% aqueous polymer solution with a chemical additive at 258C without forced convection. wetting starts ts, the time when wetting is finished tf, the time interval of wetting Dtw ¼ tf  ts, and the heat transfer coefficient a is summarized in Table 9.1. The great importance of the wetting kinematics for steel hardening can be explained with respect to the wetting process and the corresponding surface hardness along the length of a cylinder of the 1040 steel, which is quenched in water with different agitation rates (Figure 9.11 and Figure 9.12). Agitation increases the wetting speed and reduces the time during which the different cooling phases are simultaneously present. In Figure 9.11 the finishing time of wetting is reduced from 9 to 2.5 s by agitation at 1 m/s. Considering that the heat transfer from the surface to the fluid dramatically increases at the transition from film boiling to nucleate boiling (see Figure 9.22), it becomes apparent that a change of the wetting process has a significant effect on the cooling behavior and hardness distribution. Figure 9.12 compares the hardness profile and the wetting time related to the distance z from the sample bottom for cooling in still and agitated water [20]. The wetting time tk increases toward the top of the sample in accordance with the migration of the wetting front (see Figure 9.12). With increasing wetting time, a decrease of surface and core hardness becomes apparent for the still-water quench. With water agitated at 1 m/s, the wetting front proceeds to the top in approximately 2 s, resulting in a constant hardness along the cylinder length. Other examples of the effect of wetting kinematics on steel hardening are given in Refs. [12,15,21,22]. 9.5 DETERMINATION OF COOLING CHARACTERISTICS 9.5.1 ACQUISITION OF COOLING CURVES WITH THERMOCOUPLES The most common way to describe the complex mechanism of quenching is to use cooling curves. In almost all the heat treatment processes, cooling curves are measured with metal test ß 2006 by Taylor & Francis Group, LLC. 554 Steel Heat Treatment: Metallurgy and Technologies (a) 2.42 s 3.48 s 4.65 s (b) 0.89 s 1.58 s 2.35 s 5.89 s 2.89 s 6.78 s 7.96 s 3.88 s FIGURE 9.11 Wetting process on the surface of a 1040 steel (15-mm diameter  45 mm) quenched from 8508C in water at 508C (a) without forced convection and (b) with an agitation rate of 1 m/s. pieces (probes) instrumented with thermocouples [23]. A thermocouple consists of two metallic wires of different chemical composition that are brought into contact at their ends and usually the wires are welded. When this assembly is connected to a measurement apparatus and the two metal junctions have different temperatures, a voltage can be measured TABLE 9.1 Influence of Some Physical Properties of the Fluid and the Body on the Characteristics Data of Wetting and the Heat Transfer Coefficient for Immersion Quenching Properties of the Fluid ts, tf Dtw a Type of quenchant Additives to the fluid Rate of agitation v (") Bath temperature Tb (") "# "# # " "# "# # " "# "# " # Properties of the Sample Thermal diffusivity a (") Sample diameter (") Surface roughness (") Surface oxidation (") " " # # " " # # " ß 2006 by Taylor & Francis Group, LLC. " # 555 Quenching and Quenching Technology 900 8 Hardness HV 700 Nonwetted Wetting front 500 Wetted 6 z 0 4 300 2 100 0 10 0 (a) 20 30 40 50 Distance from end of cylinder in mm 900 8 6 500 300 Nonwetted Wetted 4 z 2 100 0 0 (b) Wetting time tk in s 10 700 Hardness HV Wetting time tk in s 10 10 20 30 40 50 Distance from end of cylinder in mm FIGURE 9.12 Wetting time tb and surface hardness HV 2 along the length of a cylindrical 1040 steel (15mm diameter  45 mm) which is quenched in water of 508C (a) without forced convection and (b) with an agitation rate of 1 m/s. that is independent of the absolute temperature but dependent on the temperature difference between the two ends of the thermocouple. Therefore, one end, called the cold junction or reference junction, is immersed in melting ice at the constant reference temperature of 08C (328F). The temperature at the other end, called the hot or measuring junction, can then be determined. In practice, instead of melting ice, electronic temperature compensation is used. For many applications, especially very fast cooling processes, it is important to identify the exact response time of the thermocouples. Response time is primarily a function of the thermocouple dimension and its construction, thermal properties of the thermocouple materials, the method of installation, and heat exchange conditions within the surrounding metal. Commercial thermocouples consist of two thermoelectric wires, insulation material, and a surrounding sheath that protects the thermoelectric couple against high-temperature corrosion and oxidation (Figure 9.13). The most common type of hot junction is the insulated version (Figure 9.13a). Despite the delayed heat conductance due to the electrical insulation of the hot junction, a short response time can be achieved by choosing small diameters down to 0.25 mm. Figure 9.14 compares the response time of two sheathed thermocouples with outside diameters of 0.5 and 1.0 mm [24]. The thermocouples were installed into the test piece as shown in Figure 9.13a. For exactly the same quenching process, the maximum cooling rate and the temperature–time gradient are significantly greater for the smaller dimension. The ß 2006 by Taylor & Francis Group, LLC. 556 Steel Heat Treatment: Metallurgy and Technologies (a) (b) (c) (d) FIGURE 9.13 Construction of different thermocouples. (a) Mantle-sheathed thermocouple with insulated hot junction; (b) mantle-sheathed thermocouple with sheath-welded hot junction; (c) mantlesheathed thermocouple with open sheath and thermoelectric wires are welded to the sample material; (d) thermocouple in which the thermoelectric wires are welded to the sample material and insulated with a ceramic tube. response time can also be slightly reduced by welding the hot-junction wires to the metal sheath (Figure 9.13b) provided the samples do not contain an electric charge that can influence the measuring process. An elegant method to determine the true change of temperature during quenching is shown in Figure 9.13c and Figure 9.13d. In Figure 9.13c, the metal sheath of the thermocouple is opened and the thermoelectric wires are welded to the sample material. The advantage of this assembly is that the response time is minimized and the integral temperature of the crosshatched region is measured. An error in the thermoelectric voltage may be due to the sample volume, which is not known. Figure 9.13d describes a similar thermocouple assembly where the hot-junction wires are insulated with a ceramic tube. As the thermophysical properties of ceramics and steels differ, this thermocouple construction may produce significant errors in temperature measurement. When measuring cooling curves, it is important to minimize the amount of material removed from the workpiece when drilling a hole for thermocouple placement. The cooling behavior of a part, especially a part with a small cross-section, changes dramatically with increased hole diameter. Therefore, all investigations concerning the cooling behavior of Cooling rate T in K/s 0 100 200 300 400 500 8 10 1000 Temperature T in 8C 2 1 750 2 500 1 250 0 0 2 4 6 Time t in s FIGURE 9.14 Response sensitivity of mantle-sheathed thermocouples with different outer diameters. The temperature–time cycles were measured in the center of a cylindrical CrNi steel sample of 8-mm diameter during spraying with water of room temperature: 1, 0.5-mm diameter; 2, 1.0-mm diameter. ß 2006 by Taylor & Francis Group, LLC. 557 Quenching and Quenching Technology T(t ) T T (T ) T trans Tmax T (t ) 3008C T300 t1T FIGURE 9.15 Determination of cooling characteristics by measuring temperature–time and temperature–cooling rate curves (schematic). workpieces with respect to temperature measurement require good thermocouple-to-specimen contact and minimal thermocouple diameter and material removal. Cooling curves are usually obtained by quenching a test probe and measuring the temperature as a function of time at a specified point within the specimen. From the temperature–time curve, a temperature–cooling rate curve can be calculated. The test probes may be cylinders, plates, and spheres. The most common test probe is a cylinder with a length three to four times its diameter and with a thermocouple located at its geometric center (see diagram at left of Figure 9.15) [25,26]. There are various national and international standards for cooling curve analysis. The most common are: ASTM D6200 (based on ISO 9950) for unagitated quenchants and ASTM D6482 and D6549 for agitated quenchants. Two characteristic parameters that can be obtained from cooling curves are the maximum cooling Ṫmax and the cooling rate at 3008C (5728F) (Ṫ3008C). When hardening the steel, the maximum cooling rate and the temperature at which it occurs must be sufficiently high to minimize ferrite and pearlite transformation. The cooling rate of 3008C (5728F) can be used to indicate the probability of distortion and cracking because it is near the martensite temperature of most carbon and low-alloy steels. The main limitation of cooling curve analysis is that relatively little information can be derived about the wetting process. The temperature in the sample center at the transition point from lower to higher cooling velocity (the so-called transition temperature, Ttrans) only describes the wetting of the corresponding surface point and gives no information about the time when wetting starts (ts) and the time when wetting is finished (tf) (Figure 9.16). Figure 9.16a compares the cooling curves that were measured in the center of a cylindrical CrNi steel sample (25-mm diameter  100 mm), which is quenched in water and a 10% aqueous polymer solution [27,28]. The bath temperature is 308C (868F), and the rate of agitation is 0.3 m/s. Though the sample center cools in almost the same way, the process of wetting differs considerably, as evidenced by the near-surface temperatures measured at three heights of the sample (Figure 9.16b). Quenching in water causes a slow wetting with a total wetting time of about 14 s. Wetting begins at the lower edge of the sample, and the wetting front ascends to the upper edge. This results in high localized temperature differences (continuous lines in Figure 9.16b). When the sample is quenched in the polymer solution, explosive wetting occurs after 6 s of stable film boiling. The temperature–time curves for the three locations near the same surface are almost congruent (dashed lines in Figure 9.16b). As the wetting process controls the temperature distribution in the quenched part, it directly influences the hardness distribution. Whereas the slowly wetted sample will have a characteristic axial hardness gradient, similar ß 2006 by Taylor & Francis Group, LLC. 558 Steel Heat Treatment: Metallurgy and Technologies Temperature in 8C 1000 3 2 1 C 750 2 1 500 Water 3 Polymer 250 1–3 0 0 10 20 30 40 0 Time in s (a) (b) 5 10 15 20 Time in s FIGURE 9.16 Comparison of cooling curves measured at different points in a cylindrical CrNi steel sample (25-mm diameter  100 mm) during slow wetting (water) and during sudden wetting (10% aqueous polymer solution). Points of measurement: (a) center and (b) close to the specimen surface at three heights. hardness values along a centerline can be expected in the suddenly wetted sample (with the exception of a small range near the ends). This explains why low concentrations of a polymer quenchant may be added to water to eliminate or significantly reduce cracking or distortion. 9.5.2 MEASUREMENT OF WETTING KINEMATICS 9.5.2.1 Conductance Measurement A method better suited for determining the wetting process is to measure the electrical conductance between the sample and the quenchant and between the sample and a counter electrode and measure the temperature change at the specimen center [21,29,30] (Figure 9.17a). When a vapor blanket forms around the entire sample surface, the conductance between the sample and the counter-electrode is low. When the vapor blanket collapses at G(t ) T, G T(t ) G(t) T(t) ts (a) Δ tw tf t (b) FIGURE 9.17 Determination of the percentage of the wetted surface area. (a) Measuring principle and (b) temperature–time T(t) and conductance–time G(t) curves with corresponding wetting state of the quenched sample (schematic). ß 2006 by Taylor & Francis Group, LLC. 559 Quenching and Quenching Technology an arbitrary position on the sample surface, conductance increases (Figure 9.17b). The increase in conductance is approximately proportional to the wetted portion of the sample surface. Conductance is at its highest value when the surface is completely wetted. (Note that the formation of bubbles after wetting can reduce conductance. This may result in a failure to identify the end of wetting.) The main parameters provided from conductance–time curves are the time when wetting starts (ts) and the time when wetting is finished (tf). In Figure 9.18a, wetting starts at time ts, and is completed at time tf (usually for quenching in water, oil, and some aqueous polymer solutions; see Figure 9.9 through Figure 9.11). In Figure 9.18b, the transition from film boiling to nucleate boiling is explosive (see Figure 9.10). In Figure 9.18c, the wetting time is also infinitely short, but bubbles or polymer separations remain on the surface, which reduces conductance. In Figure 9.18d, sudden wetting occurs, but immediately a new vapor blanket forms, then collapses again. This sequence may be repeated several times [13]. 9.5.2.2 Temperature Measurement G Tc Time t in s (c) Temperature in sample centre in ⬚C G Tc Time t in s (b) Conductivity G in S Temperature in sample centre in ⬚C Conductivity G in S Tc Time t in s (a) Conductivity G in S G Temperature in sample centre in ⬚C Temperature in sample centre in ⬚C Conductivity G in S A second method to ascertain the wetting process is by inserting thermocouples in nearsurface positions along the cylindrical sample [31]. Figure 9.19 shows the basic information that can be derived from the near-surface cooling curves when a wetting front migrates from the lower end of the sample to its top. Each temperature cycle defines a period of slow cooling and a subsequent period of fast cooling. The point of transition indicates the transition from G Tc Time t in s (d) FIGURE 9.18 Schematic temperature–time and conductance–time curves for different wetting processes. (a) Slow wetting; (b) explosive wetting; (c) explosive wetting with large bubbles remaining on the surface; (d) repeatedly explosive wetting with large bubbles remaining on the surface. ß 2006 by Taylor & Francis Group, LLC. 560 Temperature T Steel Heat Treatment: Metallurgy and Technologies T01 T03 T02 Tz T03 Tz T02 T01 tsx tfx Time t FIGURE 9.19 Determination of wetting kinematics by means of three thermocouples close to the sample surface. film boiling to nucleate boiling at the thermocouple location. The onset and conclusion of wetting, and thus the velocity of the wetting edge, can be calculated by extrapolating the local transition times to the front ends of the sample. The cooling curves in Figure 9.19 were obtained during quenching of a CrNi steel cylinder (15-mm diameter  100 mm) in water at 508C (1208F) without forced convection. 9.6 9.6.1 QUENCHING AS A HEAT TRANSFER PROBLEM HEAT TRANSFER IN A SOLID When a part is heated to a specified temperature, heat is transferred to it by the furnace. Conversely, when the part is quenched, heat is transferred to the surrounding medium. This produces localized temperature gradients where there is conductive heat transfer from the higher temperature region to the lower temperature region. The heat transfer rate per unit area is proportional to the local temperature gradient and can be expressed by Fourier’s law of heat transfer, Q ¼ lA dT dx (9:1) where Q is the heat transfer rate in J/s, l is the thermal conductivity in J/(s m K), A is the unit area in m2, T is the temperature in K, and x is a local coordinate. The minus sign is inserted because
