Repository: fredporter/global-knowledge

# Global Vault

**Purpose:** Reference knowledge — public domain content, device specs, learning materials.

**Scope:** macOS → Linux only (read-only on Linux side).

**Contents:**
- `knowledge/` — Reference knowledge (survival, navigation, fire, water, tools, etc.)
- `concepts/` — System concepts and architecture docs
- `repos/` — Repository documentation (uDevFramework, etc.)
- `config/` — Configuration references
- `learning/` — Educational content and tutorials
- `tools/` — Utility scripts
- `handoff/` — Handoff data
- `system/` — System state data
- `data/` — Structured data (MCP, feeds, spools, workflows)
- `vault/` — Vault metadata
- `surfaces/` — Surface definitions

File: contributor/misc/Steel Heat Treatment_ Metallurgy and Technologies (Steel Heat Treatment Handbook, Second Edition).md (part 36 of 50)
the heat flows from higher to lower temperature areas according to the second law of thermodynamics. Heat transfer in a solid where temperature changes with time and no heat sources are present within the body is  2  qT d T d2 T d2 T ¼a þ þ qt dx2 dy2 dz2 (9:2) where t is the time in s, a is the thermal diffusivity in m2/s, and x, y, and z are local coordinates. According to Equation 9.2 the temperature distribution within a body depends ß 2006 by Taylor & Francis Group, LLC. 561 Quenching and Quenching Technology not only on the local temperature gradients but also on the thermal diffusivity, which includes all thermodynamic parameters of the material. The thermal diffusivity a is defined as a¼ l r Cp (9:3) where r is the density in kg/m3 and Cp is the specific heat capacity under constant pressure in J/(kg K). The larger the value of a, the more quickly heat will diffuse through the material. A high value of a can be achieved by either high thermal conductivity l or low-heat capacity rCp, which means that less of the heat moving through the material is absorbed which will increases the temperature of the material. This fact is illustrated by faster cooling of silver relative to austenitic steels. In the simple form of the Fourier equation (Equation 9.2), thermal diffusivity is assumed to be constant, but in reality l, r, and Cp, and therefore a, are temperature dependant. The heat capacity rCp of steel does not vary considerably with the chemical composition. However, the thermal conductivity (l) of iron alloys does vary with temperature as illustrated in Figure 9.20 [26]. At room temperature, the value of l is drastically reduced with increasing carbon content and to a lesser extent with the content of other alloying elements. The decrease of l is caused by the distortion of the iron lattice due to insertion of foreign atoms. The thermal conductivities of pure iron, plain carbon steel with 0.45% carbon (1045 steel), and an austenitized (CrNi) stainless steel are 75, 55, and 1415 W/(m K), respectively [27]. Above 8008C (14728F), there is no significant influence of chemical composition on thermal conductivity. Figure 9.20 shows that l decreases with increasing temperature for pure iron, plain carbon steels, and low-alloy steels. Low-alloy steels exhibit a maximum value that increases with higher amounts of alloying elements and shifts to a higher temperature. High-alloy steels such as ferritic and austenitic steels exhibit an inverse temperature dependence [32]. In addition to temperature and alloying elements, thermal conductivity is also influenced by internal stresses and structural changes. During transformation from austenite to ferrite, l increases discontinuously by approximately 7% for pure iron [32]. Every phase transformation is also accompanied by a change of latent heat and specific volume. Because exact information about the influence of temperature, chemical composition, structural changes, and stresses on the thermodynamic data is not available, the 80 FE 60 1/s m K λ Ca rbo ns tee ls 40 20 Low allo y steels High alloy steels b 0 200 400 600 Temperature T in ⬚C 800 1000 FIGURE 9.20 Influence of temperature and alloying elements on the thermal conductivity of steels. ß 2006 by Taylor & Francis Group, LLC. 562 Steel Heat Treatment: Metallurgy and Technologies TABLE 9.2 Approximate Values of Thermal Conductivity l and Thermal Diffusivity a of Selected Materials at Room Temperature Material Silver Inconel 600 Austenitic steel Ferritic steel 1040 steel Iron Thermal Conductivity [J/(s m K)] Thermal Diffusivity (106 m2/s) 407 15.0 15.0 19 55 75 165 3.8 3.8 5.1 14.3 21 accuracy of calculations of the temperature distribution during heating or cooling of steels is limited. For examination of the cooling characteristics of quenchants, test probes constructed from silver, nickel-base alloys such as Inconel, and stainless steel (1040 steel) are often used. Thermodynamic data for these materials are compared to those of austenitic and ferritic steels in Table 9.2. 9.6.2 HEAT TRANSFER ACROSS THE SURFACE OF A BODY Another important problem for the determination of the cooling behavior of steels concerns heat transfer across the surface of the body to the surrounding medium. This is mathematically described in terms of the (interfacial) heat transfer coefficient a: a¼ Q A(T1  T2 ) (9:4) where the units of a are J/(s m2 K)8, T1 is the surface temperature of the body, and T2 is the temperature of the medium. Determination of the heat transfer coefficient is based on Fourier’s law of heat transfer (Equation 9.1), which states that heat flow across the surface of a body is proportional to the temperature gradient at the surface. In practice, the surface temperature of a body can only be determined with high-precision measuring equipment. Therefore a is often calculated from cooling curves that are recorded just beneath the surface of the test piece being measured. During quenching, the heat transfer coefficient of steel is strongly dependent on the surface temperature and may vary by more than an order of magnitude between the austenitizing and quenchant bath temperatures due to variations in the interfacial film heat transfer such as film boiling and nucleate boiling. The temperature dependence of a during quenching of an austenitic steel in water and oil is shown in Figure 9.21 [12]. Three cooling stages can be present simultaneously on the surface of an immersionquenched part for a significant period of time. Therefore, the heat transfer coefficient varies not only with temperature but also with surface location. Figure 9.22 shows the wetting state of a cylinder of 1040 steel during quenching in water for a constant cooling time and the corresponding variation of the heat transfer coefficient. Stable film boiling produces a low heat transfer coefficient due to the insulating properties of the surrounding vapor blanket [aFB  400 W/(m2 K)]. Just below the wetting front, nucleate boiling occurs. The heat transfer coefficient a reaches its maximum value of approximately 15,000 W/(m2 K) and subsequently decreases. When the surface temperature decreases to less than the boiling point of the fluid, heat transfer occurs by convection and conduction, with a reaching even lower values, or ß 2006 by Taylor & Francis Group, LLC. 563 Heat transfer coefficient a in W/(m2K) Quenching and Quenching Technology 20,000 15,000 Water at 308C 10,000 Oil at 608C 5,000 0 0 250 500 750 1,000 Surface temperature Ts in 8C FIGURE 9.21 Heat transfer coefficient versus surface temperature of an austenitic steel cylinder (25-mm diameter  100 mm) quenched into water at 308C and into a fast oil at 608C flowing at 0.3 m/s. aconv  1500 W/(m2 K). This example demonstrates that heat transfer conditions during quenching can be complicated, especially when considering wetting behavior variation throughout the quenching process. An example of the influence of wetting kinematics on heat removal during immersion quenching is illustrated in Figure 9.23a, which shows the change of wetting time and Leidenfrost temperature TL, i.e., the surface temperature of the body at the transition from film boiling to nucleate boiling, along the length of a solid cylindrical CrNi steel test probe during quenching in water. Wetting starts at the lower edge of the cylinder, and the wetting front ascends from the bottom to the top (see also Figure 9.9). This results in an almost linear decrease of Leidenfrost temperature with increasing wetting time. The change in the corresponding heat transfer coefficient a at half-height of the cylindrical sample (z ¼ 5 mm) with the migrating wetting front is given in Figure 9.23b. Here, a is plotted as a function of the distance x from the actual position of the wetting edge. In the case of a negative value of x, the surface point at half-height is covered with the vapor film, whereas for positive values of x, FB z W NB z = z* CONV t = 10 s 4.0 s 7.0 s 10.0 s a FIGURE 9.22 Wetting state on the surface of a cylindrical sample quenched into water at 308C and schematic of variation of the corresponding heat transfer coefficient along the length of the cylinder for a given cooling time. ß 2006 by Taylor & Francis Group, LLC. 564 Steel Heat Treatment: Metallurgy and Technologies Wetting time tw in s TL 15 700 tw 10 650 5 0 600 100 75 Distance z from the lower end-face in mm (a) Heat transfer coefficient a in W/m2K 50 25 0 Temperature TL in ⬚C 750 20 20,000 Water at 308C 15,000 10,000 ⫺x 5,000 0 ⫺50 (b) ⫹x ⫺25 0 25 50 Distance x from the wetting front in mm FIGURE 9.23 (a) Wetting time tw and Leidenfrost temperature TL along the length of an austenitic steel cylinder (25-mm diameter  100 mm) quenched into water at 308C flowing at 0.3 m/s and (b) correspondingly changing heat transfer coefficient at half-height for varying positions of the wetting front. nucleate boiling and subsequently convective heat transfer occur. When the edge of nucleate boiling passes the considered surface point (x ¼ 0), the heat transfer coefficient rapidly increases to its maximum value and then decreases with decreasing surface temperature. Heat transfer coefficients are required for finite-element or finite-difference heat transfer calculations of temperature distribution during quenching. Calculated cooling curves may be used to determine as-quenched microstructures and mechanical properties such as the hardness and yield strength of steel. The wetting kinematics of the quenching process, expressed by the variable Leidenfrost temperature, must also be incorporated in these calculations. Figure 9.24 compares calculations achieved with different heat transfer coefficients [33,34]. In Figure 9.24a, the heat transfer coefficient was assumed to be equal for all surface locations. This would correspond to a very fast velocity of the wetting front (see Figure 9.10). It is apparent that the lines of constant temperature are parallel along the length of the cylinder and parallel to the cylinder end-face in the region of the lower front-end. However, high axial temperature differences actually occur when the wetting front migrates from the bottom to the top of the cylinder with an infinite wetting speed. ß 2006 by Taylor & Francis Group, LLC. 565 Quenching and Quenching Technology 600 810 800 500 700 400 600 830 800 840 800 700 600 500 400 300 500 400 300 200 100 t =1.4 s t = 3.4 s 300 400 200 300 200 t = 5.7 s 100 t = 8.0 s { t = 3.4 s 500 700 600 500 400 300 200 w ∞ w = 9 mm/s (a) (b) FIGURE 9.24 Calculated temperature distribution in an austenitic steel cylinder (15-mm diameter  45 mm) during immersion quenching in water with different velocities of the ascending wetting front. (a) Sudden wetting and (b) slow setting with w ¼ 9 mm/s. Figure 9.24b illustrates the calculated temperature distribution during cooling, at four points in time, for a wetting velocity of 9 mm/s. This calculation procedure is identical with the assumption that the heat transfer coefficient a varies with the surface temperature and the distance from the lower front-end. From these figures, it can be seen that the axial temperature difference is greater than 600 K even for the small sample used. As already shown, this wetting process may have a substantial impact on hardening results. Thermal stresses are dependent on temperature gradients within the sample. Figure 9.25 and Figure 9.26 are for solid austenitics stainless solid steel cylinders (15 mm in diameter  45 mm). Figure 9.25 shows the distributions of radial and axial heat flux for the relatively slow wetting speed of 9 mm/s. The lines of constant radial and axial heat flux, qr and qa, respectively expand in the opposite direction to the ascending wetting front. Distributions 2.5 2.0 1.0 0.5 4.5 4.0 3.5 3.0 2.5 0.25 0.125 0.25 2.5 2.0 1.0 0.5 0.25 2.0 5.0 4.5 4.0 3.5 3.0 2.5 2.0 1.5 1.0 0.5 1.0 2.0 3.0 4.0 t = 1.4 s 1.5 0.125 0.25 0.5 1.0 2.0 2.5 2.0 1.0 0.5 t = 3.4 s (a) t = 5.7 s 0.125 0.25 0.125 0.5 1.0 t = 1.4 s 0.5 t = 3.4 s t = 5.7 s (b) FIGURE 9.25 Calculated distributions of (a) radial and (b) axial heat flux in an austenitic steel cylinder (15-mm diameter  45 mm) during immersion quenching in water with a wetting velocity of 9 mm/s. ß 2006 by Taylor & Francis Group, LLC. 566 Heat flux density qmax in 106 W/m2 Steel Heat Treatment: Metallurgy and Technologies 6 Radial 4 Axial 2 0 0 4 8 12 Velocity w of the wetting front in mm/s 16 FIGURE 9.26 Influence of the velocity of an ascending wetting front on the maximum values of radial and axial heat flux for an austenitic steel specimen (15-mm diameter  45 mm) quenched into water at 208C. of axial heat flux are determined by relatively high heat removal in the region below the wetting front and by heat removal at the cylinder end. The highest values of radial and axial heat flux occur along the wetting front. With increasing wetting velocity, the maximum value of radial heat flux increases, while the axial heat flux decreases after it has reached a maximum at a wetting velocity of approximately 3 mm/s are shown in Figure 9.26. Therefore, high wetting velocities reduce thermal gradients along the length of the cylinder, which may decrease the distortion and cracking. In quench hardening, heat removal is often expressed by the Grossmann number or H factor instead of the heat transfer coefficient a. The Grossmann number [35] is defined as H ¼ a=2l (9:5) Thus, the H factor is equal to the interfacial heat transfer coefficient divided by twice the thermal conductivity. When the H factor is multiplied by the diameter of the body D, their product corresponds to the well-known dimensionless BiOT number (Bi): a HD ¼ Bi R l (9:6) The BiOT number is important because all bodies with the same BiOT number exhibit similar heat flow. If thermal conductivity l is constant, although it is dependent on the chemical composition of the steel, the structural changes during quenching are as shown in Figure 9.20, and the value of H depends only on the heat transfer at the surface and thus on the cooling capacity of the quenchant. The most significant deficiency of the H factor is the incorrect assumption that cooling occurs at a constant rate (Newtonian cooling) during quenching. The heat transfer coefficient and therefore the H-value vary throughout the three stages of cooling and also with the surface wetting process as shown in Figure 9.21 and Figure 9.22. Even with this limitation, H-values have been widely accepted by heat treaters and are often required as input data in software packages for predicting the hardness distribution of quenched components. Table 9.3 provides some illustrative H-value data along with the corresponding interfacial heat transfer coefficients for selected quenchants [36]. ß 2006 by Taylor & Francis Group, LLC. 567 Quenching and Quenching Technology TABLE 9.3 Grossman H Factor and Corresponding Heat Transfer Coefficient for Selected Quenchants Quenchant Temperature (8C) Quenchant Velocity (m/s) H-Value (in.21) Heat Transfer Coefficient [W/(m2 K)] Air 27 Conventional oil Fast oil 65 60 Water 32 0.0 5.1 0.51 0.00 0.25 0.51 0.76 0.00 0.25 0.51 0.76 0.00 0.25 0.51 0.76 0.05 0.08 0.7 0.5 1.0 1.1 1.5 1.1 2.1 2.7 2.8 0.2 0.6 1.5 2.4 35 62 3,000 2,000 4,500 5,000 6,500 5,000 9,000 12,000 12,000 1,000 2,500 6,500 10,500 Quenchant 55 9.7 PROCESS VARIABLES AFFECTING COOLING BEHAVIOR AND HEAT TRANSFER Steel hardening requires a wide variation and sufficient reproducibility of heat transfer across the cooling surface to achieve the required cooling rate (which is dependent on the hardenability of the steel and the section size of the sample) and the desired mechanical properties. The influence of the cooling behavior during various quenching processes will now be described. 9.7.1 IMMERSION QUENCHING Heat transfer during immersion quenching is influenced by many factors such as the dimensions and shape of the part that is quenched, the quenchant, and the quenching facility. In the heat treatment shop only a few of these parameters can be realistically varied, including bath temperature, agitation rate, and the quantity and racking arrangement of the parts during the quenching process. Of these, only agitation is readily varied during the quench, because rapid bath temperature changes and variation of the quenchant (and concentration, if an aqueous polymer solution is used) cannot realistically be accomplished during the quenching process itself. 9.7.1.1 Bath Temperature The principal mechanism of heat transfer for vapor blanket cooling during immersion quenching is illustrated in Figure 9.27. Heat is transported across the surface through the vapor blanket by conduction (q̇l) and radiation (q̇g). Only a fraction of the heat is released to the liquid by convection (q̇a). The remainder (q̇v) vaporizes and stabilizes the fluid into the vapor blanket. The hot vapor flows upward, and at the vapor–liquid interface bubbles pass ß 2006 by Taylor & Francis Group, LLC. 568 Steel Heat Treatment: Metallurgy and Technologies Vapor liquid Surface qv qλ qα qs d T Tw ML Tb TL y W y Immersion quenching FIGURE 9.27 Mechanism of heat transfer during film boiling and distribution of temperature and flow velocity in the bordering layer (schematic). from the vapor film into the fluid, especially at the top of the cooling workpiece. A local decrease of the thickness d of the vapor film immediately increases the heat flow by conduction (q̇l), resulting in additional vaporization of the fluid, thus sustaining the vapor film. When the surface temperature decreases, the thickness d of the vapor film is reduced until the fluid contacts the hot metal, which is the start of wetting. Heat is no longer passed through the vapor film, and fluid is evaporated upon direct contact with the sample surface, dramatically increasing the rate of the heat flow. With increasing liquid temperature T1, the energy required for fluid evaporation is reduced and is proportional to the difference between the boiling point and the liquid temperature. The thickness d of the vapor film is increased, and film boiling occurs at lower surface temperatures. Figure 9.27 shows that within the vapor film the temperature drops from the surface temperature Ts to the boiling temperature Tb of the fluid and further decreases to the liquid temperature T1. The effect of water temperature on cooling curves in the center of an Inconel 600 probe (12.5-mm diameter  60 mm) is illustrated in Figure 9.28 [37]. With increasing water temperature the duration of film boiling increases, which is indicated by the delayed transition from low cooling to fast cooling. In addition, the cooling rates of the three different stages of heat transfer are reduced. 9.7.1.2 Effect of Agitation In addition to bath temperature, the stability of the vapor film is greatly influenced by the velocity profile in the liquid. As illustrated in the lower part of Figure 9.27, the velocity profile is caused by the buoyancy-driven vapor flow and possibly by agitation (forced convection). A high flow velocity increases the heat transfer by convection (q̇a) and reduces d, therefore reducing the duration of film boiling. With agitation, heat transfer during the three stages of cooling is increased. ß 2006 by Taylor & Francis Group, LLC. 569 Quenching and Quenching Technology 1000 1800 Water temperature: Temperature in 8F 1600 1400 1200 600 1000 800 400 Temperature in 8F 408C 508C 608C 708C 808C 908C 800 600 200 400 200 0 0 10 20 30 Time in s 40 50 60 FIGURE 9.28 Effect of bath temperature on cooling curves measured in the center of an Inconel 600 probe (12.5-mm diameter  60 mm) quenched into water flowing at 0.25 m/s. Figure 9.29 shows the effect of selected liquid velocities (0, 0.3, and 0.6 m/s) on cooling curves measured in the center of an austenitic stainless steel specimen quenched in 608C (1408F) water [13]. In the range of stable film boiling, the temperature of the cylinder decreases slowly, almost independently of the liquid flow velocity. As the vapor film collapses, the steel temperature decreases rapidly. Thus, the transition from lower to higher cooling rates may be strongly influenced by the liquid flow velocity and turbulance. 9.7.1.3 Effect of Quenchant Selection The quenchant also exhibits dramatic effects on cooling behavior. The cooling curves in Figure 9.30a were obtained with a 25-mm diameter probe quenched in water at two temperatures, a 10% aqueous polymer solution, and a fast quenching oil. All quenchants were evaluated at 0.6 m/s. Using the same probe size (cross-section) and flow velocity, different cooling curves were obtained for each quenchant. The effect of the quenchant and flow velocity becomes even more apparent when the time tA/5 from austenitizing temperature (for this example 8508C [15628F]) to 5008C [9328F] is considered as shown in Figure 9.30b [12,13]). While the values of tA/5 strongly differ for the quenchants shown, only a small influence of the flow velocity can be observed in water at 308C (868F) and oil at 608C (1408F) for the cross-section size used (25-mm diameter). The tA/5 time can be drastically reduced with increasing slow velocity in water at 608C (1408F) and the 10% aqueous polymer solution at 308C (868F). As expected, the effect of the flow velocity becomes clearer when smaller cross-sections are used. 9.7.1.4 Surface Oxidation and Roughness Effects The surface roughness of the body and surface layers, such as oxides or organic substances, also strongly influences the cooling process. Chromium-alloy steels are oxidation-resistant due to concentration of chromium oxide at the surface. Oxide layers have greater surface roughness and a lower thermal conductivity. ß 2006 by Taylor & Francis Group, LLC. 570 Steel Heat Treatment: Metallurgy and Technologies Temperature TC in °C 1000 750 0 m/s 0.3 m/s 500 0.6 m/s 250 0 0 15 30 45 60 Time t in s (a) Temperature TC in °C 1000 750 0 m/s 0.3 m/s 500 0.6 m/s 250 0 0 (b) 15 30 45 60 Time t in s FIGURE 9.29 Effect of quenchant velocity on cooling curves in the center of an austenitic stainless steel specimen (25-mm diameter  100 mm) quenched (a) into water at 608C and (b) into a 10% aqueous polymer solution at 308C. In Figure 9.31, the time interval of wetting (tf  ts) of austenitic stainless steel cylinders heated to 8508C (15628F) in an oxidizing atmosphere after annealing at 8208C (15088F) for 20 h in air is compared to that of similar cylinders heated to the same temperature in a protective, reducing atmosphere [20]. Water at 20 and 508C (68 and 1228F) flowing at various flow velocities was used as the quenchant. The wetting time is shorter for the oxidized surface and is further reduced with increasing liquid flow velocity sustained by a decreasing bath temperature as shown in Figure 9.31. When the oxidized specimen was quenched in an aqueous polymer solution, the rough oxide layer facilitated immediate contact between the specimen surface and the liquid. A identical specimen that had been heated in a protective atmosphere was surrounded by a vapor envelope for a much longer time. A more distinct effect of surface oxidation on wetting behavior is given in Figure 9.32 [13]. In addition to the oxidized and bright surfaces, the austenitic stainless steel specimen was passivated by etching with 1.5 and 3% nitric acid over 10 min in all. There is no observable influence on ts, the time when wetting starts, but tf, the time when wetting is finished, decreases and the time interval of wetting tf – ts becomes shorter with increasing surface oxidation. In addition, the variance of the tf values increases significantly. ß 2006 by Taylor & Francis Group, LLC. 571 Quenching and Quenching Technology 1000 Polymer solution at 308C Temperature T in ⬚C Water at 308C 750 Water at 608C Oil at 608C 500 250 0 15 0 30 (a) 45 60 Time t in s Water at 30⬚C Polymer at 30⬚C Water at 60⬚C Oil at 60⬚C Quenching time t A/5 from 850 to 500 ⬚C in s 40 30 20 10 0 (b) 0 0.15 0.3 0.45 0.6 Agitation rate v in m/s FIGURE 9.30 Influence of quenching media and agitation on the cooling behavior of a cylindrical specimen (25 mm [diameter]  100 mm [length]). (a) Influence of different quenchants, some with different bath temperature, on cooling curve behavior (agitation velocity of 0.6 m/s) and (b) influence of agitation rate on the cooling time from 850 to 5008C using the same probe with different quenchants at different temperatures. 9.7.1.5 Effect of Cross-Section Size on Cooling With large cross-sections, the cooling rate in the specimen center is limited by the rate of heat conduction from the interior to the surface. The effect of cross-section size on the centercooling curves produced when 15-, 25-, and 40-mm diameter probes were quenched in water at 308C (868F) flowing at a velocity of 0.3 m/s is illustrated in Figure 9.33a. Cooling is proportionately slower with increasing test probe diameter. Rapid cooling at the center of test probes with large cross-sections is therefore impossible with any quenching method. Full ß 2006 by Taylor & Francis Group, LLC. 572 Steel Heat Treatment: Metallurgy and Technologies Wetting time Δtw = tf − ts in s 12 Bright surface 9 Oxidized surface 6 Bright surface 508C 3 208C Oxidized surface 0 0.3 0 0.6 0.9 1.2 Quenchant velocity in m/s FIGURE 9.31 Influence of surface oxidation on the time interval of wetting (tf  ts) of an austenitic stainless steel specimen (15-mm diameter  45 mm) quenched into water at two bath temperatures, 20 and 508C. Oxidized surface: after annealing 20 h at 8208C in oxidizing atmosphere. Bright surface: after heating in protective atmosphere. through-hardening of large sections requires a high-hardenability steel because cooling rates are limited by the thermal diffusion of the steel. Section size also exhibits a dramatic influence on the wetting kinematics as shown in Figure 9.33b. In water at 308C (868F), wetting starts immediately upon immersion at the lower cylinder edge and the time ts remains unaffected with varying size. The velocity of the spreading wetting front is reduced and the time interval of wetting increases with increased section size [12]. The wetting kinematics vary with water temperature. As the water temperature increases, the vapor blanket surrounds the surface for a longer time and the time (ts) of first contact between the specimen surface and the water increases substantially with increasing diameter. ts tf 20 Time ts and tf in s Center value 16 12 8 4 0 Bright Passivated Oxidized Surface condition FIGURE 9.32 Influence of surface oxidation on the time when wetting starts (ts) and the time when wetting is finished (tf) of an austenitic stainless steel specimen (25-mm diameter  100 mm) quenched into water at 308C without forced convection. ß 2006 by Taylor & Francis Group, LLC. 573 Quenching and Quenching Technology 1000 Temperature in 8C 15-mm dia. Water at 30⬚C Water at 60⬚C 800 25-mm dia. 600 40-mm dia. 400 200 0 0 30 60 (a) 90 120 Time in s Time ts and tf in s 100 80 tf 608C 60 ts 40 tf 20 308C ts 0 10 (b) 20 30 40 50 Probe diameter in mm FIGURE 9.33 Influence of sample diameter on cooling behavior and wetting kinematics of a 25-mm diameter  100 mm CrNi steel specimen quenched into 30 and 608C water flowing at 0.3 m/s. (a) Cooling curve in the center of the specimen and (b) characteristic values of wetting ts and tf. Practically, this means that water temperature must be carefully controlled to get reproducible hardness results, as increasing wetting times results in decreased cooling rates and soft spots on parts. For example, hardness values of the 1045 steel bars quenched in water at 608C (1408F) (Figure 9.33b) are less than Rc ¼ 30 (HRC 30) and are independent of the section size. 9.7.1.6 Effects of Cooling Edge Geometry As the initial rupture of the vapor blanket is always related to the decrease of surface temperatures below the wetting temperature (Leidenfrost temperature), wetting behavior is strongly influenced by the radius of the lower edge of a cylindrical steel sample. Figure 9.34 shows the influence of different types of lower-edge geometries on the starting temperature Ts during wetting of austenitic stainless steel test probes in water at different bath temperatures [14,20]. A sharp edge will cause high heat removal rates across the surface and a premature breakdown of the vapor blanket. Increasingly, the lower surface radius from a rounded edge to a radius of 2.5 mm reduces the initial wetting temperature and the influence of bath temperature is diminished due to the greater thickness of the vapor blanket. ß 2006 by Taylor & Francis Group, LLC. 574 Steel Heat Treatment: Metallurgy and Technologies Starting temperature Ts of wetting in ⬚C 1000 800 φ15 600 Sharp edge φ15 Rounded edge r = 7.5 mm 400 φ15 r = 2.5 mm 200 40 50 60 70 80 90 100 Quenchant temperature Tb in ⬚C FIGURE 9.34 Influence of quenchant temperature Tb on wetting kinematics, here on the temperature Ts when wetting starts, of a CrNi steel specimen (15-mm diameter  45 mm) with different kinds of lower edge geometry during quenching in water. Sharp edge according to C1 DIN 6784; rounded edge according to D2 DIN 6784. 9.7.1.7 Effects of Steel Composition The chemical composition of steel determines the thermodynamic parameters of the material, the transformation behavior of austenite, and oxidation of the surface and therefore influences the wetting and cooling behavior during quenching. The effect of chemical composition on cooling curves and cooling rate curves produced in the center of steel cylinders with 25-mm diameter quenched in water at 608C (1408F) and 0.3 m/s agitation is illustrated in Figure 9.35a [12]. All samples were austenitized at 8508C (15628F), except the 20MnCr5 steel, which was austenitized at 8708C (16008F). Cooling curves for different alloys were obtained with the same diameter and cooling conditions. High cooling rates for 1045 carbon steel are related directly to its high thermal conductivity. The minima in the cooling rate curves are caused by the latent heat of transformation of austenite into ferrite–pearlite, bainite, or martensite. The transformation temperature and the amount of latent heat depend on the hardenability of the steel grade and the cooling rate. Thermodynamic properties of the material also exhibit a marked effect on the wetting kinematics as indicated in Figure 9.35b, which shows the time when wetting starts (ts) and the time when wetting is finished (tf) as a function of the thermal conductivity l at 208C (688F). Samples were quenched into different fluids agitated at 0.3 m/s. In 308C (868F) water and 608C (1408F) oil, the start of wetting remains unaffected by effects from the thermal conductivity. However, water at 608C (1408F) and the 10% aqueous polymer solution at 308C (868F) exhibit delayed wetting start time for l values greater than about 30 W/(m K). The time when wetting is finished increases with increasing thermal conductivity for all fluids. Surface effects were neglected because the probes were heated and transferred into the quenching bath in a protective, reducing atmosphere. For practical applications, unalloyed steels must be quenched very fast because of their transformation sensitivity and their unfavorable wetting process [12,28]. ß 2006 by Taylor & Francis Group, LLC. 575 Quenching and Quenching Technology Temperature T in ⬚C 1000 1000 750 750 Ck45 500 CrNi steel 500 41Cr4 Ck45 100CrMn6 250 CrNi steel 250 20MnCr5 20MnCr5 100CrMn6 0 0 10 20 (a) 40 30 50 Ni M Cr 0 Cr 10 40 Water at 30oC 5 Cr 4 Cr 41 60 80 100 Cooling rate T in K/s n M 20 o 45 Ck 60 60 40 40 Time tf in s Time ts in s 20 Time t in s n6 20 0 Polymer at 30oC Water at 60 C Oil at 30oC 10 40 20 0 10 (b) 0 0 41Cr4 25 40 Heat conductivity λ in W/(m K) 55 25 55 Heat conductivity λ in W/(m K) FIGURE 9.35 Influence of the chemical composition of steels on the cooling behavior and wetting kinematics of 25  100 mm steel bars quenched into different fluids flowing at 0.3 m/s. (a) Center cooling curves and cooling rate curves for 308C water and (b) characteristic values of wetting ts and tf for water at 30 and 608C, a 10% aqueous polymer solution at 308C, and a fast oil at 608C. 9.7.2 SPRAY QUENCHING For spray quenching, high-pressure streams of liquid are directed through nozzles onto selected parts of the hot surface, thus permitting localized cooling. In addition to localized cooling, the primary advantage of spray quenching compared with immersion quenching is that the degree of heat transfer across the surface can be controlled during the cooling operation by varying the quantity of the sprayed liquid, thus allowing computer-controlled cooling. However, careful adaptation of the quenching nozzles to the geometry of the workpiece is necessary because the cooling operation is extremely sensitive to any variations of the spraying action [38]. As with immersion quenching, a stable vapor film initially forms over the hot surface, reducing heat removal across the surface and resulting in slow cooling. Subsequently, nucleate boiling from the surface allows high heat flux densities. The initial wetting process and the mechanism of heat transfer from steel to the liquid in the film boiling stage are shown in Figure 9.36. The sprayed liquid may flow upward or ß 2006 by Taylor & Francis Group, LLC. 576 Steel Heat Treatment: Metallurgy and Technologies Vapor Bankedup liquid qv Surface ql qs qa d ϑ ϑw ϑb ϑl ϑl y w y Spray quenching FIGURE 9.36 Heat balance during film boiling in the boundary region of a spray-cooled surface and distribution of temperature and flow velocity. downward. Vapor flow is also affected by the liquid flow. As heat transfer is defined primarily by the velocity distribution within the liquid, it depends on the amount of sprayed fluid and thus on the impingement density, which is the amount of liquid at the metal surface per unit time per unit area. Figure 9.37 shows the dependence of the heat transfer coefficient during film boiling on the impingement density for water spray cooling [39–41]. It is evident that the heat transfer Heat transfer coefficient in kW/m2K 4 3 2 1 Water−air-nozzle Water-nozzle 0 1000 1500 500 Impingement density in kg/m2min 2000 FIGURE 9.37 Effect of the impingement density on the heat transfer coefficient during film boiling for spraying with water. ß 2006 by Taylor & Francis Group, LLC. 577 Quenching and Quenching Technology coefficient values of film bonding (aFB) may be much higher than with immersion quenching (see Figure 9.21) because of the higher density of sprayed water on the cooling surface. The addition of air to the water spray, as shown in Figure 9.37, influences local distribution of the impingement density but does not increase heat transfer. It should be noted that heat transfer coefficients may also be influenced by the liquid temperature. For water, this influence increases with increasing impingement densities at temperatures above 208C (688F) [42]. In Figure 9.38a, the total heat transfer coefficient for water is given as a function of the surface temperature with various impingement densities [43]. Increasing the impingement densities increases heat transfer across the surface and shifts the wetting temperature to higher values. In the range of stable film boiling, the heat transfer coefficient does not depend on the surface temperature; however, significant variation is observed at lower temperatures. Figure 9.38b indicates that the heat transfer coefficient depends not only on the impingement density but also on heat flow within the specimen and thus on the type of metal. This influence can be described by the coefficient of heat penetration b: b ¼ (lrCp )1=2 The maximum heat transfer coefficient increases with increasing values of b. The value of b in Figure 9.38b varies from nickel [b ¼ 14.3 kW s1/2/(m K)], brass [b ¼ 21.3 kW s1/2/(m K)], and aluminum [b ¼ 23.6 kW s1/2/(m K)] to copper [b ¼ 35.5 kW s1/2/(m K)]. When a mixture of water and air is sprayed, heat transfer varies with air and water pressure as illustrated in Figure 9.39 [44] where heat flux density is plotted versus surface temperature for three sets of air and water supply conditions (air only, varying air pressure with no water pressure, varying water pressure with maximum air pressure). A control system for water and air pressure provides continual variation of the heat flux across the surface following a predetermined cooling curve [45]. Heat transfer coefficient in kW/m2K 25 120 kg/m2 min Nickel 20 900 kg/m2 min 15 380 10 207 Cu Ni 5 Brass 40 Al 21 0 0 200 (a) 400 200 600 800 0 Surface temperature in 8C 400 600 800 (b) FIGURE 9.38 Heat transfer coefficient as a function of the surface temperature for spray quenching with water. (a) Influence of the impingement density and (b) influence of the chemical composition of the metal. ß 2006 by Taylor & Francis Group, LLC. 578 Steel Heat Treatment: Metallurgy and Technologies Heat flux density in W/m2 4 1 Variable Pair only 2 Variable Pair, Pwater = 0 3 Pair = max, variable Pwater 3 2 3 1 2 1 0 200 800 400 600 Surface temperature in 8C 1000 FIGURE 9.39 Heat flux density versus surface temperature for different, but constant, water and air pressures. (D) Variable Pair, no water; () variable Pair, Pwater ¼ 0; (*) Pair ¼ max, variable Pwater. In Figure 9.40a, an isothermal pearlitic transformation of an AISI 1034 steel was obtained by real-time controlled spray quenching. The desired set-point curve (curve 2) is nearly completely reproduced by the regulated spray-quench operation (curve 3). Because the isothermally formed pearlite is very thin, the mechanical properties are higher compared to these in the continuous transformation (curve 1). A second example, shown in Figure 9.40b, illustrates the effect of surface heat treatment of carbon steel. Induction heating of cylindrical parts was coupled with computer-controlled cooling, providing a fully automated heat treatment process. Here too, the real-time cooling control (irregular curve) allows the extraction of heat according to the desired temperature– time curve (straight-line segments). 9.7.3 GAS QUENCHING In gas quenching, the hot workpiece is cooled by blowing gas over the surface. Gas quenching is generally used when cooling rates obtained in still air are too slow to produce the required hardness and oil quenching is undesirable because of residual stresses, cracking distortion, or handling (ecological, toxicological, or safety) problems. Figure 9.41 compares cooling curves that were obtained during quenching of AISI 4130 steel tubing with an outer diameter of 31.7 mm and a wall thickness of 1.6 mm in still air, gas (the specific gas quenchant was not identified), and oil [37]. It is evident that the cooling rate achieved in gas is lower than that obtained in oil. This example illustrates that the favorable use of gas quenching depends on hardenability of the steel and size of the workpiece. An advantage of gas quenching compared to liquid quenchants (oil, water, and aqueous polymers) is that quenching with gas proceeds more uniformly, minimizing residual stresses and distortion. Vaporizable liquids such as oils may exhibit an extended film boiling phase, and the beginning of nucleate boiling is variable (see Section 9.4). This nonuniform heat removal from the surface may produce a nonuniform hardness (soft spots) and an unfavorable stress distribution, leading to cracking and distortion. In addition to potentially improved quench uniformity, gas quenching is a clean process, eliminating the need for the vapor degreasing step often used for oil quenching processes. Potential fire hazards and disposal problems are also eliminated. ß 2006 by Taylor & Francis Group, LLC. 579 Quenching and Quenching Technology 900 1 Normal transformation 2 Set point curve 3 Regulated cooling AISI 1034 Temperature in 8C 800 700 600 2 500 3
