Repository: fredporter/global-knowledge

# Global Vault

**Purpose:** Reference knowledge — public domain content, device specs, learning materials.

**Scope:** macOS → Linux only (read-only on Linux side).

**Contents:**
- `knowledge/` — Reference knowledge (survival, navigation, fire, water, tools, etc.)
- `concepts/` — System concepts and architecture docs
- `repos/` — Repository documentation (uDevFramework, etc.)
- `config/` — Configuration references
- `learning/` — Educational content and tutorials
- `tools/` — Utility scripts
- `handoff/` — Handoff data
- `system/` — System state data
- `data/` — Structured data (MCP, feeds, spools, workflows)
- `vault/` — Vault metadata
- `surfaces/` — Surface definitions

File: contributor/misc/Steel Heat Treatment_ Metallurgy and Technologies (Steel Heat Treatment Handbook, Second Edition).md (part 37 of 50)
400 1 300 0 5 10 15 20 Time in s (a) 25 30 35 1000 Temperature in 8C Carbon steel ∅ 16 mm 800 Set-point curve 600 400 200 0 (b) 4 8 12 16 Time in s 20 24 FIGURE 9.40 (a) Isothermal pearlitic transformation of a 16-mm diameter 1034 steel. The real-time controlled spray cooling (curve 3) allows the extraction of heat due to the desired transformation and (b) surface heat treatment of a 16-mm diameter carbon steel. The set-point curve is achieved by coupling the heating and spray-cooling process. Cooling operation can be precisely controlled by varying the type, pressure, velocity, and temperature of the gas, thus providing uniform heat transfer across the surface and a variety of possible cooling rates. The use of inert gases avoids chemical reactions with the steel surface, eliminating the need for any surface cleaning or finishing treatment after quenching. Gas quenching is usually used after austenitization in vacuum furnaces. During quenching, gases are blown through nozzles or vanes toward the workload. After absorbing heat from the load, the gas is cooled by passage through water-cooled heat exchangers and then recycled to the nozzles for subsequent reuse. Cooling rates obtainable for gas quenching are limited by the type, pressure, velocity, and temperature of the cooling gas and by the surface conditions, geometry, and thermal properties of the material [46]. The most common cooling gases used in vacuum furnaces are argon, nitrogen, helium, and, to some extent, hydrogen. The physical properties of these gases are summarized in Table 9.4 [47]. Thermal conductivity, specific heat, density, and dynamic viscosity influence the heat transfer coefficient. Figure 9.42 shows that the largest heat transfer coefficient is achieved with hydrogen, followed by helium, nitrogen, and argon, in ß 2006 by Taylor & Francis Group, LLC. 580 Steel Heat Treatment: Metallurgy and Technologies Temperature in 8C 1000 800 Normalized 600 Gas-quenched 400 Oil-quenched 200 0 40 80 120 160 200 240 Time in s FIGURE 9.41 Cooling curve of a 4130 steel tube 31.7-mm diameter  1.6 mm quenched into oil, gas, and still air (normalizing). that order. Heat transfer coefficients are directly proportional to the thermal conductivity and specific heat of these gases. Hydrogen is explosive and exhibits decarburizing properties above 10008C (18328F). Helium is relatively expensive and is therefore used only with a recycling facility. Argon exhibits relatively low cooling rates. Nitrogen is the gas most commonly used in vacuum furnaces today. Both nitrogen and argon pressure are limited to approximately 106 Pa because of the high flow-resistance of these gases, which is due to their high density and dynamic viscosity. Figure 9.42 shows that heat transfer coefficients increase with gas pressure [48]. The heat transfer coefficient was calculated for a solid cylinder that was radially quenched with a velocity of 20 m/s and a temperature of 2008C (3928F). In practice, gas pressures vary between 1 and 10 bar for argon and nitrogen and between 1 and 20 bar for helium and hydrogen. At these gas pressures, heat transfer coefficients are considerably less than those for oil quenchants. However, oil quenching produces less uniform surfaces during heat transfer because of widely varying heat transfer coefficients exhibited by the three different cooling stages. (Increasing the flow velocity of the gas also increases the heat transfer coefficient.) Figure 9.43 shows the effect of the bar diameter and the type of gas on the center cooling curves of a DIN 1.2080 steel cylinder with a length of 200 mm, which was quenched, after vacuum heat treatment, in nitrogen and hydrogen at a pressure of 5 bar [49]. The cooling rate decreases with increased section size and greater cooling rates will be achieved with hydrogen than with nitrogen under the same quenching conditions. The center cooling curve of the TABLE 9.4 Physical Properties of Hydrogen, Helium, Nitrogen, and Argon Property 3 Density (kg/m ) Specific heat (J/(kg K)) Heat conductivity (104 W/(m K)) Dynamic viscosity (106 N s/m2) ß 2006 by Taylor & Francis Group, LLC. Hydrogen Helium Nitrogen Argon 0.303 14,450 2,256 10.8 0.601 5,200 1,901 24.4 4.207 1,050 326 21.6 6.008 520 222 28.2 581 Heat transfer coefficient in W/(m 2 K) Quenching and Quenching Technology 6000 Argon Helium Nitrogen Hydrogen 4000 2000 0 0 20 40 60 Gas pressure in bar 80 100 FIGURE 9.42 Heat transfer coefficients of inert gases (hydrogen, helium, nitrogen, and argon) as a function of the gas pressure, calculated for the case of a cylinder with transverse gas flow. 80-mm diameter sample quenched in nitrogen is similar to that obtained in the center of the 120-mm diameter sample quenched in hydrogen. Corresponding hardness values in the core are almost identical: HRC ¼ 63 versus 62. For an 80-mm diameter, the core hardnesses can be improved to HRC ¼ 66 by quenching with hydrogen. Figure 9.44 compares the cooling curves produced when steel cylinders with a diameter of 20 mm and a length of 500 mm, arranged in a 520-kg net mass workload, were quenched in nitrogen at 6 bar and in hydrogen at 6 and 20 bar [49]. It is evident that cooling times can be decreased by 30% with the use of hydrogen instead of nitrogen at the same gas pressure. Increasing the hydrogen pressure from 6 to 20 bar further increases the cooling rate by about 75% compared to the 6-bar nitrogen quench. Figure 9.45 compares the hardness values in the core and in the boundary region of a casehardened DIN 1.7131 steel that was obtained when 20-, 40-, and 60-mm diameter probes were quenched in helium at a pressure of 17.5 bar and in oil [48]. Examination of the 60-mm diameter probe shows that the oil quench can be replaced by the high-pressure helium quench (see Figure 9.45a) and that the surface and core hardnesses are slightly higher for the helium quench. 1000 Temperature in ⬚C H2/120 mm dia. 800 N2/120 mm dia. 600 H2/80 mm dia. 400 N2/80 mm dia. 200 0 0 20 10 Cooling time in min 30 FIGURE 9.43 Cooling curves in the center of a DIN 1.2080 steel with 80- and 120-mm diameter and 200-mm length during cooling in hydrogen and nitrogen at a pressure of 5  105 Pa. ß 2006 by Taylor & Francis Group, LLC. 582 Steel Heat Treatment: Metallurgy and Technologies Temperature in ⬚C 1200 6 bar H2 900 6 bar N2 600 20 bar N2 300 0 0 3 6 9 Cooling time in min 12 15 FIGURE 9.44 Influence of the type of gas, hydrogen and nitrogen, and of hydrogen pressure on the cooling curve during quenching of a batch of cylinders (30-mm diameter  500 mm). Figure 9.45b illustrates that when the section size is reduced from 40- to 20-mm diameter, core hardness increases and the hardness increase is higher for helium than oil. These results show that the more uniform quenching obtained by gas quenching is advantageous for large sections. Conversely, for smaller diameter sections, oil quenching is preferred because the film boiling stage decreases with decreasing section size and nucleate boiling begins at a higher temperature, resulting in higher heat transfer coefficients at higher temperatures. A comparison of nitrogen at 5 bar and molten salt for high-speed quenching of steel after vacuum heat treatment has also been reported [46,47]. Cooling curve and hardness results showed that the two processes were nearly identical. An example of an automated gas quenching facility for parts is presented in Figure 9.46 [50–52]. The hot ball-bearing races Hardness HV1 Core hardness HV1 1000 500 Material: 1.7131 60 [mm] 800 40 [mm] 20 [mm] 400 He 17.5 [bar] 600 60 [mm] He Oil 300 Oil 400 200 200 100 0 0 0.0 0.5 (a) Depth from surface in mm 1.0 1.5 2.0 2.5 (b) FIGURE 9.45 Hardness of case-hardened DIN 1.7131 steel bars of 20-, 40-, and 60-mm diameter during quenching in oil and in helium at a pressure of 17.5  105 Pa. (a) Hardness distribution in the boundary region of the 60-mm steel bar and (b) hardness in the center of the 20-, 40-, and 60-mm bars. ß 2006 by Taylor & Francis Group, LLC. 583 Quenching and Quenching Technology Inserting cone Workpiece (ball race) Nozzle field Turning ring Cooling gas FIGURE 9.46 Gas quenching device with standard nozzle length for bearing shells. fall with the help of a cone in the quenching device, where they are multidirectionally sprayed with streams of gas. The pieces are turned during the quenching operation to minimize the differences in heat transfer in the region of a single gas stream. The primary advantage of this quenching system is the uniformity of heat transfer across the surface, which cannot be achieved with other quenching methods. In an oil or water quench, heat transfer increases during the transition from film boiling to nucleate boiling. Because the breakdown of the vapor film does not occur simultaneously around the circumference of the ball race, this process results in distortion and high residual stresses. 9.7.4 INTENSIVE QUENCHING During quenching from austenitizing temperature, localized temperature differences occur within the workpiece, creating thermal stresses. These are due to the temperature dependence of the specific volume of the microstructures formed in the steel during quenching. The transformation-induced volume changes combined with the transformation plasticity cause additional transformation stresses that interact with the thermal stress state. Both thermal and transformational stresses cause plastic deformations if they are in excess of the yield strength of the material. This may result in quench cracks if the equivalent stresses exceed the tensile strength of the hot steel. Traditionally, heat treaters have striven to achieve the critical cooling rate necessary to form 100% martensite. (This critical cooling rate is the cooling rate at the initial transition from austenite, pearlite, and bainite.) However, maximizing cooling rates may increase the risk of quench crack formation. Numerous experimental studies have shown that as cooling rates within the martensitic transformation range increase, the probability of quench crack formation first increases to a maximum, then reduces to zero as shown in Figure 9.47 [10]. This was confirmed by calculation of the thermal and transformational quenching processes using finite-element methods and a mathematical model that included the equation of nonstationary heat conduction and equations for thermoelastic–plastic flow with kinematic strengthening under the appropriate boundary conditions. It was found that the tensile residual stresses first increase to a maximum value with increasing cooling rate, then decrease and change to compressive stresses. The probability of quench cracking decreases with increasing cooling rate due to the presence of high compressive stresses at the cooling metal ß 2006 by Taylor & Francis Group, LLC. 584 Steel Heat Treatment: Metallurgy and Technologies Crack formation probability in % 100 75 50 25 0 200 400 600 800 Cooling rate in K/s FIGURE 9.47 Probability of crack formation versus cooling rate within the martensite formation range of a 6-mm diameter steel cylinder (41Cr4 according to DIN). surface. These results were validated by measurement of the surface residual stress of quenched parts. The development of stresses during rapid cooling of solid steel cylinders is schematically illustrated in Figure 9.48. (Refs. [4,4a] provide an excellent overview on the formation of quench stresses.) The temperature at the surface and core of the solid cylinder and the corresponding stress components will be considered as functions of the cooling time. For simplification, ideal elastic deformation behavior and transformation-free quenching will be assumed. Initially, the surface temperature decreases faster than the core temperature, as shown in Figure 9.48a. This causes the surface of the cylinder to contract more rapidly than the core, resulting in tensile residual stresses in the longitudinal and tangential directions. These stresses are balanced by compressive stresses in the core of the cylinder, as shown in Figure 9.48b. Maximum thermal stresses develop when the maximum temperature difference between surface and core (Tmax) is attained at cooling time tmax. Maximum surface stresses occur at t < tmax, and maximum core stresses occur at a later time, t > tmax. At t ¼ tmax, the temperature of the core decreases faster than that of the surface, leading to a reduction of the stresses in both regions. If these stresses are elastic, the cylinder is free of residual stresses after it reaches thermal equilibrium. In reality, metals always exhibit elastic–plastic deformation behavior. The elastic deformation is limited by the yield strength of the material, which increases with decreasing material temperature. In Figure 9.48b, the yield strength of surface (S) and core (C) are plotted (in broken lines) assuming a transformation-free quenching process. As the longitudinal stresses approach the yield strength, plastic deformation begins. The surface is plastically extended, and the core is plastically compressed. Both effects reduce the stresses in the core and surface regions compared to the ideal elastic deformation behavior shown in Figure 9.48c. At t > tmax, the temperature difference between the core and surface decreases and the shrinkage stresses in both regions are reduced. As a result of the plastic compression in the core and the plastic extension at the surface, the stresses of the core and surface become zero before the temperature balance is reached. At the end of the cooling process, the plastic deformations of core and surface produce tensile residual stresses at the core and compressive stresses at the surface. ß 2006 by Taylor & Francis Group, LLC. 585 Quenching and Quenching Technology T C S Tmax v (a) t (b) Longitudinal stresses (s) t max Ry Ry1s S t C Ry1c S t C (c) FIGURE 9.48 (a) Development of temperature and (b,c) formation of longitudinal stresses in the core and at the surface of a steel cylinder during transformation free quenching considering; (b) ideal elastic; (c) elastic–plastic deformation behavior (schematic). S, surface; C, core. If phase transformations occur during quenching, they will result in thermal transformation stresses. For simplicity, it will be assumed that austenite is completely transformed into martensite and that the coefficient of thermal expansion is zero. This condition will produce no thermal stresses. Temperature–time curves for the surface and core of such a material are illustrated in Figure 9.49a. The surface of the cylinder begins transformation at t1, at or below the martensite start temperature Ms. Volume expansions due to the formation of martensite produce compressive stresses at the surface, which are compensated for by tensile stresses within the core as shown in Figure 9.49b. Both stress components increase until the temperature of the core reaches the martensite start temperature, at time t ¼ t2. The volume increase of the core transformation immediately reduces the tensile stresses at the core and compressive stresses at the surface. Below the martensite finish temperature (Mf) in the core, the same amounts of martensite are formed within the cylinder and no residual stresses will occur if ideal elastic transformation behavior is assumed. In elastic–plastic deformation, the temperature-dependent yield strength must be considered. Figure 9.49b shows yield strength variation at the surface and core with respect to cooling time. Martensitic formation strongly increases the yield strength at T < Ms. As the stresses approach the yield strength, the surface and core are plastically deformed as shown in Figure 9.49c. Upon further cooling, the stress values increase until the core temperature reaches Ms. The corresponding volume increase in the core reduces the stress values of both areas, and at temperature equilibrium, compressive stresses remain in the core and tensile stresses at the surface. ß 2006 by Taylor & Francis Group, LLC. 586 Steel Heat Treatment: Metallurgy and Technologies T C S Ms Mt (a) t t2 t1 (b) Longitudinal stresses (s) Ry1c C t S Ry1s C t (c) S FIGURE 9.49 (a) Development of temperature and (b, c) formation of longitudinal stresses in the core and at the surface of a steel cylinder during (b) ideal elastic and (c) elastic–plastic deformation behavior, considering only austenite–martensite transformation and neglecting thermal expansion (schematic). During quenching of hardenable steels, thermal and transformational stresses occur simultaneously. Residual stress after cooling is primarily determined by the time when transformation begins at the surface and in the core as expressed by the times t1 and t2, respectively, in relation to the time t0 when the thermal stresses of surface and core change sign as shown in Figure 9.50a. Generally, transformations occurring in compressively stressed material increase the stresses, whereas transformations occurring in tensile-stressed areas reduce stresses. Figure 9.50b and Figure 9.50c illustrate the simultaneous formation of both thermal and transformational stresses. Figure 9.50b illustrates that both surface and core transformation start after time t0. In this particular case, surface compressive stresses and tensile stresses occur in the core after quenching. Figure 9.50c shows the development of stresses when surface and core begin to transform before t0. The increase of the specific volume at the surface after transformation initially reduces tensile stresses and causes surface compressive stresses upon further cooling. Tensile stresses occur when martensitic transformation begins in the core. This inverts the stress state in both areas, leading to compressive residual stresses in the core and tensile residual stresses at the surface after thermal equilibrium. Figure 9.50 shows that the final stress state after quenching depends on the temperature gradient within the sample and on the transformation behavior of the material. However, ß 2006 by Taylor & Francis Group, LLC. 587 Quenching and Quenching Technology S t t C (b) Longitudinal stresses (s) (a) S Begining of transformation at the surface, response in the core C S C (c) FIGURE 9.50 (a) Development of temperature and (b, c) formation of longitudinal stresses in the core and at the surface of a steel cylinder during transformation free quenching considering thermal expansion and martensite transformation (schematic). measurements of residual stresses at the surface of quenched cylinders have shown that the Ms temperature strongly influences the sign of the stress values. Increasing Ms temperature decreases yield strength, and the tensile residual stresses change to transformation stresses as shown in Figure 9.51 [9]. Therefore, the effects of transformation plasticity must also be considered. (See Section 9.2.4.) The development of residual stresses during intensive quenching is caused by transformation plasticity and changes in the specific volume due to the transformation of austenite into martensite. With rapid cooling rates, the surface temperature is cooled immediately to the bath temperature, while the core temperature is nearly unaffected. Rapid cooling causes surface layer contraction and high tensile stresses, which are balanced by stresses in the core. Increasing temperature gradients produce increasing tensile stresses at the beginning of martensite transformation, and increasing Ms temperatures produce surface layer expansions due to transformation plasticity as shown in Figure 9.7. If high Ms temperatures accompany high volume expansion during martensite transformation, surface tensile stresses are significantly reduced, changing to compressive stresses. The amount of surface compression is proportional to the amount of surface martensite formed. These surface compressive stresses dictate whether the martensitic transformation at the core occurs under compression or forces a tensile stress inversion at the surface during further cooling. If the volume increase of the core upon martensite transformation is sufficiently large and if the surface martensite layer is very hard and brittle, destruction of the surface layer may occur due to stress inversion. ß 2006 by Taylor & Francis Group, LLC. 588 Temperature Steel Heat Treatment: Metallurgy and Technologies Ms.1 Ms.2 Ms.3 Surface stresses 0 logt Ms increasing 3 2 0 logt 1 FIGURE 9.51 Effect of martensite start temperature Ms on the formation of longitudinal stresses at the surface of a cylinder (schematic). Therefore, to ensure surface compressive stresses, martensite formation in the core must be retarded [10]. These results indicate that the intensive quenching process is stopped when surface maximum compressive stresses are formed. The isothermal cooling process is then held at approximately the Ms temperature. This will delay cooling at the core, thus retarding martensite formation, which will produce high surface compressive stresses. The intensive quenching process is completed when an optimal depth of the surface layer is achieved corresponding to maximum compressive stresses. A second method for minimizing quench crack formation is to ensure material plasticity, which will occur if there is less than about 30% newly formed martensite in the supercooled austenite [10,53]. Initially, intensive quenching occurs until the surface temperature of the part is maintained at such a level that not more than 30% martensite can be formed in the subcooled austenite. Then the intensive quenching process is interrupted and the part is cooled in air until temperature equilibrium is achieved over the cross-section. The newly formed martensite in the surface zone is self-tempered and quench crack formation is hindered because stresses are decreased. Subsequently, intensive cooling to room temperature is applied to transform the rest of the austenite into martensite. The intensification of cooling within the martensite range improves the plastic characteristics of the material and increases its strength properties. The advantage of intensive quenching methods is that high residual surface compressive stresses are created, reducing the probability of quench crack formation, with a corresponding improvement in hardness and strength values. Microstructures consisting of 100% martensite can be achieved at the surface, and a maximum hardening depth can be obtained for a given steel grade. In this way, an unalloyed carbon steel may be used instead of a more expensive alloy steel. Intensive quenching also produces more uniform mechanical properties ß 2006 by Taylor & Francis Group, LLC. 589 Quenching and Quenching Technology 7 8 5 6 } 1 2 4 3 FIGURE 9.52 Quenching chamber for intensive quenching of semiaxes in a pressurized water flow: 1, semiaxis; 2, quenching chamber; 3, water flow; 4, mechanical drive for the semiaxis; 5, sensor for analyzing the process of film boiling and nucleate boiling; 6, sensor for analyzing the portion of formed structures; 7, 8, amplifiers. and minimal distortion. Furthermore, it has been demonstrated that the service life under cyclic loads may be increased by approximately one order of magnitude [54]. Intensive quenching requires appropriate quenching facilities and quenching media. Quenching media include pressurized water streams, water containing various additives, and liquid nitrogen. Figure 9.52 shows a quenching chamber for the intensive cooling of an automobile semiaxis using pressurized water flow. The water supply to the chamber and the charging and discharging of the axles are controlled by two sensors. The first sensor (5 in Figure 9.52) analyzes the process of film boiling and nucleate boiling, and the second, 6, describes the transformation of austenite into martensite by the change of the ferromagnetic state of the material. One method of intensive quenching has been used that achieves maximum compressive stresses at the surface when sensor 6 indicates a specific magnetic phase transformation. In this case, sensor 5 is used to minimize the duration of film boiling by regulating the water flow velocity. A second method has also been used, with sensor 5 indicating the beginning and completion of nucleate boiling, while sensor 6 controls the water pressure and determines the end of intensive quenching, so that no more than 30% martensite is formed. Intensive quenching methods offer many possibilities for the successful cooling of parts with optimized strength properties and improved service life. However, a precondition for the use of this technology is the development of appropriate quenching equipment that enables precise control of the quenching performance. Ref. [4c] provides an overview of intensive quenching probes design. 9.8 PROPERTY PREDICTION METHODS There are increasing demands on the heat treater to achieve as-quenched properties while simultaneously reducing heat treatment costs. To achieve these goals it is becoming increasingly important that experimentally or mathematically based methods to predetermine the asquenched strength and hardness properties be applied with sufficient accuracy. Currently, a computer-based selection of steels and optimization of quenching conditions according to the desired service properties are generally possible. Hardenability is one of the most important properties to be predicted because it determines as-quenched microstructure formation. The ability to predict hardenability curves from chemical composition has already been described in Chapter 5, Section 5.4. However, these hardenability curves provide only limited information about the distribution of mechanical properties in the quenched part. It is necessary to correlate steel chemical composition, cooling rates during quenching, metallurgical transformation behavior, and the final physical properties. These correlations are often complex. ß 2006 by Taylor & Francis Group, LLC. 590 Steel Heat Treatment: Metallurgy and Technologies This section discusses various methods, ranging from relatively simple to more complicated methods, for determining the as-quenched hardness distribution. Traditionally only hardness values have been effectively predicted. However, with the application of computer technology, additional calculations of residual stresses and distortion are becoming increasingly possible, at least for simple shapes. A detailed overview of published methods for prediction of hardness is given in Ref. [55]. Ref. [46] provides an overview of the current status of predicting mechanical properties such as fatigue. 9.8.1 POTENTIAL LIMITATIONS TO HARDNESS PREDICTION The final hardness of a steel is determined by the amount of different microstructural constituents formed during cooling and by their individual hardnesses. The microstructures that develop with increasing cooling rate from the austenitizing temperature are ferrite–pearlite, bainite, and martensite, probably containing retained austenite. The individual hardnesses of these microstructures depend primarily on the chemical composition of the steel, especially the carbon content, and the cooling rate and formation temperature. For example, in a 1040 plain Carbon steel, austenite fully transforms into martensite with a HV of approximately 850 (HRC 66) at high cooling rates. At low cooling rates, ferrite and pearlite are formed with HV of about 200 (HRA 57). At medium cooling rates, microstructures consisting of ferrite, pearlite, bainite, and martensite are produced. To make hardness prediction more difficult, different microstructural combinations can have the same hardness, so that there is a one-way relationship between microstructural combinations and final hardness [56,57]: ½Microstructure and microstructural combinations ! ½Final hardness (9:7) A two-way relationship exists only between the course of cooling and microstructure formation: ½T (t) curve during cooling $ ½Microstructure and microstructural combinations (9:8) Therefore, accurate prediction of the final hardness from the course of cooling always requires a quantification of the transformation structure: ½T (t) curve during cooling ! ½Microstructure and microstructural combinations ! ½Final hardness (9:9) Even with these restrictions, several methods of hardness prediction have been developed that use the simplified, but physically incorrect, assignment of hardness from cooling curves: ½T (t) curve during cooling ! ½Final hardness (9:10) Cooling curves obtained at different points over the cross-section of real parts are compared to temperature–time relationships obtained from Jominy end-quench tests or CCT diagrams. However, these data describe only those transformations of austenite that occur along the cooling curves of the specimens used for their construction. Therefore, the accuracy of predicted hardness values depend on how well cooling curves in real parts correlate to the cooling of the steel that was used for the construction of the CCT diagrams or Jominy endquench hardness curves. An example of insufficient conformity between these data is provided in Figure 9.53, which compares cooling curves that were obtained at different points in solid austenitic ß 2006 by Taylor & Francis Group, LLC. 591 Quenching and Quenching Technology 1000 Immersed probe Jominy probe t4 t1 Temperature T in oC 800 t1 t2 t3 t4 t3 t2 x12 600 x8 400 200 x2 x4 x2 x4 x 12 x8 0 0 10 20 30 40 50 Time t in s FIGURE 9.53 Cooling curves for the surface of a Jominy probe 2, 4, 8, and 12 mm from the quenched end (dashed lines) and for an identical cylinder quenched in 608C water flowing at 0.3 m/s for the points 1 mm below the surface at 25-, 50-, and 75-mm height and for the probe center (full lines). Material: austenitic stainless steel. Geometry: 25  100 mm. (From J.G. Leidenfrost, J. Heat Mass Transfer 9: 1153–1166 (1966), translated by C. Waves.) stainless steel cylinder that was immersion-quenched in 608C (1408F) water flowing at 0.3 m/s (solid lines) and spray quenched with 128C (548F) water at the lower end-face of a test bar from a Jominy end-quench test (dashed lines) [12]. Cooling curves obtained in the end-quench test have progressively lower cooling rates with increasing distance from the water-quenched end and differ completely from those produced with the immersion-quenched cylinder, which have low cooling rates in the vapor blanket stage and highest cooling rates in the nucleate boiling stage. Therefore, for the same cooling time tg/5, from 800 to 5008C (1472 to 9328F), the microstructure formed may be quite different if different temperature–time cycles are applied. In addition to proper modeling of the cooling process, exact prediction of the material properties also requires that all the metallurgical and thermal boundary condition reference curves and the production quenching process be similar. These are material composition and initial microstructure before austenitizing, the austenitizing conditions (temperature and time), and the chemical properties of the quenchant and its physical state (viscosity, temperature and flow conditions). 9.8.2 GROSSMANN H-VALUES A practical method to predict the hardness distribution in a steel cylinder after quenching is based on the Grossmann H-value [35]. The H-value reflects the ability of a quenchant to remove heat from the surface of a hot workpiece during quenching and is defined by the heat transfer coefficient divided by twice the thermal conductivity (see Equation 9.5). The H-value of still water at 188C (648F) is usually taken as 1.0. H-values of oil, water, and brine with different bath temperatures and flow velocities are provided in Table 9.3 (see Section 9.6.2) [58]. They are commonly determined by recording a cooling curve in the center of a test probe, determining the average cooling rate within a temperature region (e.g., from 7008C to 6008C [1292 to 11128F]) and comparing it with the cooling rate at standard conditions, i.e., for still ß 2006 by Taylor & Francis Group, LLC. 592 Steel Heat Treatment: Metallurgy and Technologies water at 188C (648F). A polynomial expression has been published that allows a direct estimation of the H-value from the center cooling rate at 7008C (12928F) [59,60]. When using H-values, it is important one has to be aware that H is a constant and does not describe the heat transfer conditions at the surface of a workpiece quenched in a vaporizable fluid. It is well known that the heat transfer coefficient a varies substantially with the three different stages of cooling—film boiling, nucleate boiling, and convection—and also varies with the wetting sequence, i.e., with the actual position of the wetting front (see Section 9.6). The thermal conductivity (l) of steel depends on temperature and possible microstructural changes. Figure 9.54 compares the temperature–time curve and the temperature–heat flux density curve of an actual cooling process with values calculated using a constant H-value [61]. The solid line was obtained at the center of an 8-mm diameter silver cylinder quenched in oil; the dashed line was calculated according to Newton’s law of cooling with a constant H-value of 0.42 in.1. As Figure 9.54a illustrates, the calculated cooling curve does not show the rapid decrease in temperature that occurs in the nucleate boiling stage and intersects the actual cooling curve at temperature TH (temperature halfway between austenitizing temperature and bath temperature). Another limitation of H-values is that sample size is not accounted for when the H-value is determined from core cooling curves. Cooling curves measured in the core of steel cylinders do not reflect the heat flux at the surface due to the damping effect of thermal conductivity (l). Figure 9.55 illustrates that the temperature difference between surface and core increases with increasing bar diameter [9]. For example, after 40 s, when the temperature within the cylinder of smallest cross-section has decreased below 1808C (3568F) and the convection stage begins, the surface temperature of the 100-mm diameter cylinder has only cooled to approximately 3808C (7168F), and the temperature at the core is 7008C (12928F). This shows that the Vapor blanket Boiling Convection 1000 Temperature in 8C 800 Real curve H-value model TA Calculated aH = 840W/m2 K H = 0.42 in.−1 600 400 TM Real curve 200 0 0 a TE 2 4 (a) 6 Time in s 8 10 b 12 0 (b) 0.5 1.0 1.5 2.0 Heal flux density in MW/m2 FIGURE 9.54 (a) Temperature–time curves and (b) temperature–heat flux density curves for an 8-mm diameter silver cylinder quenched in oil. The full lines are the real curves, the dashed lines are calculated using an H-value of 0.42 in.1. TA: temperature at start of cooling, TE: temperature at the end of cooling, TH: half-temperature. TH ¼ (TA  TE)/2 þ TE. (From International Standard ISO/9950, Industrial Quenching Oils—Determination of Cooling Characteristics—Laboratory Test Method.) ß 2006 by Taylor & Francis Group, LLC. 593 Quenching and Quenching Technology 0 = 100 mm 0 = 50 mm 0 = 30 mm r r r rn rn rn 0.25 800 0.5 2 700 Temperature in 8C 0.1 0.5 2 4 4 600 0.1 0.5 2 4 10 10 10 500 20 40 20 20 400 100 40 300 200 40 t = 90 s 100 0 t = 200s t = 80 s 0 0.25 0.50 0.75 1.00 0 0.25 0.50 0.75 1.00 0 0.25 0.50 0.75 1.00 Ratio r /r0 FIGURE 9.55 Calculated temperature distributions at selected times as a function of the radius ratio for 30-, 50-, and 100-mm diameter cylinders (34Cr4 steel) quenched in water at 208C. (From W. Pitsch and S. Sauthof, Microstructure of steels, in Steel: A Handbook for Material Research and Engineering, Vols. 1 and 2, Springer-Verlag, New York, 1991, 1992.) heat transfer conditions at the surface differ substantially from those at the core. Depending on sample dimensions and the cooling conditions, heat extraction from the surface can occur during the film boiling, nucleate boiling, or convection stage. Therefore, application of H-values determined from a relatively small cross-section (a diameter of 12.7 mm is often used) to larger cross-sections is fundamentally erroneous. For hardness predictions, reference H-values are typically taken from a reference table (see Table 9.3), accounting for the particular quenchant bath temperature and agitation. (Another fundamental limitation of this approach is that the reference data do not adequately quantify either flow rates or turbulence.) Temperature–time cycles at different locations over the cross-section are calculated from the solution of the heat transfer equation (Equation 9.2) using the determined H-value. The calculation of hardness is based on the supposition that specimens that were made of the same steel grade have followed the same law of cooling if they have the same hardness. That means that if a point of the cross-section of a quenched part has the same hardness as the point shown, e.g., at a given distance from the quenched end of a Jominy specimen made from the steel that is quenched, both points have undergone identical cooling processes. Therefore, a calculated cooling curve at a point on the crosssection of the quenched part is related to an equivalent Jominy distance whose cooling curve shows the identical half-temperature time tH (time until TH is reached, as shown in Figure 9.54a). The corresponding hardness of the Jominy hardenability curve yields the hardness at the cross-sectional location in question. Of course, this supposition is not necessarily correct and can be taken only as an approximation, because the shape of the cooling curve obtained in the actual quenching process and that achieved in the end-quench test may differ considerably (see Figure 9.53). ß 2006 by Taylor & Francis Group, LLC. 594 Steel Heat Treatment: Metallurgy and Technologies mm 175 in. 7.0 150 6.0 125 5.0 Severity of quench H r n. ∞i R Bar diameter 100 4.0 75 3.0 5 2 r/R = 0 5 1.0 7 0. 0.5 5 0.3 1. ) mm (∞ 2) (0. .08) (0 06) 0 ( . 4) 0 (0. 27) 0 (0. 2) (0.0 4) 1 0 (0. 08) (0.0 0 0.2 50 2.0 25 1.0 0 0 0 0 0.25 0.50 0.75 1.00 1.25 1.50 1.75 10 20 30 40 Jominy distance from water-cooled end 2.00 in. 50 mm FIGURE 9.56 Lamont diagram for the center of round bars: the relation between bar diameter and distance from the quenched end of a Jominy probe for different H-values. (From H.M. Tensi, P. Stitzelberger-Jakob, and A. Stich, A Proposal for Standardization: Industrial Polymer Quenchants—Determination of Cooling Characteristics—Laboratory Test Method, 1992.) Grossmann et al. [62] or Lamont [63] diagrams interrelate the H-value, bar diameter, and hardenability of the steel and have been used to calculate hardness. The Lamont diagram shown in Figure 9.56 is applicable for the center of round bars. Lamont developed these diagrams for different radius ratios in the range 0  r/R  1, in steps of 0.1. In this diagram, H-values are plotted as follows. If a 25-mm bar is quenched in a strongly agitated oil quench, which is assigned an H-value of 0.7 in.1, the value of 6.35 mm of the Jominy hardenability specimen is obtained by reading the diagram across the 25-mm horizontal line to the line of H ¼ 0.7 in.1 and then down as shown. This means that the core of the bar will have the indicated hardness at 6.35 mm from the quenched end of the Jominy hardenability specimen made of the steel that is quenched. 9.8.3 THE QTA METHOD As opposed to the Grossmann approach, the QTA method developed by Wünning et al. [61,64,65] does account for the three stages of cooling—film boiling, nucleate boiling, and convective heat transfer—which are described by the three model parameters Q, T, and A. Q is the average heat flux density on the surface of the quenched part until it cools to the surface temperature at which the vapor envelope collapses, i.e., the wetting temperature TL. Because TL values are generally unavailable (the wetting temperature is influenced by many factors, some of which cannot be exactly quantified), Wünning recommends the use of a
