Repository: fredporter/global-knowledge

# Global Vault

**Purpose:** Reference knowledge — public domain content, device specs, learning materials.

**Scope:** macOS → Linux only (read-only on Linux side).

**Contents:**
- `knowledge/` — Reference knowledge (survival, navigation, fire, water, tools, etc.)
- `concepts/` — System concepts and architecture docs
- `repos/` — Repository documentation (uDevFramework, etc.)
- `config/` — Configuration references
- `learning/` — Educational content and tutorials
- `tools/` — Utility scripts
- `handoff/` — Handoff data
- `system/` — System state data
- `data/` — Structured data (MCP, feeds, spools, workflows)
- `vault/` — Vault metadata
- `surfaces/` — Surface definitions

File: contributor/misc/Steel Heat Treatment_ Metallurgy and Technologies (Steel Heat Treatment Handbook, Second Edition).md (part 38 of 50)
constant TL value of 5008C (9328F). To determine the value of Q for each particular quenching process, a standard steel probe with a known hardenability is used. T is the temperature at which the extrapolated line of the heat flux density in the nucleate boiling stage intersects the zero temperature axis as shown in Figure 9.57. This temperature ß 2006 by Taylor & Francis Group, LLC. 595 Quenching and Quenching Technology Heat flux density in q· Film boiling Nucleate boiling Convective heat transfer l q· = r1 (TS−Tb) H model q· =A(TS−TE) TE Tb q· = Q T TL TA Surface temperature in TS FIGURE 9.57 Parameters of the QTA model. approximately corresponds to the boiling temperature of the quenchant and therefore does not depend on the cooling conditions (T  Tb). A is the average heat transfer coefficient of the convention phase and can be calculated using known heat transfer relationships. Surface heat transfer described by the QTA model is illustrated in Figure 9.57. During the film boiling stage, the temperature variations are calculated using the heat flux density Q. The parameter Q depends on the properties of the fluid (thermal conductivity, viscosity, etc.), the subcooling and flow conditions, and the geometry of the part. The assumption of constant average heat flux density is valid because the cooling course in the film boiling stage is usually linear. At the wetting temperature TL (5008C [9328F]), transition from the film boiling to the nucleate boiling occurs. The heat transfer coefficient increases by up to two orders of magnitude so that the heat extraction from the surface can be calculated using the first boundary condition assuming that the surface temperature drops immediately to temperature T. To dampen this infinitely high heat transfer rate, the temperature T is arbitrarily assigned the distance r’ on the sample surface. According to Wünning, r’ is 1 mm for quenching in water and 2 mm for quenching in oil. The transition from nucleate boiling to convective cooling occurs when the heat flux densities become equal. This temperature (T’) is approximately the boiling temperature of the quenchant, Tb ¼ T. The value A depends on the agitation rate and on the dimensions of the workpieces. Although A-values can be calculated from the physical conditions of the quenchant and the T-value can be determined from a laboratory test, the Q-value must be measured under workshop conditions. Wünning claims that only one hardness measurement is necessary to define the Q-value of a steel part quenched under known conditions, provided that a calibration curve is available describing the relationship between different Q-values and the resulting as-quenched hardness. The calibration curve is determined using a standard Q-probe made of low-alloy steel (Wünning suggests DIN 46Cr2 steel) with 25–30-mm diameter and a length of 100 mm. Using different quenching conditions, the temperature– time cooling curve at radius ratio r/R ¼ 0.7 and the corresponding hardness value are measured. Calculations have shown that for most applications the average cooling curve follows the cooling curve at r ¼ 0.7R. The Q-value is then inversely proportional to the ß 2006 by Taylor & Francis Group, LLC. 596 Q-value in MW/m2 2.0 4 Water and water solutions 1.5 5 Q-probe at 0.7D Oils 6 1.0 8 0.5 10 Air 20 Distance from the quenched end in mm Steel Heat Treatment: Metallurgy and Technologies 0 20 30 40 50 60 Hardness HRC on the Q-probe and Jominy respectively FIGURE 9.58 Calibration curve for the Q-probe, relation between Q value at 0.7R and hardness on the Q-probe. The hardness is also related to the distance of the quenched end of the Jominy specimen. (From H.M. Tensi, A. Stich, and G.E. Totten, Fundamentals about quenching by submerging, Proceedings of the 1st International Conference Equipment and Processes, 18–20 April, 1994, Schaumburg, IL, published by ASM International.) cooling time down to 5008C (9328F) (T ¼ 5008C) and depends on the thermodynamic properties of the material and the volume–surface relation: V Q ¼ r Cp A 500 C TA  T t500 C ! (9:11) The Q value for a batch of workpieces under particular quenching conditions can be determined by measuring the hardness at the point 0.7R of the Q-probe quenched in exactly the same manner. Figure 9.58 illustrates the calibration curve for the Q-probe and interrelates the Q-values to the appropriate Jominy hardenability curve. If, after quenching, a hardness of 44 HRC is measured at point 0.7R, Q yields a value of 1.05 MW/m2 while the same hardness is found at a distance of 6 mm from the water-cooled end of the Jominy sample. Figure 9.59 validates that the rapid decline of temperature during the nucleate boiling stage can be modeled by calculations based on the QTA model but that cooling to 5008C (9328F) is less accurate relative to the actual cooling curve. A more precise calculation can be obtained using the actual value of wetting temperature. According to Lübben et al. [66], the QTA model is limited by the assumption that Q-values and hardness strongly depend on the boiling temperature of the fluid. The use of a single Q-probe made of a particular steel is not sufficient for establishing the calibration curve because the hardness at point 0.7R of the standard Q-probe (steel 46Cr2) is occasionally insensitive to variations of Q, especially for hot oils. However, the QTA model can still produce reasonably accurate calculations of cooling curves at different points of a workpiece taking into account the boiling effects. Thus the results can be used as input data in property prediction methods such as those described next. 9.8.4 CORRELATION BETWEEN HARDNESS AND WETTING KINEMATICS One limitation of property prediction methods is that correlations between wetting kinematics and metallurgical properties for various still alloys have not been performed. Therefore, ß 2006 by Taylor & Francis Group, LLC. 597 Quenching and Quenching Technology 1000 Boiling Vapor blanket Temperature in 8C 800 Convection aH = 850W/m2K (H = 0.42) ϑA Silver cylinder ∅8 mm 600 400 Real course QTA-3-model QTA-model H-model ϑL ϑH T 200 0 0 ϑE 2 4 6 Time in s 8 10 12 0 0.5 1.0 1.5 Heat flux density in MW/m2 2.0 FIGURE 9.59 (a) Temperature–time curves and (b) temperature–heat flux density curves for a 9-mm diameter silver cylinder quenched in oil. Solid lines are the real curves; the dashed lines were calculated using a constant H-value, the QTA model, and the QTA-3 model. (From International Standard ISO/ DIS 9950, Industrial Quenching Oils—Determination of Cooling Characteristics—Laboratory Test Method.) correlation diagrams between surface hardness and wetting time have recently been developed for various steels. Figure 9.60 shows that a wetting time of more than 25 s was observed for a 1040 steel quenched in 308C (868F) water flowing at 0.3 m/s. The vapor envelope first collapses at the bottom of the cylinder, and the wetting time increases toward the top for solid cylindrical test piece. The hardness values measured along the cylinder length decrease with the progression of the wetting front. From this plot, a correlation between surface hardness and wetting time can be derived that may be used as a calibration curve for hardness prediction. The prediction method itself is based on the fact that the heat extraction on the surface of a quenched part varies with the position of the wetting front but varies only slightly 30 70 20 50 Wetting time 10 30 10 0 25 50 75 Wetting time tb in s Hardness in HRC Hardness 0 100 Distance from end z in mm FIGURE 9.60 Surface hardness (HV) and wetting time tb as a function of the distance from the lower end of a 1040 steel bar of 25-mm diameter and 100-mm length quenched from 8508C in 308C water flowing at 0.5 m/s. ß 2006 by Taylor & Francis Group, LLC. 598 Steel Heat Treatment: Metallurgy and Technologies 70 Hardness in HRC 100CrMn6 41Cr4 50 20MnCr5 30 C45 Ck45 10 0 10 20 30 40 Wetting time tb in s FIGURE 9.61 Calibration curves for selected steels. Relation between surface hardness and wetting time for quenching in water and an initial state of the material defined by the steel composition and the austenitizing conditions. (From J.G. Leidenfrost, J. Heat Mass Transfer 9: 1153–1166 (1966), translated by C. Waves.) with the quenching conditions in identical quenching liquids. Therefore, the same hardness can be expected at points showing the same wetting time [15,22,57,67]. The correlation between surface hardness and wetting time shown in Figure 9.61 was developed from a series of calibration tests in water with five different solid steel cylindrical specimens (100-mm long and 25 mm in diameter) [12]. Hardness increased with carbon concentration and decreased with decreasing concentration of other alloying elements. The higher hardenability of the 1045 steel compared to the 1040 steel (nominally both steels have the same concentration of carbon and alloying elements) depends on deviations in the chemical composition and the higher austenitizing temperature (8808C [16168F] and 8508C [15628F], respectively). This result shows that the relationship between surface hardness and wetting time is valid only for the initial state of the material, metallurgically defined by alloy composition and the austenitizing temperature. Similar calibration curves must be developed for other quenchants. Calibration curves permit reliable prediction of surface hardness obtained with varying wetting conditions such as bath temperature and agitation rate. Two procedures have been developed for obtaining wetting times, one by recording cooling curves at different heights of a cylinder with multiple thermocouples as described previously in Section 9.5.2.2 and the other by measuring the change of conductance between the quenched workpiece and a counter electrode, described previously in Section 9.5.2.1. The hardness at a certain point of the workpiece surface is then derived from the calibration curve and wetting time. Interestingly, no effect on section size was found for the calibration curves when 15-, 25-, and 40-min diameter probes were quenched in water [12]. These calibration curves are used to correlate the critical wetting time with hardness. A 100% martensitic microstructure can be achieved only when the time tf at the conclusion of wetting is less than the cooling time where martensite is formed. For hardness determination across the cylinder cross-section, a method is suggested that is based on the Grossmann H-value and the Jominy hardenability curve for the steel which is quenched [15,57,67]. However, the H-values are not taken from a table but are determined from the Lamont diagram of the surface r/R ¼ 1. The equivalent distance from the quenched end of the Jominy sample is determined from the surface hardness of the cylindrical section desired, which is obtained from the calibration and wetting time. Then, from the Lamont ß 2006 by Taylor & Francis Group, LLC. Quenching and Quenching Technology 599 diagram for the surface, the intersection of the horizontal line of the bar diameter and the line of the determined Jominy distance provides the H-value. This H-value is then used to calculate the Jominy distances corresponding to different radius ratios r/R of the quenched sample. From the Jominy hardenability curve, each Jominy distance is assigned to a specific hardness value. If these hardness values are transferred to the immersion-cooled cylinder, the radial hardness profile is determined. If the three determined phases of cooling vapor blanket, nucleate boiling, and convective heat transfer are simultaneously present on the sample surface, large variations in axial cooling occur, which will produce axial hardness gradients as shown in Figure 9.60. In this case, different hardnesses along the cylinder length produce different H-values for each distance z from the lower cylinder end-face. 9.8.5 COMPUTER-BASED CALCULATION OF HARDNESS PROFILE Finite-element modeling has been used to compute the transient temperature fields in a quenched part and to predict microstructure and properties such as hardness or residual stresses. In this method, the temperature and corresponding phase transformation are predicted, and in the second step the corresponding mechanical properties are calculated. These microstructural calculations assume that the transformation of austenite during continuous cooling is predicted by dividing a cooling curve into discrete temperature–time increments and comparing the amount of time at each horizontal step with the transformations that occur at that temperature in the isothermal time–temperature–transformation (TTT) diagram [68–71] (Figure 9.62). The transfer from isothermal to continuous cooling conditions at a certain temperature is determined using the Avrami equation wf =p=b ¼ 1  exp½b(t=t0 )n  (9:12) where wf/p/b is the volume fraction of austenite transformed into ferrite–pearlite or bainite, t is the transformation time, t0 is the reference time, b is the coefficient of the austenite transformation kinetics, and n is the exponent of the austenite transformation kinetics. The values of b and n depend on the transformation temperature and are fitted for each individual steel grade from the transformation curves plotted in the isothermal TTT diagram. The microstructural computation sequence is illustrated in Figure 9.63. Austenite transformation begins when the actual time step represents the line for 1% volume fraction transformed. If at temperature Ti the volume fraction of transformed austenite is wi, then according to Equation 9.11 the fictitious time tiþ1,fict. is calculated where the same volume fraction would transform at temperature Tiþ1. This time is added to the time interval Dtiþ1 and then the total transformed volume fraction of austenite wiþ1 at temperature Tiþ1 is calculated. The new transformed volume fraction is wiþ1  wi. If in a known temperature range the austenite transforms into two microstructures, e.g., into microstructures a and b, then it is assumed that microstructure a ceases to grow when microstructure b has increased to 1%. If correct data are available, an overlapping transformation can likewise be represented. The athermic transformation of austenite into martensite below the martensite start temperature Ms is described by the equations wM ¼ 1  exp [c(Ms  T)m ] or ß 2006 by Taylor & Francis Group, LLC. (9:13) 600 (b) Temperature in T Steel Heat Treatment: Metallurgy and Technologies T1 T1+1 Δt 1+1 Δt 1 t1 t1+1 t1+2Time t (a) Temperature T Step function HV A P HV Real course of cooling HV B M Time t Time log t Metallographic structure Hardness FIGURE 9.62 Prediction of microstructure and mechanical properties by dividing a cooling curve into a step function and comparing the horizontal steps to the transformations in the isothermal TTT diagram (schematic).  T  Mf wM ¼ 1  Ms  M f m (9:14) where wM is the volume fraction of the austenite that transformed into a martensite, Ms is the martensite start temperature, T is the transformation temperature, c is the coefficient of austenite transformation, and m is the exponent of austenite transformation. The final hardness after quenching can be determined by applying an additivity rule provided that the hardness values of the different microstructures formed at the individual temperatures are known [72]: HV ¼ S{S[Dwk (Ti )HVk (Ti )]} (9:15) where HV is the final hardness at a defined location, wk is the volume fraction of microstructure k formed at temperature Ti, and HVk is the microhardness of microstructure k formed at temperature Ti. This method can be used to predict the transformation behavior of austenite during continuous cooling and then to calculate the mechanical properties of the final product ß 2006 by Taylor & Francis Group, LLC. 601 Transformed microstructure W Quenching and Quenching Technology 1.0 Ti Wi 1.0 W i +1 Ti +1 Wi W i−1 Δti 0 Δti +1 0 t i +1 fict. t i fict. Time t of transformation FIGURE 9.63 Sequence of the microstructural computation for iteration steps i and i þ 1. (From H.M. Tensi, A. Stich, H.-J. Spies, and A. Spengler, Grundlagen des Abschreckens durch Tauchkühlen, Proceedings of ATTT/AWT Tagung Abkühlen/Abschrecken, 20–21 April, 1994, Strasbourg, France, pp. 43–50.) based on the predicted microstructure. The effect of latent heat evolution on the temperature– time cycle and the transformation kinetics can be taken into account. But this method is limited by the isothermal TTT diagram, which usually fails to give reliable information on the transformation behavior of an actual quenched part because of deviations in the chemical composition within the standard range, segregations within the workpiece, and variations in the initial microstructures prior to austenitizing. In addition, the effects of transformation plasticity are not quantified. Another limitation is that Equation 9.11 is based only on empirical data for the transformation behavior. Theoretical approaches to nucleation and nuclear growth are more suitable and provide a greater range of application. Finally, it is questionable whether the application of isothermal transformation kinetics of austenite to a continuous cooling curve that is divided into a step function is even permissible. LIST OF SYMBOLS A A A Ab Ar1 Ar3 Ar’ Bi G H HV Mf Ms Q surface, m2 elongation, % parameter of the QTA model, average heat transfer coefficient of the convection stage, W/(m2K) temperature of beginning bainite formation dependent on cooling rate, 8C temperature of beginning pearlite formation dependent on cooling rate, eutectoid temperature, 8C temperature of proeutectoid ferrite precipitation dependent on cooling rate, 8C temperature of beginning pearlite transformation and suppression of ferrite precipitation dependent on cooling rate, 8C BiOT number, dimensionless electrical conductance, S heat transfer equivalent, m1 or in.1 Vickers hardness temperature for completing the martensite formation, 8C temperature at beginning of martensite formation, 8C parameter of the QTA model, average heat flux density of the vapor blanket stage from austenitizing temperature to 5008 (9328F), W/m2 ß 2006 by Taylor & Francis Group, LLC. 602 Steel Heat Treatment: Metallurgy and Technologies R Rm Rp T T probe radius, m tensile strength, Pa yield strength, Pa temperature, 8C parameter of the QTA model, temperature at which the extrapolated line of heat flux density of the nucleate boiling stage intersects the zero temperature axis, 8C starting temperature in sample (austenitizing temperature), 8C temperature at the end of cooling, 8C half-temperature [ ¼ (TA  TE)/2 þ TE], 8C boiling temperature of the quenchant, 8C core temperature at which wetting begins, 8C surface temperature of the probe, 8C transition temperature, core temperature at the point of transition from lower to higher cooling rate, 8C highest core cooling rate, K/s cooling rate at 3008C (5728F), K/s probe volume, m3 thermal conductivity (¼l/rCp), m2/s coefficient of heat penetration, W s1/2(m K) specific heat capacity, J/kg K heat flux density, W/m2 heat transfer by conduction, W/m2 heat transfer by radiation, W/m2 heat transfer by vaporization of the fluid, W/m2 time, s time from austenitizing temperature down to 5008C (9328F), s wetting time, s time at which wetting starts, s time at which wetting is finished, s average velocity of the ascending wetting front, mm/s volume fraction of austenite transformed into ferrite/pearlite or bainite, % volume fraction of austenite transformed into martensite, % heat transfer coefficient, W/(m2 K) heat transfer coefficient of the convection stage, W/(m2 K) heat transfer coefficient of the film boiling stage, W/(m2 K) heat transfer coefficient of the nucleate boiling stage, W/(m2 K) thickness of film boiling phase, m heat conductivity, W/(m K) density, kg/m3 time interval of simultaneous presence of film boiling and nucleate boiling (¼tf  ts), s TA TE TH Tb Ts Ts Ttrans Ṫmax Ṫ3008C V a b Cp q̇ q̇l q̇e q̇v t tA/5 tb ts tf w wf/p/b wM a aconv aFB aNB d l r Dtw REFERENCES 1. D. Hortsmann, Das Zustandsschaubild Eisen-Kohlenstoff, in Bericht Nr. 180 des Werkstoffausschusses des Vereins Deutscher Eisenhüttenleute, 6 Aufl., 1985, Verlag Stahleisen m.b.H., Düsseldorf. 2. Metals Handbook, Vol. 8, Metallography, Structures, and Phase Diagrams, 8th ed., ASM International, Cleveland, OH, 1973. 3. H.P. Hougardy, Description and control of transformation in technical applications, in Steel: A Handbook for Material Research and Engineering, Vols. 1 and 2, Springer-Verlag, New York, 1991, 1992. ß 2006 by Taylor & Francis Group, LLC. Quenching and Quenching Technology 603 4. W. Pitsch and S. Sauthof, Microstructure of steels, in Steel: A Handbook for Material Research and Engineering, Vols. 1 and 2, Springer-Verlag, New York, 1991, 1992. 4a. G. Totten, M. Howes, and T. Inowe, Handbook of Residual Stress and Deformation of Steel, 2002, ASM International, Material Park, OH, pp. 499. 4b. E. El-magd, Modeling and Simulation of Mechanical Behaviour, in Modeling and Simulation for Material Selection and Mechanical Design, G.R. Totten, L. Xie and K. Funatani, Eds., 2004, Marcel Dekker, New York, NY, pp. 195–300. 4c. N.I. Kobasko, B.K. Ushakov, and W.S. Morhunink, chapter 17–Design of steel Intensive Quench Processes, in Handbook of Metallurgical Process Design, G.E. Totten, K. Funatani, and L. Xie, Eds., 2004, Marcel Dekker, New York, NY, pp. 733–764. 5. F. Wever, A. Rose, W. Peter, W. Strassburg, and L. Rademacher, Atlas zur Wärmebehandlung der Stähle, Max-Planck-Institut für Eisenforschung in Zusammenarbeit mit dem Werkstoffausschuss des Vereins deutscher Eisenhüttenleute, VDI Verlag Stahleisen mbH, Dusseldorf, Germany, Vols. 1–4, 1954–1956. 6. A. Kulmberg, F. Kornteuer, and E. Kaiser, HTM 42: 69–74 (1987). 7. U. Wass, Die wichtigsten Gesetzmässigkeiten des Verzugs bei der Wärmebehandlung von Stählen, in Wärmebehandlung der Bau- und Werkzeugstähle, W. Benninghoff, Ed., BAZ-Verlag, Basel, 1978. 8. H.-J. Eckstein, Wärmebehandlung van Stahl, VEB Deutscher Verlag für Grundstoffindustrie, 1971. 9. E. Macherauch and O. Vöhringer, Residual stresses after cooling, in Theory and Technology of Quenching, B. Liscic, H.M. Tensi, and W. Luty, Eds., Springer-Verlag, New York, 1992, pp. 117–181. 9. N.I. Kobasko, Intensive steel quenching methods, in Theory and Technology of Quenching, B. Liscic, H.M. Tensi, and W. Luty, Eds., Springer-Verlag, New York, 1992, pp. 366–389. 11. J.G. Leidenfrost, De aqua communis nonnullis qualitatibus tractatus, 1756, J. Heat Mass Transfer 9: 1153–1166 (1966), translated by C. Waves. 12. A. Stitch, Wechselwirkung zwischen Bauteil, Wärmeübergang und Fluid beim Abschreckhärten, Doctoral Thesis, Technical University of Munich, Faculty of Mechnical Engineering, Munich, 1994. 13. H.M. Tensi, H.-J. Spies, A. Spengler, and A. Stich, Wechselwirkung zwischen Benetzugskinematik und Stahlhärtung beim Tauchkühlen, DFG Rep., Deutsche Forschungsgemeinschaft, Bonn, Contracts Te 65/35-1, 2 and Sp 367/1-1, 2, 1994. 14. H.M. Tensi, P. Stitzelberger-Jakob, T. Künzel, and A. Stich, Gefügebeeinflussung/Benetzungskinetik, DGF Rep., Deutsche Forschungsgemeinschaft, Bonn, Contract number Te 65/27-1, 2, 1989. 15. P. Stitzelberger-Jakob, Härtevorherbestimmung mit Hilfe des Benetzungsablaufs beim Tauchkühler von Stählen, Doctoral Thesis, Technical University of Munich, Faculty of Mechnical Engineering. 16. H.M. Tensi and A. Stich, Characterization of polymer quenchants, J. Heat Treat. 5: 25–29 (1993). 17. E. Steffen, Untersuchung von Abkühlmedien auf Polymerbasis für die Stahlhärtung, Doctoral Thesis, Technical University of Munich, Faculty of Mechnical Engineering, 1986. 18. H.M. Tensi and M. Schwalm, Wirkung von Abschreckflüssigkeiten unter Berücksichtigung spezieller wässriger Kunststofflösungen (Polyäthylenoxide), HTM 34: 122–131 (1980). 19. H.M. Tensi, Wetting kinematics, in Theory and Technology of Quenching, B. Liscic, H.M. Tensi, and W. Luty, Eds., Springer-Verlag, New York, 1993, pp. 93–116. 20. T. Künzel, Eingluss der Wiederbenetzung auf die allotrope Modifikationsänderung tauchgekühlter Metallkörper, Doctoral Thesis, Technical University of Munich, Faculty of Mechnical Engineering, 1986. 21. H.M. Tensi and P. Stitzelberger-Jakob, Influence of wetting kinematics of quenching and hardening in water based polymers with forced convection, Proceedings of the 6th International Conference Heat Treatment of Metals, 28–30 September, 1988, Chicago, published by ASM International. 22. H.M. Tensi, P. Stitzelberger-Jakob, and A. Stich, Steuern und Berechnen der Abkühlung zylinderfömiger Körper und Vorherbestimmung der Härteverteilung, HTM 45: 145–153 (1990). 23. L.V. Körtvelyessy, Thermoelement Praxis, Vulkan-Verlag, Essen, 1987. 24. H.M. Tensi and A. Stich, Anzeigeträgheit unterschiedlicher Thermoelemente für Temperaturmessungen beim Abschrecken, HTM 49: 26–30 (1994). ß 2006 by Taylor & Francis Group, LLC. 604 Steel Heat Treatment: Metallurgy and Technologies 25. S. Segerberg, Draft International Standard ISO/DIS 9950 (VDC 621.78.084: 621.78.065.2), Industrial Quenching Oils—Determination of Cooling Characteristics—Laboratory Test Method, 1988. 26. H.M. Tensi, P. Stitzelberger-Jakob, and A. Stich, A Proposal for Standardization: Industrial Polymer Quenchants—Determination of Cooling Characteristics—Laboratory Test Method, 1992. 27. H.M. Tensi, A. Stich, and G.E. Totten, Fundamentals about quenching by submerging, Proceedings of the 1st International Conference Equipment and Processes, 18–20 April, 1994, Schaumburg, IL, published by ASM International. 28. H.M. Tensi, A. Stich, H.-J. Spies, and A. Spengler, Grundlagen des Abschreckens durch Tauchkühlen, Proceedings of ATTT/AWT Tagung Abkühlen/Abschrecken, 20–21 April, 1994, Strasbourg, France, pp. 43–50. 29. H.M. Tensi, G. Welzel, and T. Künzel, Problems of getting characteristics out of quenching experiments useful to control the heat treatment of metallic materials, Proceedings of the 8th International Conference on Heat Transfer, August 1986, San Francisco, pp. 3031–3035. 30. H.M. Tensi and P. Stitzelberger-Jakob, Evaluation of apparatus for assessing effect of forced convection on quenching characteristics, Mater. Sci. Technol. 5: 718–724 (1989). 31. H.M. Tensi, Methods and standards for laboratory tests of liquid quenchants, in Theory and Technology of Quenching, B. Liscic, H.M. Tensi, and W. Luty, Eds., Springer-Verlag, New York, 1992, pp. 208–219. 32. F. Richter, Die wichtigsten physikalischen Eigenschaften von 52 Eisenwrkstoffen, Stahl-EisenSonderber. 8: (1973). 33. V.E. Loshkaroev, H.M. Tensi, H. Gese, and A. Stich, Calculation of temperature and heat flux in quenched cylinders for different wetting processes, Steel Res. 9: (1994). 34. H.M. Tensi, A. Stich, and V.E. Loshkaroev, Influence of wetting kinematics on temperature and heat flux, Proceedings of the 1st International Conference on Equipment and Processes, 18–20 April, 1994, Schaumburg, IL, published by ASM International. 35. M.A. Grossmann and M. Asimow, Hardenability and quenching, the Iron Age, April 25, 1940, p. 25 and May 2, 1940, p. 39. 36. C.E. Bates, J. Heat Treat. 6: 27–45 (1988). 37. C.E. Bates, G.E. Totten, and R.L. Brennan, Quenching of steel, in ASM Handbook, Vol. 4, Heat Treating, ASM International, Materials Park, OH, 1991, pp. 67–120. 38. R. Jeschar and E. Specht, Abschreckwirkung durch Aufspritzen von Gas-Wasser-Gemischen, Proceedings of ATTT-AWT-Tagung Abkühlen/Abschrecken, Strasbourg, France, 20–21 April, 1994, pp. 161–167. 39. R. Jeschar, U. Reiners, and R. Scholz, Heat transfer during water and water-air spray cooling in the secondary cooling zone of continuous casting plants, Proceedings of the 69th Conference on Steelmaking, Washington, 1986, Vol. 69, pp. 511–521. 40. R. Jeschar, U. Reiners, and R. Scholz, Wärmeübergang bei der zweiphasigen Spritzwasserkühlung, Gaswärme Int. 33: 299–308 (1984). 41. R. Jeschar, E. Specht, and C. Köhler, Heat transfer during cooling of heated metallic objects with evaporating liquids, in Theory and Technology of Quenching, B. Liscic, H.M. Tensi, and W. Luty, Eds., Springer-Verlag, New York, 1992, pp. 73–92. 42. U. Reiners, Wärmeübertragung durch Spritzwasserkühlung heisser Oberflächen im Bereich der stabilen Filmverdampfung, Doctoral Thesis, Technical University of Clausthal, 1987. 43. H.R. Müller and R. Jeschar, Wärmeübergang bei der Spritzwasserkühlung von Nichteisenmetallen, Metallkunde 74: 257–264 (1983). 44. G. Didier and F. Moreaux, Automatisation dùn système de refroidissement par pulverization pneumatique, Rev. Gén. Therm. 256: 333–339 (1983). 45. P. Archambault and F. Moreaux, Computer controlled spray quenching, in Theory and Technology of Quenching, B. Liscic, H.M. Tensi, and W. Luty, Eds., Springer-Verlag, New York, 1992, pp. 360–367. 46. E.J. Radcliffe, Gas quenching in vacuum furnaces—a review of fundamentals, Ind. Heat., November 1987, pp. 34–39. 47. K. Ahlberg, AGA Gas Handbook, Almquist & Wiksell, Sweden, 1985. 48. G. Schmitt and P. Heilmann, Die Vorteile der Hochdruckgasabschreckung, Proceedings of ATTTAWT-Tagung Abschrecken/Abkühlen, 20–21 Apr. 1994, Strasbourg, France, pp. 115–125. ß 2006 by Taylor & Francis Group, LLC. Quenching and Quenching Technology 605 49. H. Altena, Hochdruck-Wasserstoff-Abschreckung, Proceedings of ATTT-AWT-Tagung Abschrecken/Abkühlen, 20–21 Apr. 1994, Strasbourg, France, pp. 127–136. 50. F. Limque and F. Bless, Härten von Werkzeugstählen in Vakuumöfen mit Hochdruck-Gasabschreckung, Z. Wirtschaftl. Fertigung 9: 1–4 (1982). 51. J.W. Bauwmann, Erfahrungen mit der Hochdruckgasabschreckung in Vakuumöfen und desses Weiterentwicklung, HTM 39: 1–5 (1984). 52. J. Wünning, Gasabschrecken von Serienbauteilen, Proceedings of ATTT-AWT-Tagung Abschrecken/Abkühlen, 20–21 April, 1994, Strasbourg, France, pp. 195–204. 53. J.R. Lyman, High carbon steel microcracking control during hardening, U.S. Patent 4,523,965; Patent 472656 (1983). 54. R. Kern, Intense quenching, Heat Treat. 9: 19–23 (1986). 55. B. Liscic, H.M. Tensi, and W. Luty (Eds.), Theory and Technology of Quenching, Springer-Verlag, New York, 1992. 56. H.M. Tensi and A. Stich, Possibilities and limits to predict the quench hardening of steels, Proceedings of the 1st International Conference on Quenching and Distortion Control, 22–25 September, 1992, Chicago, pp. 27–32. 57. H.M. Tensi, Prediction of hardness profile in workpiece, based on characteristic cooling parameters and material behaviour during cooling—prediction of hardening behaviour from wetting kinematics, in Theory and Technology of Quenching, B. Liscic, H.M. Tensi, and W. Luty, Eds. SpringerVerlag, New York, 1992, pp. 390–408. 58. C.E. Bates, J. Heat Treat. 6: 27–45 (1988). 59. R.W. Monroe and C.E. Bates, Evaluating quenchants and facilities for hardening steel, J. Heat Treat. 3(2): 83–99 (1983). 60. G.E. Totten, C.E. Bates, and N.A. Clinton, Handbook of Quenchants and Quenching Technology, ASM International, Materials Park, OH, pp. 94–96. 61. J. Wünning, Berechnung und Steuerung des Temperaturverlaufs beim Abschrecken von Stahl in Wasser und Öl, HTM 36(5): 231–241 (1981). 62. M.A. Grossmann, M.A. Asimov, and S.F. Urban, Hardenability, its relationship to quenching and some quantitative data, in Hardenability of Alloy Steels, ASM International, Cleveland, OH, 1939, 237–249. 63. J.L. Lamont, How to estimate hardening depth in bars, Iron Age 142(14): 64–70 (1943). 64. J. Wünning and D. Liedtke, Versuche zum Ermitteln der Wärmestromdichte beim Abschrecken von Stahl in flüssigen Abschreckmitteln nach der QTA-Methode, HTM 38(5): 149–155 (1993). 65. B. Liscic, Predetermination of hardness results—the QTA method, in Theory and Technology of Quenching, B. Liscic, H.M. Tensi, W. Luty, Eds., Springer-Verlag, New York, 1992, pp. 409–419. 66. T. Lübben, H. Bomas, H.P. Hougardy and P. Mayr, Beschreibung der Abschreckwirkung flüssiger Abschreckmittel am Beispiel zweier Härteöle, HTM 46(1): 24–34 (1991); HTM 46(3): 155–170 (1991). 67. H.M. Tensi and P. Stitzelberger-Jakob, Bedeutung des H-Wertes für die Bestimmung der Härteverteilung, HTM 44: 99–106 (1989). 68. H.P. Hougardy and K. Yamazaki, An improved calculation of the transformation of steels, Steel Res. 57(9): 466–471 (1986). 69. M. Umemeto, N. Nishioka, and I. Tamura, Prediction of hardenability from isothermal transformation diagrams, J. Heat Treat. 2: 130–138 (1981). 70. I. Tzitzelkov, Eine mathematische Methode zur Beschreibung des Umwandlungsverhaltens eutektoider Stähle, Doctoral Thesis, RWTH Aachen, 1973. 71. I. Tzitzelkov, H.P. Hougardy, and H.P. Rose, Mathematische Beschreibung des ZTU-Schaubildes für isotherme Umwandlung und kontinuierliche Abkühlung, Arch. Eisenhüttenwesen 45: 525–532 (1974). 72. S. Somogyi and M. Gergely, Prediction of macrohardness by the help of the individual hardness of the microstructural elements, Proceedings of the 4th International Conference on Heat Treatment of Materials, Berlin, 1985, pp. 84–90. ß 2006 by Taylor & Francis Group, LLC. 10 Distortion of Heat-Treated Components Michiharu Narazaki and George E. Totten CONTENTS 10.1 10.2 Introduction ............................................................................................................. 614 Basic Distortion Mechanisms................................................................................... 609 10.2.1 Relief of Residual Stresses........................................................................... 609 10.2.2 Material Movement Due to Temperature Gradients during Heating and Cooling................................................................................................. 610 10.2.3 Volume Changes during Phase Transformations ........................................ 610 10.3 Residual Stresses ...................................................................................................... 612 10.3.1 Residual Stress in Components ................................................................... 612 10.3.2 Residual Stresses Prior to Heat Treatment ................................................. 612 10.3.3 Heat Treatment after Work-Hardening Process ......................................... 612 10.4 Distortion during Manufacturing ............................................................................ 613 10.4.1 Manufacturing and Design Factors Prior to Heat Treatment That Affect Distortion ......................................................................................... 613 10.4.1.1 Material Properties ..................................................................... 614 10.4.1.2 Homogeneity of Material............................................................ 614 10.4.1.3 Distribution of Residual Stress System ....................................... 614 10.4.1.4 Part Geometry............................................................................. 614 10.4.2 Distortion during Component Heating ....................................................... 615 10.4.2.1 Shape Change Due to Relief of Residual Stress ......................... 615 10.4.2.2 Shape Change Due to Thermal Stresses...................................... 615 10.4.2.3 Volume Change Due to Phase Change on Heating .................... 615 10.4.3 Distortion during High-Temperature Processing ........................................ 616 10.4.3.1 Volume Expansion during Case Diffusion.................................. 616 10.4.3.2 Distortion Caused by Metal Creep ............................................. 616 10.4.4 Distortion during Quenching Process ......................................................... 617 10.4.4.1 Effect of Cooling Characteristics on Residual Stress and Distortion from Quenching ....................................... 617 10.4.4.2 Effect of Surface Condition of Components............................... 624 10.4.4.3 Minimizing Quench Distortion ................................................... 625 10.4.4.4 Quench Uniformity ..................................................................... 629 10.4.4.5 Quenching Methods .................................................................... 630 10.5 Distortion during Post Quench Processing .............................................................. 631 10.5.1 Straightening ............................................................................................... 631 10.5.2 Tempering ................................................................................................... 631 10.5.3 Stabilization with Tempering and Subzero Treatment................................ 632 10.5.4 Metal Removal after Heat Treatment ......................................................... 633 ß 2006 by Taylor & Francis Group, LLC. 10.6 Measurement of Residual Stresses ........................................................................... 633 10.6.1 X-Ray Diffraction Method ......................................................................... 634 10.6.2 Hole-Drilling Methods ................................................................................ 635 10.6.3 Bending and Deflection Methods................................................................ 636 10.6.4 Other Residual Stress Measurement Methods ............................................ 636 10.7 Tests for Propensity for Distortion and Cracking ................................................... 636 10.7.1 Navy C-Ring and Slotted Disk Test ........................................................... 637 10.7.2 Cylindrical Specimens ................................................................................. 637 10.7.3 Stepped Bar Test ......................................................................................... 638 10.7.4 Key-Slotted Cylindrical Bar Test ................................................................ 638 10.7.5 Disk with an Eccentric-Positioned Hole...................................................... 638 10.7.6 Finned Tubes............................................................................................... 639 10.8 Prediction of Distortion and Residual Stresses ........................................................ 640 10.8.1 Governing Equations .................................................................................. 642 10.8.1.1 Mixture Rule............................................................................... 642 10.8.1.2 Heat Conduction Equations and Diffusion Equation ................ 642 10.8.1.3 Constitutive Equation ................................................................. 643 10.8.1.4 Kinetics of Quenching Process.................................................... 643 10.8.1.5 Transformation Plasticity............................................................ 644 10.8.2 Coupling Algorithm in Simulation by Finite-Element Analysis.................. 644 10.8.3 Example of Simulation Results ................................................................... 645 10.8.3.1 Prediction of Warpage of Steel Shafts with Keyway .................. 645 10.8.3.2 Prediction of Distortion during Carburized Quenching Process of Cr–Mo Steel Ring ...................................................... 645 10.9 Summary .................................................................................................................. 648 References .......................................................................................................................... 648 10.1 INTRODUCTION In various manufacturing processes of steel components, heat treatment is the most sensitive and least controllable operation because it involves unexpected and uncontrollable distortion. To assure high quality and reliability of steel components, manufacturers perform heat treatments. As long as parts have been
