Repository: fredporter/global-knowledge

# Global Vault

**Purpose:** Reference knowledge — public domain content, device specs, learning materials.

**Scope:** macOS → Linux only (read-only on Linux side).

**Contents:**
- `knowledge/` — Reference knowledge (survival, navigation, fire, water, tools, etc.)
- `concepts/` — System concepts and architecture docs
- `repos/` — Repository documentation (uDevFramework, etc.)
- `config/` — Configuration references
- `learning/` — Educational content and tutorials
- `tools/` — Utility scripts
- `handoff/` — Handoff data
- `system/` — System state data
- `data/` — Structured data (MCP, feeds, spools, workflows)
- `vault/` — Vault metadata
- `surfaces/` — Surface definitions

File: contributor/misc/Steel Heat Treatment_ Metallurgy and Technologies (Steel Heat Treatment Handbook, Second Edition).md (part 39 of 50)
heat-treated, distortion has been a concern. As greater dimensional accuracy is required for components, distortion becomes even more of a problem. The main industrial concern is therefore to account for distortion during design and manufacturing. Recent studies and contacts with industry have often highlighted the frustrations experienced by manufacturers trying to control dimensions consistently. It is known that almost every step in the manufacturing process can affect the final shape of the part. If it could be accurately predicted what the new shape of a part would be after heat treatment, then this could be included in the design during manufacturing. However, there are so many variables interacting in so many ways that the problem is often beyond the present capacity for analysis, and thus distortion cannot be accurately predicted. This leads to a definition of heat treatment distortion: Distortion is an unexpected or an inconsistent change in size or shape caused by variations in manufacturing process conditions. Although distortion of parts may become noticeable after heat treatment, the root cause may lie in another manufacturing process that is contributing to variability, such as variable residual stress, due to differences in machining. However, heat treatment of steel often requires that the steel be heated to high temperatures, held at that temperature for long periods, and then rapidly cooled by quenching. These processes are necessary to generate ß 2006 by Taylor & Francis Group, LLC. high mechanical properties but they can also cause parts to change shape in unpredictable ways unless conditions are closely controlled. This chapter will provide an overview of the effects of various factors on distortion, residual stress, and cracking of steel components. The subjects that will be discussed include: Basic distortion mechanisms Residual stresses . Distortion during manufacturing . Distortion during postquenching processing . Measurement of residual stresses . Tests for propensity for distortion and cracking . Prediction of residual stress and distortion . . 10.2 BASIC DISTORTION MECHANISMS The shape and size changes of a part during heat treating can be attributed to three fundamental causes: Residual stresses that cause shape change when they exceed the material yield strength. This will occur on heating when the strength properties decline. . Stresses caused by differential expansion due to thermal gradients. These stresses will increase with the thermal gradient and will cause plastic deformation as the yield strength is exceeded. . Volume changes due to transformational phase change. These volume changes will be contained as residual stress systems until the yield strength is exceeded. . 10.2.1 RELIEF OF RESIDUAL STRESSES If a part has locked-in residual stresses, these stresses can be relieved by heating the part until the locked-in stresses exceed the strength of the material. A typical stress–strain curve obtained from a tension test is shown in Figure 10.1. Initial changes in shape are elastic but under increased stress they occur in the plastic zone and are permanent. Upon heating, the stresses are gradually relieved by changes in the shape of the part due to plastic flow. This is a continuous process and as the temperature of the part is increased, the material yield stress Stress, s = P A0 Elastic Ultimate tensile strength yield stress Offset Plastic Uniform Necking elongation Strain, e = Fracture L − L0 L0 FIGURE 10.1 Various features of a typical stress–strain curve obtained from a tension test. ß 2006 by Taylor & Francis Group, LLC. 0.2% Proof stress, MPa 800 400 Temperature, ⬚F 600 800 1000 1200 50 Low-alloy steel 600 40 Creep-resistant austenitic steel 400 30 20 200 10 Carbon−manganese steel 0 0 100 200 300 400 Temperature, ⬚C 500 600 0.2% Proof stress, tsi 200 700 FIGURE 10.2 Variation of yield strength with temperature for three generic classes of steel. (From D.A. Canonico, in ASM Handbook, Vol. 4, ASM International, Materials Park, OH, 1991, pp. 33–34.) decreases as shown in Figure 10.2 [1]. It is a function not only of temperature but also of time, because the material will creep under lower applied stresses. It is apparent that stresses can never be reduced to zero, because the material will always possess some level of yield strength below which the residual stresses cannot be reduced. 10.2.2 MATERIAL MOVEMENT DUE TO TEMPERATURE GRADIENTS DURING HEATING AND COOLING When parts are heated during heat treatment, a thermal gradient exists across the crosssection of the component. If a section is heated so that a portion of the component becomes hotter than the surrounding material, the hotter material expands and occupies a greater volume than the adjacent material and will thus be exposed to applied stresses that will cause a shape change when they exceed material strength. These movements can be related to heating rate and section thickness of the component. 10.2.3 VOLUME CHANGES DURING PHASE TRANSFORMATIONS When a steel part is heated, it transforms to austenite with an accompanying reduction in volume as shown in Figure 10.3 [2]. When steel is slowly cooled, it undergoes a crystal structure (size) change as it transforms from a less densely packed austenite (face-centered cubic or fcc) to a more densely packed body-centered cubic (bcc) structure of ferrite. At faster cooling rates, the formation of ferrite is suppressed, and martensite, which is an even less densely packed body-centered tetragonal (bct) structure than austenite, is formed. This results in a volumetric expansion at the Ms temperature, as shown in Figure 10.3. If these volume changes cause stresses that are constrained within the strength of material, a residual stress system is created. If the stresses cannot be contained, then material movement will occur, which will cause cracking under extreme conditions. The expansion is related to the composition of steel. Figure 10.4 shows that the crystal lattice of austenite expands with increasing carbon content [3]. It has been reported that, typically, when a carbide–ferrite mixture is converted to martensite, the resulting expansion due to increasing carbon content is approximately 0.002 in./in. at 0.25% C and 0.007 in./in. at 1.2%C [3]. The fractional increase in size when austenite is converted to martensite is approximately 0.014 in./in. for eutectoid compositions. This illustrates the effect of carbon structure and steel transformation on residual stresses and distortion leading to dimensional changes. ß 2006 by Taylor & Francis Group, LLC. 1.4 Temperature, ⬚F 0 200 400 600 800 1000 1200 1400 1600 1.2 Austenite Linear expansion, % 1.0 High-temperature transformation 0.8 Very slow cooling 0.6 Rapid quenching Pearlite 0.4 Martensite forms Austenite 0.2 Ms 0 0 100 200 300 400 500 600 700 800 900 Temperature, ⬚C FIGURE 10.3 Steel expansion and contraction on heating and cooling. (From C.E. Bates, G.E. Totten, and R.L. Brennan, in ASM Handbook, Vol. 4, ASM International, Materials Park, OH, 1991, pp. 67– 120.) While these physical changes are well known, the situation is more complex when all three events occur simultaneously. In addition, other events such as heating rate, quenching, and inconsistent material composition cause further complications that are discussed later in this chapter. 1.080 3.59 a 1.060 3.57 c /a 3.55 Martensite, Å 1.040 c /a Austenite, Å 3.61 3.04 c 2.96 1.020 2.88 a 0 0 1.2 0.4 0.8 Carbon, wt% 1.000 1.6 FIGURE 10.4 Carbon content versus lattice parameters of (retained) austenite and martensite at room temperature. a at the top of the graph is the lattice parameter of fcc austenite. a and c in the lower half of the graph are the lattice parameters for tetragonal martensite. The ratio of c/a for martensite as a function of carbon content is also given. (From S. Mocarski, Ind. Heat., 41(5), 1974, 58–70.) ß 2006 by Taylor & Francis Group, LLC. 10.3 RESIDUAL STRESSES 10.3.1 RESIDUAL STRESS IN COMPONENTS Residual stresses are present in parts after any process that strains the material. Heavy metal working such as forging, rolling, and extrusion causes stresses that remain in the metal if the process is performed below the hot-working temperature. If a material is hot-worked, stresses are continually removed. Processes such as cutting, grinding, and shot peening also cause residual stress formation but to much shallower depth. While compressive residual stresses are desirable in a finished component to enable it to resist applied stress systems, the stresses that exist during manufacture will be relieved during heating with consequent movement in the material as the stress system readjusts. Residual stresses result not only from heat treatment but also from cold-working through metalworking, machining processes, and so forth. Within any steel parts there is a balanced stress system consisting of tensile and compressive residual stresses. If the finished part has the compressive stresses at the surface, these stresses increase the strength of the part under normal tensile loading and are thus beneficial. Processes like shot peening are also used to increase surface compressive stresses to improve performance and compensate for structural defects. This type of residual stress is intentional and is part of the design. The problem arises when a metal part has a residual stress system prior to heat treatment. Then an unpredictable shape change will occur. 10.3.2 RESIDUAL STRESSES PRIOR TO HEAT TREATMENT Parts for heat treatment should have not only correct dimensions but also a consistent residual stress pattern. Ideally, the part should be absolutely stress-free so that movement due to stress-relief can be disregarded, but in practice some final machining passes are necessary before heat treatment. The best compromise is to completely stress-relieve the part before the final machining. Several stress-relieving treatments may be necessary during initial machining to prevent dimensions from going out of control. If a part with a preexisting stress system is machined and has thus had some of the stresses removed, the system will constantly rebalance itself by changing its stress pattern. Any forming or machining processes leave stress systems that will be relieved by a dimensional change during heat treatment. Thus, if the part is heavily stressed prior to heat treatment, the shape will change due to this factor alone. Processing should be designed so that virtually stress-free parts are heat-treated. Variations in heat treatment parameters such as case carbon level and processing temperatures will also cause final shape and size differences. 10.3.3 HEAT TREATMENT AFTER WORK-HARDENING PROCESS After metalworking, forgings or rolled products are often given an annealing or normalizing heat treatment to reduce hardness so that the steel may be in the best condition for machining. These processes also reduce residual stresses in the steel. Annealing and normalizing are terms used interchangeably, but they do have specific meaning. Both terms imply heating the steel above the transformation range. The difference lies in the cooling method. Annealing requires a slow cooling rate, whereas normalized parts are cooled faster in still, room-temperature air. Annealing can be a lengthy process but produces relatively consistent results, whereas normalizing is much faster (and therefore favored from a cost point of view) but can lead to variable results depending on the position of the part in the batch and the variation of the section thickness in the part that is stressrelieved. ß 2006 by Taylor & Francis Group, LLC. Normalizing always involves transforming the steel to the austenitic condition by heating to about 508C (1008F) above the AC3 temperature as defined in the iron–carbon phase diagram. Cooling then usually occurs in air, and the actual cooling rate depends on the mass which is cooled. This treatment (normalizing) have three main purposes: To control hardness for machinability purposes. To control structure. Heating to above the austenitizing temperature range will allow the material to recrystallize on cooling and to form a fine-grain structure having superior mechanical properties. . To remove residual stresses on heating. However, if cooling is not controlled, a new stress system may result after cooling. . . Stress-relief heat treating involves controlled heating to a temperature below AC1, holding for the required time, and then cooling at a rate to avoid the introduction of thermal stresses. The stress relaxation involves microscopic creep and the results will be dependent on both time and temperature as correlated by the Larson–Miller equation Thermal effect ¼ T( log t þ 20)=1000 where T is temperature in Rankine degrees and t is time in hours [1]. Resistance of a steel to stress-relief is related to the yield strength at the treatment temperature. The temperature should be selected at the point where the material yield strength corresponds to an acceptable level of residual stress remaining in the part. After treatment, uniform cooling is absolutely necessary. Otherwise the thermal stresses can cause a new system of residual stresses. 10.4 DISTORTION DURING MANUFACTURING The causes of distortion of steel parts will be considered during five separate stages of manufacturing and processing: Prior to heat treatment During heat-up for heat treatment . At treatment temperature, i.e., during carburizing, nitriding, etc. . During quenching and cooling . During postquenching processing . . 10.4.1 MANUFACTURING AND DESIGN FACTORS PRIOR TO HEAT TREATMENT THAT AFFECT DISTORTION Manufacturing and design factors that will affect distortion prior to heat treatment may be summarized as: Material properties Homogeneity of properties across the cross section of the material . Residual stress system magnitude and distribution . Part geometry . . ß 2006 by Taylor & Francis Group, LLC. 10.4.1.1 Material Properties Material properties affect distortion response in several ways. As discussed above, the strength properties have important effects on the response to stress-relieving treatments, on the movement during differential thermal expansion, on the and on the residual stresses caused during quenching. The composition also is related to hardenability, which determines the phase changes during quenching. These properties can vary according to actual composition of the steel used. The composition specification allows a range for each element, which means, in practice, that each batch of steel is unique and will respond slightly differently. 10.4.1.2 Homogeneity of Material The first variable that must be considered is the material source, starting with the steel supplier. Compositional variations across the section of the cast ingot can cause different responses during heat treatment. Processing of the steel into the form required by the manufacturing process can cause further variations and may leave high levels of residual stress, which may be removed partially by normalizing or another stress-relieving process. As these heat treatments are usually conducted on large batches, they produce variable results from part to part, which causes different responses in subsequent processing. Steel supplied to the manufacturers of precision parts is typically either forgings or rolled products, which are made from ingots or continuously cast products. In rolling and forging, the steel is heated to the 1050–12008C (1900–22008F) range and then worked by hammering, pressing, or rolling to break down the cast structure and produce a homogeneous cross section in both composition and structure. However, the effects of earlier processing are never totally eradicated, and they cause variable responses in hardenability, microstructure after heat treatment, residual stress levels, and consequently distortion. 10.4.1.3 Distribution of Residual Stress System If the source of steel supply is consistent and the steel is processed under the same way every time, these effects cause consistent, predictable residual stress behavior that is acceptable. However, if the steel is coming from different melt shops, rolling mills, and forgers with different processing schedules, heat treatment and residual stress responses can vary, often without apparent explanation. Most steel is hot-rolled, and after rolling, it is allowed to cool in air on a hot bed. This causes a difference in cooling due to conduction of heat from the bottom of the bar and convection cooling from the top. If the bar is allowed to cool completely in this position, the top of the bar will have residual tensile stresses that will tend to bend the bar and make straightening necessary. Straightening can produce very high levels of residual stresses, and further stress-relieving treatment must be performed. 10.4.1.4 Part Geometry Nonuniform heating and quenching can be caused by changes in section thickness in the same component. When a part is designed, most designers recognize the need to keep section sizes as uniform as possible to minimize temperature gradients and the tendency to produce high stresses due to differential expansion and contraction during heating and quenching. If a part is made with features such as gear teeth, however, it is unavoidable that these areas will have higher surface-to-volume ratios than the rest of the parts and that gear teeth will often tend to heat and cool faster than the rest of the section. As a result, the base of the tooth will be ß 2006 by Taylor & Francis Group, LLC. restrained by the rim, and this area will tend to go into compression during heating and into tension during cooling. Similar effects will take place elsewhere in the part wherever there is a change of section. 10.4.2 DISTORTION DURING COMPONENT HEATING The major effects during heat-up are initiated by three distortion-causing mechanisms acting at the same time: 1. Shape change due to relief of residual stress 2. Shape change due to thermal stresses causing plastic flow 3. Volume change due to phase change on heating 10.4.2.1 Shape Change Due to Relief of Residual Stress As discussed earlier, the presence of residual stresses from prior operations will cause shape changes if the stresses are relieved by heating the part to a point where the yield strength of the material decreases below the residual stress level in the material. The extent of the resulting plastic deformation will therefore depend on the magnitude and distribution of the stress fields in the part. 10.4.2.2 Shape Change Due to Thermal Stresses If a part could be heated at the same rate throughout the section, it would expand uniformly at a rate determined by thermal expansion coefficient but maintain the same shape. In actual practice, as the part heats up, the surface will heat first and expand or try to occupy a greater volume than the colder internal material. Expansion of the outer layers is therefore constrained by the colder, stronger inner layers of the material. Compressive stresses will be present in the outer layers on heating, balanced by tensile stresses in the interior of the component. Furthermore, shape changes will occur if these stresses result in the plastic deformation when the yield strength of the heated material decreases below the stress level in the material. Therefore, shape change depends on the geometry of the part, heating rate, the coefficient of thermal expansion, material properties, and fixturing of the part. 10.4.2.3 Volume Change Due to Phase Change on Heating When a steel is heated from room temperature, thermal expansion occurs continuously up to Ac1, and then steel contracts as pearlite (or pearlite–ferrite mixture) transforms to austenite (i.e., the pearlite-to-austenite phase change causes approximately 4% contraction; see Figure 10.3). The extent of decrease in volumetric contraction is related to the carbon content in the steel composition. Further heating expands the newly formed austenite. The shape and volume changes as transformation occurs depend on the heating rate, the part geometry, and the phase volume change. The major source of control of distortion during heat-up is the heating rate. Differences in heat-up rate (due, for example, to position in load) will lead to inconsistent distortion. Rapid heating or nonuniform heating causes severe shape changes. Slow heating and preheating of parts prior to heating to the austenitizing temperature yield the most satisfactory result. Unfortunately slow heating is in direct conflict with normal practice, since to increase production rate, parts are usually heated as fast as possible to the treatment temperature. ß 2006 by Taylor & Francis Group, LLC. 10.4.3 DISTORTION DURING HIGH-TEMPERATURE PROCESSING Once the parts are at a constant temperature there are some minor factors that will cause shape change, but the major changes will occur on further cooling. Carburized parts can be directly quenched from carburizing temperature or just below the carburizing temperature, or they can be slowly cooled, given an optional temper, reheated to austenitizing temperature, and quenched. The latter treatment is used to give optimum case properties. The factors to be considered during and after high-temperature processing are . . Volume expansion during diffusion treatments Distortion due to creep 10.4.3.1 Volume Expansion during Case Diffusion The major heat treatment used for high-quality parts is a case hardening process designed to form a hard surface layer on the gear surface. This layer not only gives the part a hard, wearresistant finish but also sets up a compressive stress system at the surface that helps to resist fatigue failures. There is a measurable volume expansion during diffusion treatments depending on the diffused element (carbon, nitrogen, etc.), the depth of diffusion, the concentration profile, the furnace temperature, and the atmosphere uniformity. The volume expansion in the case causes a stretching of the core, which results in tensile stresses that are balanced by compressive stresses in the case. Distortion due to the expansion will occur when these stresses exceed the yield stress of the material. Carburizing involves the diffusion of carbon from a gaseous atmosphere while the part is heated in an atmosphere or vacuum furnace. Carbon is introduced to a level of 0.70–1.00% at the surface. After carburizing, the part is quenched, usually in oil to produce a hard martensitic layer on the surface. Diffusion times are usually in the range of 4–20 h depending on the temperature of treatment and the case depth required. The case depth required by the designer is related to the size of the part and is often greater for the larger part to produce the correct residual stress pattern. Nitriding involves the diffusion of nitrogen from a gaseous atmosphere in the temperature range of 495–5658C (925–10508F). It may be performed in an atmosphere furnace or in vacuum ion nitriding equipment. After nitriding, the parts are hard without quenching, and the increase in volume in the case causes a stretching of the core, which results in tensile stresses that are balanced by compressive stresses in the case. The magnitude of stresses in the core and the case is affected by yield strength of the material, thickness of the case, and amount and properties of nitrides formed. Nitriding takes everywhere from one day to one week because of the slow diffusion rates. As nitriding is performed at relatively low temperatures and quenching is unnecessary, distortion is a minor problem. Another diffusion process sometimes used is carbonitriding, the simultaneous diffusion of carbon and nitrogen, generally for lower cost parts. Carbonitriding is a modified form of gas carburizing, rather than a form of nitriding. 10.4.3.2 Distortion Caused by Metal Creep Distortion due to creep will depend on the geometry of the part, the support during processing, the temperature and time of treatment, and the creep strength of the material. A part subjected to elevated temperatures for extended times (as in carburizing) could creep under its own weight unless it is properly fixtured and supported. Long slender parts are best suspended vertically. If this is not practical, the support should have the same contour as the component rests on it. ß 2006 by Taylor & Francis Group, LLC. 10.4.4 DISTORTION DURING QUENCHING PROCESS Among the various processes involved in heat treatment, quenching is one of the most important processes related to distortion, cracking, and residual stress in quenched steel parts. Although quench cracking can be eliminated, quench distortion cannot be. Instead, the issue is distortion control, not elimination. Both quenching-related distortion control and quench cracking will be discussed here. One form of distortion that may occur upon quenching is defined as shape distortion such as bending, warpage, and twisting. A second form of distortion is size distortion that includes dimensional changes observable as elongation, shrinkage, thickening, and thinning. Size distortion is due to volumetric variation that accompanies each of the transformational phases formed upon quenching [4]. Distortion during quench hardening is related to following factors: Cooling characteristics in quenching—quenchant selection and agitation Quenching uniformity . Parts shape and size—component design . Surface condition of parts . Steel grade selection . . 10.4.4.1 Effect of Cooling Characteristics on Residual Stress and Distortion from Quenching Steel quenching requires a wide variation in cooling rates to achieve the required hardness and strength, which is dependent on the hardenability of the steel and section size of the workpiece. At the same time, distortion and crack formation must be minimized. However, these are often contradictory objectives. For example, although increasing cooling rates increases hardness, they often increase the potential for distortion, stress, and cracking. Similarly, distortion and stress during quenching are affected by many factors, such as quenchant, bath temperature, and agitation. The dimensions, shape, and material of the workpiece also influence the distortion, stress, and cracking. 10.4.4.1.1 Effect of Quenchant Selection The selection of quenchant is the most basic factor affecting the cooling characteristics of workpieces. Therefore, it is the basic factor to be considered for stress and distortion control during quenching. The selection of a particular quenchant depends on the quench severity desired. For example, water, brine, or lower concentrations of aqueous polymer solutions are used for plain carbon steels. Accelerated oils are used for low-alloy steels. Conventional oils or higher concentrations of polymers are used for high-alloy steels. Molten salts or liquid metals are often used for martempering (marquenching) and austempering processes. Dimensions and shape of the workpiece that is quenched should also be considered in selecting a quenchant. In general, the thicker the workpiece, the more severe the quenchant. However, severe quenching often increases stress and distortion of the quenched workpiece. For steel parts with thick and thin cross sections, the selection of a quenchant is more difficult. Many such shapes increase the nonuniformity of cooling, and therefore increase the potential for stress, cracking, and distortion. Wetting behavior during quenching in a volatile quenchant, such as water, oil, or aqueous polymer solutions, results in nonuniform (uneven) cooling of the workpieces producing high surface thermal gradients and often increasing distortion and stress. Many aqueous polymer ß 2006 by Taylor & Francis Group, LLC. Change of thickness (⌬t/2), mm quenchants will provide more uniform wetting properties, which will result in substantial reductions in cracking and distortion [5]. Figure 10.5 and Figure 10.6 show the distortion and residual stress of 30 mm diameter and 10-mm thick carbon steel disk specimens quenched in various quenchants without agitation. Different stress distributions and distortions were obtained for each quenchant. This is a result of the difference of the cooling power of each quenchant, which dominates the cooling path on the continuous cooling transformation (CCT) curve and therefore the internal distribution of martensite and ferrite–pearlite. The wetting process on the surface of the specimen during water, polymer, and oil quenching also affects the stress and distortion. After vapor blanket cooling, a collapse of the vapor blanket (i.e., wetting) occurs progressively during water quenching (WQ). This results in nonuniform cooling of a steel specimen and increases stress and distortion. However, if the vapor blanket collapses simultaneously or explosively, as in polymer quenching, the simultaneous collapse provides uniform quenching that is effective for reducing stress and distortion. The results shown in Figure 10.5 and Figure 10.6 illustrate the effectiveness of uniform quenching by using a polymer quenchant. 0.05 0.025 0 −0.025 −0.05 15 (Left side) o o 2r = 30 mm diameter ls Distance from the center of thickness ds, mm ls ds t =10 mm 5 0 5 Radius horizontal (ls), mm 10 15 (Right side) Water (30⬚C, still) 10% PAG polymer solution (30⬚C, still) Oil (80⬚C, still) (a) (b) 10 5 2.5 0 −2.5 −5 −0.1 −0.05 0 0.05 0.1 Change of radius (⌬r ), mm FIGURE 10.5 Effect of quenchants on quench distortion of JIS S45C carbon steel disk quenched in still quenchants. Specimen dimensions were 30 mm in diameter by 10 mm thick. (a) Distribution of axial distortion. (b) Distribution of radial distortion. (From M. Narazaki, M. Kogawara, A. Shirayoria, and S. Fuchizawa, Proceedings of the Third International Conference on Quenching and Control of Distortion, 24–26 March, 1999, Prague, Czech Republic, pp. 112–120; M. Narazaki, G.E. Totten, and G.M. Webster, in Handbook of Residual Stress and Deformation of Steel, G.E. Totten, M.A.H. Howes, and T. Inoue, Eds., ASM International, Materials Park, OH, 2002, pp. 248–295.) ß 2006 by Taylor & Francis Group, LLC. 2 3 5 5 5 5 3 2 sr 10 sq f 30 Water Residual stress, s q (MPa) 1000 800 600 400 200 0 −200 −400 −600 −800 −1000 −15 −10 −5 0 5 Position on flat end surface (mm) Water Residual stress, s r (MPa) (b) Oil Circumferential stress on end surface (a) 1000 800 600 400 200 0 −200 −400 −600 −800 −1000 −15 Aqueous polymer solution 10 Aqueous polymer solution 15 Oil Radial stress on end surface −10 −5 0 5 Position on flat end surface (mm) 10 15 FIGURE 10.6 Effect of quenchants on residual stresses on side surface of JIS S45C carbon steel disk quenched in still quenchants. Specimen dimensions were 30 mm in diameter by 10 mm thick. (a) Circumferential stress on end surface. (b) Radial stress on end surface. (From M. Narazaki, G.E. Totten, and G.M. Webster, in Handbook of Residual Stress and Deformation of Steel, G.E. Totten, M.A.H. Howes, and T. Inoue, Eds., ASM International, Materials Park, OH, 2002, pp. 248–295.) Molten salt and liquid metal quenching also provide uniform quenching, decreased cooling rate, and nonuniformity of the temperature of a steel part because of the high quenchant temperature. These characteristics are effective for the reduction of stress, distortion, and cracking. ß 2006 by Taylor & Francis Group, LLC. 100 ␮m 100 ␮m 100 ␮m (a) (b) (c) FIGURE 10.7 Effect of agitation of water on quench distortion of JIS S45C carbon steel disk. Specimen dimensions were 30 mm in diameter by 10 mm thick. Quenchant was 308C city water. Flow velocity: (a) still water, (b) 0.3 m/s, and (c) 0.7 m/s. (From Ref. M. Narazaki, M. Kogawara, A. Shirayoria, and S. Fuchizawa, Proceedings of the Third International Conference on Quenching and Control of Distortion, 24–26 March, 1999, Prague, Czech Republic, pp. 112–120; M. Narazaki, G.E. Totten, and G.M. Webster, in Handbook of Residual Stress and Deformation of Steel, G.E. Totten, M.A.H. Howes, and T. Inoue, Eds., ASM International, Materials Park, OH, 2002, pp. 248–295.) 10.4.4.1.2 Effect of Agitation Quench nonuniformity may arise from nonuniform flow fields around the part surface during the quench or nonuniform wetting of the surface. In addition, poor agitation design is a major source of quench nonuniformity. The purpose of the agitation is not only to increase cooling power of quenchant, but also to provide uniform cooling to suppress excessive distortion and stress of quenched steel parts. Figure 10.7 and Figure 10.8 show the effect of agitation of quenchants on the profile of the flat surface of the steel disk after quenching [5,6]. Figure 10.7 shows that nonuniform surface cooling in still-water quenching on a concave surface of the steel disk test specimen and that agitation of the water significantly decreases quench distortion in WQ. This occurs because agitation reduces the nonuniformity of the surface cooling of the steel disk because agitation accelerates the propagation of the vapor blanket collapse on the surface. However, agitation of a polymer quenchant does not decrease quench distortion (see Figure 10.8) because the instantaneous and explosive collapse of the vapor blanket on the surface occurs with or without the agitation. Figure 10.9 and Figure 10.10 show the effect of agitation methods of a quenchant on quench distortion of a 20 mm diameter and 60 mm long 0.45% carbon steel bars quenched in water and a polymer quenchant [6]. Figure 10.9a shows that nonuniform surface cooling in still-water quenching results in an uneven diameter of the steel bar. The increases of diameter near the ends of bars were observed, which are attributable to heat extraction from the edges 100␮m 100␮m 100 ␮m (a) (b) (c) FIGURE 10.8 Effect of agitation of polymer quenchant on quench distortion of JIS S45C carbon steel disk. Specimen dimensions were 30 mm in diameter by 10 mm thick. Quenchant was 308C 10% polymer (PAG) quenchant. Flow velocity: (a) still water, (b) 0.3 m/s, and (c) 0.7 m/s. (From M. Narazaki, M. Kogawara, A. Shirayoria, and S. Fuchizawa, Proceedings of the Third International Conference on Quenching and Control of Distortion, 24–26 March, 1999, Prague, Czech Republic, pp. 112–120; M. Narazaki, G.E. Totten, and G.M. Webster, in Handbook of Residual Stress and Deformation of Steel, G.E. Totten, M.A.H. Howes, and T. Inoue, Eds., ASM International, Materials Park, OH, 2002, pp. 248–295.) ß 2006 by Taylor & Francis Group, LLC. Water, 30⬚C Still Upward (0.3m/s) Upward (0.7m/s) Submerged spray Open spray 0.05 0.4 0.2 0 −0.05 0 (a) 0 −0.2 20 40 Distance from lower end, mm Rate of diameter change, % Change of diameter, mm 0.1 60 Open spray (lateral) Submerged spray (lateral) Upward (0.7 m/s) Upward (0.3 m/s) Still 0 (b) 0.05 0.10 0.15 0.20 0.25 Change of length, mm 0.30 0.35 FIGURE 10.9 Effect of agitation methods on distortion of JIS S45C steel rod (20-mm diameter by 60 mm long). Quenchant was 308C city water. Agitation methods were still, 0.3 m/s upward flow, 0.7 m/s upward flow, and lateral submerge in immersion quenching, and lateral open spray quenching in air. (a) Change of diameter, (b) change of length. (From M. Narazaki, G.E. Totten, and G.M. Webster, in Handbook of Residual Stress and Deformation of Steel, G.E. Totten, M.A.H. Howes, and T. Inoue, Eds., ASM International, Materials Park, OH, 2002, pp. 248–295.) of the bar by an edge-effect. Upward flow of water decreases the edge-effect, because agitation reduces the nonuniformity of surface cooling of the steel bar. However, the diameter near the bottom end is larger than that near the top end because upward agitation produces greater heat loss at the bottom end than at the top end. Lateral submerged and open spray decrease the diameter and increase the length of the steel bars, because the lateral flow causes fast cooling of the side-surface and thermal shrinkage of the diameter which also results in elongation of the length of the steel bar (Figure 10.9b). On the other hand, agitation of the polymer quenchant hardly affects quench distortion (see Figure 10.10) because the instantaneous and explosive collapse of the vapor blanket on the surface of specimen will occur with or without agitation. Figure 10.11 and Figure 10.12 show the effect of agitation of a quenchant on the residual stresses on the side surface of 20-mm in diameter and 60 mm long carbon steel bars quenched in water and a polymer quenchant [6]. Figure 10.11 shows that nonuniform surface cooling in still-water quenching results in nonuniform residual stress distribution on the surface of the steel bar. Agitation of water results in ununiform stress distributions except near the both ends. In addition, submerged and open spray cooling result in high compression stresses. Figure 10.12 shows the effect of agitation on stress distribution after polymer quenching. Agitation of the polymer quenchant results in uniform stress distribution and high compression stresses except near both the ends. However, still-polymer quenching may result in uniform and high compression stress because uniform cooling occurs with or without the agitation. Table 10.1 shows the effect of agitation on the frequency of quench cracking in water and polymer quenching of steel disks with respect to geometry and dimensional variation is ß 2006 by Taylor & Francis Group, LLC. 10% polymer quenchant, 30 ⬚C Still Upward (0.3 m/s) Upward (0.7 m/s) Open spray (lateral) 0.05 (a) 0.2 0 0 −0.05 0 0.4 20 40 Distance from lower end, mm −0.2 60 Rate of diameter change, % Change of diameter, mm 0.1 Submerged spray (lateral) Upward (0.7 m/s) Upward (0.3 m/s) Still 0 (b) 0.05 0.10 0.15 0.20 0.25 0.30 Change of length, mm FIGURE 10.10 Effect of agitation methods on distortion in polymer quenching of JIS S45C steel rod (20-mm diameter by 60 mm long). Quenchant was 308C 10% polymer (PAG) quenchant. Agitation methods were still, 0.3 m/s upward flow, and 0.7 m/s upward flow in immersion quenching. (a) Change of diameter, (b) change of length. (From M. Narazaki, G.E. Totten, and G.M. Webster, in Handbook of Residual Stress and Deformation of Steel, G.E. Totten, M.A.H. Howes, and T. Inoue, Eds., ASM International, Materials Park, OH, 2002, pp. 248–295.) shown in Figure 10.13 [6]. The test specimen (30 mm diameter by 10-mm thick) contains an eccentrically located 10-mm-diameter hole. This specimen, was used in the work of Owaku [4] and was adopted by the Quench Cracking Working Group of the Japan Heat Treatment Society. The steel materials that were used were Japanese standard S45C, SK4, and SCM435. These results show that agitation of water largely suppresses the occurrence of quench cracking. On the other hand, quench-cracking susceptibility to agitation of the polymer quenchant is not clear because there is no crack on polymer-quenched specimen with or without agitation. 10.4.4.1.3 Workpiece Size Effects The cooling rate of a quenched workpiece caused by a shows an inverse relationship with increasing thickness caused by a mass effect. In addition, cooling rates of the core are limited by thermal diffusion in the workpiece. Therefore, stress and distortion during quenching are affected by the dimensions, shape, and material of the workpiece that is quenched. Figure 10.14 [7] shows the axial stress development during WQ of AISI 1045 solid steel cylinders. The 10-mm (0.4 in.) diameter cylinder starts to transform to martensite at the surface and the transformation front moves gradually inward, resulting in a typical tensile stress at the surface. Large diameter cylinders first transform to ferrite–pearlite at intermediate radii and then to martensite at the surface. This causes two stress minima as seen in the dashed curves in Figure 10.14a through Figure 11.14c. The final residual stress is compressive at the surface and tensile in the core. The relationship of stress to specimen
