Repository: fredporter/global-knowledge

# Global Vault

**Purpose:** Reference knowledge — public domain content, device specs, learning materials.

**Scope:** macOS → Linux only (read-only on Linux side).

**Contents:**
- `knowledge/` — Reference knowledge (survival, navigation, fire, water, tools, etc.)
- `concepts/` — System concepts and architecture docs
- `repos/` — Repository documentation (uDevFramework, etc.)
- `config/` — Configuration references
- `learning/` — Educational content and tutorials
- `tools/` — Utility scripts
- `handoff/` — Handoff data
- `system/` — System state data
- `data/` — Structured data (MCP, feeds, spools, workflows)
- `vault/` — Vault metadata
- `surfaces/` — Surface definitions

File: contributor/misc/Steel Heat Treatment_ Metallurgy and Technologies (Steel Heat Treatment Handbook, Second Edition).md (part 40 of 50)
diameter and quenching medium is summarized in Figure 10.15 [7,8]. The difference between oil and water quenching decreases with increasing diameter. ß 2006 by Taylor & Francis Group, LLC. 60 4 6 10 10 A sz 20 sq B 600 Residual stress, MPa 400 200 0 −200 −400 −600 Still water 0.3 m/s upward 0.7 m/s upward −800 −1000 0 10 Spray (submerged) lateral Spray (open) lateral 20 30 40 50 60 40 50 60 Distance from lower end, mm (a) 600 Residual stress, MPa 400 200 0 −200 −400 −600 Still water 0.3 m/s upward 0.7 m/s upward −800 −1000 0 10 (b) Spray (submerged) lateral Spray (open) lateral 20 30 Distance from lower end, mm FIGURE 10.11 Effect of agitation methods on residual stress after water quenching of JIS S45C steel rod (20-mm diameter by 60 mm long). Quenchant was 308C city water. Agitation methods were still, 0.3 m/s upward flow, 0.7 m/s upward flow, and lateral submerge in immersion quenching, and lateral open spray quenching in air. (a) Axial stress on surface, (b) tangential stress on surface. (From M. Narazaki, G.E. Totten, and G.M. Webster, in Handbook of Residual Stress and Deformation of Steel, G.E. Totten, M.A.H. Howes, and T. Inoue, Eds., ASM International, Materials Park, OH, 2002, pp. 248–295.) ß 2006 by Taylor & Francis Group, LLC. 4 60 6 10 10 A sq sz 20 Residual stress, MPa B 600 400 200 Still water,10% 0.3 m/s upward,10% 0 −200 −400 −600 −800 −1000 0 10 (a) Residual stress, MPa Spray (open),10% 0.7m/s upward,10% 600 400 200 30 40 20 50 Distance from lower end, mm Still polymer,10% 0.3 m/s upward,10% 60 Spray (open),10% 0.7m/s upward,10% 0 −200 −400 −600 −800 −1000 (b) 0 10 20 30 40 50 Distance from lower end, mm 60 FIGURE 10.12 Effect of agitation methods on residual in polymer quenching of JIS S45C steel rod (20-mm diameter by 60 mm long). Quenchant was 308C 10% polymer (PAG) quenchant. Agitation methods were still, 0.3 m/s upward flow, and 0.7 m/s upward flow in immersion quenching. (a) Axial stress on surface, (b) tangential stress on surface. (From M. Narazaki, G.E. Totten, and G.M. Webster, in Handbook of Residual Stress and Deformation of Steel, G.E. Totten, M.A.H. Howes, and T. Inoue, Eds., ASM International, Materials Park, OH, 2002, pp. 248–295.) 10.4.4.2 Effect of Surface Condition of Components 10.4.4.2.1 Effect of Surface Roughness Surface texture and roughness are very important factors for quench cracking because the microscopic geometry and roughness of the surface affect the tendency for cracking. Narazaki et al. have shown an example of such a case [6,9]. The results were as follows: Surface roughness increases the tendency for quench cracking of steel if surface roughness (maximum height of irregularities Ry, or ten points height of irregularities Rz) is larger than approximately 1 mm. . Surface texture made by lapping tends to cause a higher occurrence of quench cracking than by grinding or emery-polishing when the surface roughness is approximately the same. . This phenomenon is caused mainly by the stress concentration at the surface of the steel workpieces. The geometric shapes on the surface such as polishing marks, lapping marks, grinding marks, cutting tool marks, and micronotches act as stress riser, providing a trigger for inducing quench cracking. 10.4.4.2.2 Effect of Oxide or Coating Layer The presence of a thin layer such as oxide scale and or a coating may cause a cooling acceleration effect by suppression of vapor blanket formation or by acceleration of the ß 2006 by Taylor & Francis Group, LLC. TABLE 10.1 Effect of Agitation on Quench Cracking in Water and Polymer Quenching of Steel Disks Shown in Figure 10.13. Steel Materials Are Japanese Standard S45C, SK45 and SCM435 Frequency of Occurrence of Quench Cracking S45C 0.45%C–0.67%Mn SK4 0.98%C–0.77%Mn SCM435 0.35%C–0.76%Mn– 1.06%Cr–0.20%Mo City water (308C) Still (non-agitated) 0.3m/s upward 100% 70% 100% 100% 0.7m/s upward 0% 5m/s open spray 0% 100% (flat surface) 30% (flat surface) 70% (hole surface) 0% (flat surface) 100% (hole surface) 10% (flat surface) 90% (hole surface) 10% polymer quenchant (308C, PAG) Still (non-agitated) 0.3m/s upward 0.7m/s upward 0% 0% 0% 0% — 0% 0% — 0% Quenchants and their Agitation 60% 0% Source: From M. Narazaki, G.E. Totten, and G.M. Webster, in Handbook of Residual Stress and Deformation of Steel, G.E. Totten, M.A.H. Howes, and T. Inoue, Eds., ASM International, Materials Park, OH, 2002, pp. 248–295. collapse [6]. In addition, uniform cooling is caused by the existence of such a thin layer. Therefore, the existence of an oxide scale or clay coating largely suppresses the occurrence of quench cracking. However, a heavy oxide scale of the steel workpiece often causes unstable cooling and decarburization [6]. 10.4.4.3 Minimizing Quench Distortion 10.4.4.3.1 Component Design One of the causes of unacceptable distortion and cracking of steel parts is component design. Poor component design promotes distortion and cracking by accentuating nonuniform and nonsymmetrical heat transfer during quenching. The basic principle of successful design is to 10 2 7 f10 f30 FIGURE 10.13 Disk specimen for quench-cracking test. Specimen dimensions were 30-mm diameter by 10 mm thick; specimen contains an eccentrically located 10-mm-diameter hole. (From M. Narazaki, G.E. Totten, and G.M. Webster, in Handbook of Residual Stress and Deformation of Steel, G.E. Totten, M.A.H. Howes, and T. Inoue, Eds., ASM International, Materials Park, OH, 2002, pp. 248–295.) ß 2006 by Taylor & Francis Group, LLC. D = 100 mm 400 0 81 D = 50 mm 85 40 D = 30 mm D = 10 mm 60 240 26 36 200 97 −200 80 65 3 15 3 18 11 2 5 4.4 1 30 0 2 10.4 −30 −400 −60 −600 −85 −800 0 50 (a) 100 0 50 100 0 50 100 0 (b) (c) Position in cylinder from center (0%) to surface (100%) 50 (d) Axial residual stress, ksi Axial residual stress, MPa 600 −115 100 FIGURE 10.14 Axial stress distribution during water quenching for various AISI 1045 steel cylinders with diameter D, at selected times (in seconds) after the start of quenching from 8508C (15608F) in 208C (70 8F) water. The final microstructure of the 10-mm (0.4 in.) diameter cylinder is completely martensite, while the others have a ferritic–pearlitic core. (From T. Ericsson, ASM Handbook, Vol. 4, Heat Treating, ASM International, Materials Park, OH, 1991, p. 16; H.J. Yu, U. Wolfstieg, and E. Macherauch, Arch. Eisenhüttenwes., 51, 1980, 195.) select shapes that will minimize the temperature gradient through the part during quenching. Component designs that minimize distortion and cracking are as follows: Design symmetry: It is important to provide greater symmetry. One of techniques for design symmetry is to add dummy holes, key grooves, or other shapes to steel parts. . Balance of cross-sectional area: The difference between large cross-sectional area and thin one should be decreased by using several techniques as follows: . Avoiding abrupt cross-sectional size changes by using large radii . Adding dummy holes to large cross-sectional areas . Changing from blind holes to through-type holes . Changing from thick solid shapes to thin hollow shapes . Dividing a complicated shape to sectional components . Avoiding sharp corners and edges: Distortion and cracking encountered when quenching a part with sharp corners and edges that increase cooling nonuniformity and act as stress risers. Therefore, it is effective to round corners and edges or to employ a tapered shape. . 10.4.4.3.2 Steel Grade Selection Although quench distortion and cracking are most often due to nonuniform cooling, material selection can be an important factor. Some attention should be paid to select a material as follows: The compositional tolerances should be checked to assure that the alloy is within the specification. . It is often better to choose a low-carbon content, because the high-carbon content often causes the higher susceptibility for distortion and cracking. . If possible, it is better to choose a combination of a high-alloy steel and a very slow cooling. As a matter of course, the selection of high-alloy steels markedly rises the material cost. . ß 2006 by Taylor & Francis Group, LLC. Cylinder diameter, in. 1.2 2.0 4.0 85 600 Oil quench, core Axial residual stress, MPa 115 Water quench, core 400 60 200 30 0 0 Oil quench, surface −200 −60 −400 Water quench, surface −600 −85 −115 −800 −1000 −30 Axial residual stress, ksi 800 0.4 10 100 30 50 Cylinder diameter, mm −145 FIGURE 10.15 Dependence of axial residual stresses on cylinder diameter. Same steel as in Figure 10.14. The core is martensite for 10-mm (0.4 in.) diameter, but is ferrite–pearlite for larger diameters. (From T. Ericsson, ASM Handbook, Vol. 4, Heat Treating, ASM International, Materials Park, OH, 1991, p. 16; H.J. Yu, U. Wolfstieg, and E. Macherauch, Arch. Eisenhüttenwes., 51, 1980, 195.) Cracking propensity increases as the Ms temperature and the carbon equivalent (CE) increase. Quench cracks were prevalent at carbon equivalent values above 0.525, as illustrated in Figure 10.16 [2]. 10.4.4.3.3 Selection of Quenchant and Agitation Quenchants must be selected to provide cooling rates capable of producing an acceptable microstructure in the section thickness of interest. However, it is not desirable to use quenchants with excessively high heat-removal rates. Typically, the greater the quench severity, the greater the propensity for increased distortion or cracking. Although a reduction of quench severity leads to reduced distortion, it may also be accompanied by undesirable microstructures. Therefore, it is difficult to select an optimal quenchant and agitation. Cooling power (quench severity) of quenchant should be as low as possible while maintaining a sufficiently high cooling rate to ensure the required microstructure, hardness, and strength in critical sections of the steel parts. Quench severity is defined as the ability of a quenching medium to extract heat from a hot steel workpieces expressed in terms of the Grossmann number (H) [10]. A typical range of Grossmann H-values (numbers) for commonly used quench media are provided in Table 10.2, and Figure 10.17 provides a correlation between the H-value and the ability to harden steel, as indicated by the Jominy distance (J-distance) [11]. Although Table 10.2 is useful to obtain a relative measure of the quench severity offered by different quench media, it is difficult to apply in practice, because the actual flow rates for moderate, good, strong, and violent agitation are unknown. Alternatively, the measurement of actual cooling rates or heat fluxes provided by a specific quenching medium does provide a quantitative meaning to the quench severity provided. Some illustrative values are provided in Table 10.3 [12]. ß 2006 by Taylor & Francis Group, LLC. Fraction of quench cracking, % 100 80 60 40 20 0 340 300 380 420 Fraction of quench cracking, % Ms[521−353(%C)−22.0(%Si)−24.3(%Mn)− 17.3(%Ni)−17.7(%Cr)−25.8(%Mo)], ⬚C 100 80 60 Ni, Cr, and Mo steels C−Mn steels Not fully martensitic 40 20 0 0.4 0.5 0.6 0.7 Mn Mo Cr CE (C + + + + Ni ( , % 10 50 5 5 0.8 FIGURE 10.16 Effect of MS temperature and carbon equivalent on the quench cracking of selected steel. (From C.E. Bates, G.E. Totten, and R.L. Brennan, in ASM Handbook, Vol. 4, ASM International, Materials Park, OH, 1991, pp. 67–120.) Typically, the greater the quench severity, the greater the propensity of a given quenching medium to cause distortion or cracking. This usually is the result of increased thermal stress, not transformational stresses. Specific recommendations for quench media selection for use with various steel alloys is provided by standards such as Aerospace Material Specification (AMS) 2759. TABLE 10.2 Grossmann H-Values for Typical Quenching Conditions Quenching Medium Poor (slow) oil quench—no agitation Good oil quench—moderate agitation Very good oil quench—good agitation Strong oil quench—violent agitation Poor water quench—no agitation Very good water quench—strong agitation Brine quench—no agitation Brine quench violent agitation Ideal quench It is possible with high-pressure impingement to achieve H-values greater than 5.00. Source: From R. Kern, Heat Treat., 1985, 41–45. ß 2006 by Taylor & Francis Group, LLC. Grossmann H-Value 0.20 0.35 0.50 0.70 1.00 1.50 2.00 5.00 H-value Quench severity in terms of H-value X 5.0 2.0 1.5 1.0 0.70 0.50 0.35 0.20 6 9 12 15 18 21 24 J-distance (1/16 in.) FIGURE 10.17 Quench severity in terms of Grossman (H ) values. Jominy distance (J-distance). (From R. Kern, Heat Treat., 1985, 41–45.) 10.4.4.4 Quench Uniformity Quench nonuniformity is perhaps the greatest contributor to quench distortion and cracking. Nonuniform cooling can arise from nonuniform flow fields around the part surface during quenching or nonuniform wetting of the surface [4,11,13,14]. Both lead to nonuniform heat transfer during quenching. Nonuniform quenching creates large thermal gradients between the core and the surface of a steel part, or among the surfaces of the parts. Poor agitation design is a major source of quench nonuniformity. The purpose of the agitation system is not only to take hot fluid away from the surface to the heat exchanger but also to provide uniform heat removal over the entire cooling surface of all of the parts throughout the load that is being quenched. In the batch quench system where vertical quenchant flow occurs throughout a load, the bottom surfaces of the parts experience greater agitation than the top surfaces. Agitation produces greater heat loss at the bottom, creating a large thermal gradient between the top and the bottom surfaces. TABLE 10.3 Comparison of Typical Heat Transfer Rates for Various Quenching Media Quench Medium Still air Nitrogen (1 bar) Salt bath or fluidized bed Nitrogen (10 bar) Helium (10 bar) Helium (20 bar) Still oil Hydrogen (20 bar) Circulated oil Hydrogen (40 bar) Circulated water Heat Transfer Rate, W/m2 K 50–80 100–150 350–500 400–500 550–600 900–1000 1000–1500 1250–1350 1800–2200 2100–2300 3000–3500 Source: From P.F. Stratton, N. Saxena, and R. Jain, Heat Treat. Met., 24(3), 1997, 60–63. ß 2006 by Taylor & Francis Group, LLC. Quenchant flow Quenchant flow FIGURE 10.18 Effect of quenchant flow direction on distortion. (From R.T. Von Bergen, in Quenching and Distortion Control, G.E. Totten, Ed., ASM International, Materials Park, OH, 1992, pp. 275–282.) If a submerged spray manifold is used to facilitate more uniform heat removal, the following design guidelines are recommended: The total surface of the part should experience uniform quenchant impingement. The sufficiently large holes and proper spacing between holes should be used. . The manifold face should be at least 13 mm (0.5 in.) from the surface of the part that is quenched. . The repeated removal of hot quenchant and vapor should be possible. . . Excessive distortion was also obtained with an agitation system illustrated in Figure 10.18 when the quenchant flow was either in the same direction relative to the direction of part immersion or in the opposite direction [14]. The solution to this problem was to minimize the quenchant flow to that required for adequate heat transfer during the quench and to provide agitation by mechanically moving the part up and down in the quenchant. Identifying sources of nonuniform fluid flow during quenching continues to be an important design goal for optimizing distortion control and minimizing quench cracking. Nonuniform thermal gradients during quenching are also related to interfacial wetting kinematics which is of particular interest with vaporizable liquid quenchants including: water, oil, and aqueous polymer solutions [15]. Most liquid vaporizable quenchants exhibit boiling temperatures between 100 and 3008C (210 and 5708F) at atmospheric pressure. When parts are quenched in these fluids, surface wetting is usually time-dependent which influences the cooling process and the achievable hardness. Another major source of nonuniform quenching is foaming and contamination. Contaminants include sludge, carbon, and other insoluble materials. It includes water in oil, oil in water, and aqueous polymer quenchants. Foaming and contamination lead to soft spotting, increased distortion, and cracking. 10.4.4.5 Quenching Methods Part design, material and quenchant selection, agitation, etc. are the most important factors to suppress quench distortion and cracking of steel parts. In addition, several methods for minimizing distortion and eliminating cracking are employed; for example, interrupted quenching, time quenching, marquenching, austempering, press quenching, and plug quenching. These quenching methods are based on the improvement of cooling uniformity by controlling of cooling, or restraint of distortion by using restraint fixtures. For the detailed description of these methods, the reader is referred to Ref. [2,6]. ß 2006 by Taylor & Francis Group, LLC. 10.5 DISTORTION DURING POST QUENCH PROCESSING There are many possible treatments that can be carried out after quenching. The typical operations are: Straightening Tempering . Stabilization with tempering and subzero treatment . Metal removal by grinding, etc. . . 10.5.1 STRAIGHTENING If it is necessary to reduce the distortion of quench-hardened parts, straightening is done by flexing or selective peening the parts. Flexing or peening results in the change of the stress distribution and poses a risk of cracking. Therefore, it is the usual practice to straighten after tempering. Straightening while parts are still hot from the tempering furnace is often performed to avoid cracking. 10.5.2 TEMPERING Steel parts are often tempered by reheating after quench-hardening to obtain specific values of mechanical properties. Tempering of steel increases ductility and toughness of quenchhardened steel, relieves quench stresses, and ensures dimensional stability. The tempering process is divided into four stages: 1. Tempering of martensite structure 2. Transformation of retained austenite to martensite 3. Tempering of the decomposition products of martensite 4. Decomposition of retained austenite to martensite Microstructural variation during tempering results in volume changes during the tempering of hardened steel [16]. In addition to dimensional change by microstructural variation, tempering may also lead to dimensional variation due to relaxation of residual stresses and plastic distortion which is due to the temperature dependence of yield strength. Figure 10.19 shows the distortion of round steel bars (200 mm diameter and 500 mm in length) by quenching and by stress relieving during tempering [17]. A medium-carbon steel bar (upper diagrams) and a hardenable steel bar (lower diagrams) were used in this experiment. Figure 10.19a and d shows the results of quenching from 6508C without phase transformation. The distortion in each case is almost the same regardless of the different quenchants and the different steel chemical composition. These convex distortions are caused by nonuniform thermal contraction and resultant thermal stress during cooling. Figure 10.19b and Figure 10.19e shows the results of quenching from 8508C with phase transformation. The distortion in Figure 10.19e (hardenable steel) shows a convex configuration, but the distortion in Figure 10.19b (medium-carbon steel of poor hardenability) shows a configuration that combines convex and concave distortions. In addition, WQ has a greater effect on distortion than oil quenching (OQ). Figure 10.19c and Figure 10.19f shows the configurations after tempering. These results show that tempering after quenching results in not only volumetric changes but also convex distortions. Such distortions seem to be related to relieving of residual stresses by tempering. Figure 10.20 and Figure 10.21 [18] show the examples of stress-relief by tempering. A solid cylinder with 40 mm diameter and 100 mm length was examined for analyses ß 2006 by Taylor & Francis Group, LLC. Change of diameter, mm 0.10 0.05 0 −0.05 −0.10 0.2 0.1 0 –0.1 –0.2 WQ lC = −0.170 mm QQ lC = −0.209 mm WQ lC = −0.174 mm (b) (a) 0.10 0.05 0 –0.05 –0.10 QQ lC = −0.022 mm QQ lC = −0.291 mm 1.0 0.5 0 –0.5 –1.0 WQ lC = −0.148 mm 0 100 200 300 400 500 Bottom Top end end 0.05 0 –0.05 –0.10 –0.20 QQ lC = −0.240 mm WQ lC = −0.427 mm (c) QQ lC = −0.81 mm WQ lC = −2.45 mm 0 100 200 300 400 500 Bottom Top end end 0.05 0 –0.05 –0.10 –0.15 –0.20 QQ lC = −0.12 mm WQ lC = −2.371 mm 0 100 200 300 400 500 Bottom Top end end Position along length, mm (e) (f) (d) FIGURE 10.19 Deformation of medium-carbon and hardenable steel bars by quenching from below and above transformation temperature and by stress-relieving. lC, change of length. (a) and (d) quenched from 6508C. (b) and (e) quenched from 8508C. (c) and (f) tempered at 6808C. (a) to (c) JIS S38C steel (0.38%C). (d) to (f) JIS SNCM 439 steel (0.39C–1.80Ni–0.80Cr–0.20Mo). (From Y. Toshioka, Mater. Sci. Technol., 1, 1985, 883–892.) and experiments of tempering performed after WQ. Calculated residual stress distributions after WQ are illustrated in Figure 10.20. Open and solid circles in the figure correspond to measured stresses on the surface of the cylinder by x-ray diffraction. Residual stress distributions after tempering at 4008C is shown in Figure 10.21a and Figure 10.21b for typical elapsed times of 2 and 50 h with measured values on the surface. These results show that the stresses in all directions decrease with elapsed tempering time. 10.5.3 STABILIZATION WITH TEMPERING AND SUBZERO TREATMENT To achieve dimensional stability over long periods, the amount of retained austenite in quenched parts should be reduced. Dimensional stability is a vital requirement for gauges and test blocks. Stabilization can be obtained by multiple tempering and subzero treatment (cold treatment). It is the usual practice to conduct a single or repeated subzero treatment after the initial tempering. Subzero treatment is normally accomplished in a refrigerator at temperature of 60 to 908C (75 to 1308F). Subzero treatment may cause a size change by further austenite-to-martensite transformation resulting in further expansion. If the size change is restrained, then additional stresses will be locked in. This effect depends on the Ms–Mf Stress (s), kg/mm2 150 100 50 0 −50 −100 −150 0 sZ se sr 5 10 15 20 Radius (r ), mm FIGURE 10.20 Stress distribution in steel cylinder after quenching. (From T. Inoue, K. Haraguchi, and S. Kimura, Trans. ISIJ, 18, 1978, 11–15.) ß 2006 by Taylor & Francis Group, LLC. 150 150 T = 400⬚C t = 2h 50 0 −50 sz se sr −100 −150 0 (a) 5 10 15 Radius (r ), mm T = 400⬚C t=∞ 100 Stress (s), kg/mm2 Stress (s), kg/mm2 100 50 0 −50 −100 −150 20 0 sz se sr 5 10 15 Radius (r ), mm 20 (b) FIGURE 10.21 Stress distribution in steel cylinder during tempering. (From T. Inoue, K. Haraguchi, and S. Kimura, Trans. ISIJ, 18, 1978, 11–15.) temperature range, the temperature and time of subzero treatment, and the creep strength of the material. Tools must be retempered immediately after returning to room temperature following subzero treatment to reduce internal stress and increase toughness of the fresh martensite [19]. 10.5.4 METAL REMOVAL AFTER HEAT TREATMENT A finishing process such as grinding is often required to correct dimensional changes caused by heat treatment. The tendency is to try to use parts as heat-treated without touching the surface again because in this condition the part may exhibit a much greater fatigue strength [20]. This is particularly true for parts loaded under concentrated contact such as bearings or gears. For parts with close tolerances, however, the component size must be brought under control in the finish grinding. This leads to a dilemma: if excess material is left on the part prior to heat treatment, there will be enough stock to enable the size to be brought under control. However, if too much is taken off, the most effective regions of the carburized (or nitrided) case are removed. Figure 10.22 shows a gear with excessive material removed from a tooth after case hardening treatment [21]. In the example shown in Figure 10.22, if the tooth has distorted to the right, more material has to be ground from the right side of the tooth. This has several serious consequences. First, the lack of uniformity in case depth leads to uneven residual stress distribution. Second, its mechanical strength will be less than optimum performance. Third, a considerable thickness of material has to be removed during grinding, increasing the probability of grinding burns and cracking. 10.6 MEASUREMENT OF RESIDUAL STRESSES In the previous discussion, it was shown that propensity for distortion and cracking is dependent on thermally-induced and transformation-induced stresses. X-ray diffraction methods are usually used for these stresses. There are, however, applicable measurement methods. Detailed description on various measurement methods of residual stress are provided in Refs. [22–24]. ß 2006 by Taylor & Francis Group, LLC. Tooth distortion Size before heat treatment Size after grinding Case FIGURE 10.22 Schematic of material ground from a distorted gear tooth after case hardening treatment. (From M.A.H. Howes, in Quenching and Control Distortion, G.E. Totten, Ed., ASM International, Materials Park, OH, 1992, pp. 251–258.) 10.6.1 X-RAY DIFFRACTION METHOD X-ray diffraction is the most common method for measurement of stresses [25]. This procedure involves irradiating a sample with x-rays. When steel is irradiated with x-ray, a characteristic diffraction pattern that is dependent on the crystal structure of the iron and alloying elements is present. The spacing between the lattice points, or d-spacing, can be calculated from the diffraction pattern. The interplanar d-spacing for any set of parallel planes is calculated from the x-ray diffraction data using Bragg’s equation: nl ¼ 2d sin u; where n is an integer, l is the wavelength of the x-ray beam, d is the spacing between reflecting planes, and u is the angle of incidence of the beam with sample. This relationship is illustrated in Figure 10.23. When a load is applied to the sample, there will be a perturbation in the d-spacing. Thus, changes in the measured diffraction patterns (Dd) are related to the lattice strain (Dd/d). The strain (Dd/d) is calculated from the diffraction data:   Dd D2u ¼ cot ; d 2 There are a number of experimental procedures for calculating stress from the diffraction data. The most common method is the sin2  mehtod, in which the sample is irradiated and ß 2006 by Taylor & Francis Group, LLC. l q q q q P FIGURE 10.23 Illustration of the Bragg relation. changes in the diffraction angle  are related to the interplanar spacing d and to strain Dd/d. The change in interplanar spacing is determined by measuring d with different applied stresses. The stress s is calculated from s¼    d  d0 E 1 ; d0 1 þ n sin2 c where n is Poisson’s ratio. The d-spacing is determined from the Bragg equation. If a Dd/d versus sin2  plot is constructed, the stress can be calculated from the slope of the straight line as follows: Slope ¼ s(1 þ n) ; E which can be rearranged to solve for s: s ¼ slope  E ; (1 þ n) Because Poisson’s ratio n is known and the (or preferably measured) modulus E is also known, the stress s can be readily calculated. Possible sources of x-ray measurement errors include [26]: Error in peak position Stress-relief by aging . Sample anisotropy . Grain size . Round surfaces (flat surfaces are preferable) . . 10.6.2 HOLE-DRILLING METHODS Residual stress may be measured by a method in which a hole is drilled into the material tested and the change in strain is measured, usually with strain gauges. Residual stress is then calculated from the magnitude and direction of this strain, hole size, and material properties. There are many hole-drilling methods. However, one of the most commonly used methods is the classical Sachs bore-out method [27]. Changes in residual stress with depth can be determined by incrementally drilling the hole and measuring the changes in stress with depth. ß 2006 by Taylor & Francis Group, LLC. The Sachs bore-out method involves following assumptions [28]: The metal is effectively isotropic and has a constant Young’s modulus and Poisson’s ratio. . The residual stresses are distributed with rotational symmetry about the axis of the bar. . The tube formed by boring the bar is circular in cross section, and its inner and outer walls are concentric. . The specimen is sufficiently long (or thick) to prevent bending. . The Sachs bore-out procedure, while one of the best-known methods for the determination of residual stresses, has a number of disadvantages [28,29]: It is slow and relatively expensive. Care must be taken to ensure that plastic deformation does not occur during holedrilling process. . Strain gauge corrections for drift measurement must be made. . It can only measure final stress thus cannot be readily applied to stress during cooling. . It results in damage to test specimen. . . 10.6.3 BENDING AND DEFLECTION METHODS Bending and deflection methods involve the measurement of a change in the diameter of a slit tube or the curvature of a flat plate [30]. The use of such methods requires knowledge of the interrelationship of stress and the amount of deflection observed. Although these methods are not applicable to the determination of radial stresses, with appropriate procedural adaptation they may be low-cost options for the determination of a systematic distribution of residual stress and uniform biaxial stresses in bars, tubes, sheets, and plates [28]. For best results, to properly account for material variation, the elastic modulus should be determined experimentally instead of using reference book values. The modulus is determined by attaching a strain gauge to the test specimen and then measuring the corresponding deflection with the application of different loads. 10.6.4 OTHER RESIDUAL STRESS MEASUREMENT METHODS There are a number of other less commonly used but valuable experimental methods that have been used for residual stress measurement. These include magnetic method [31,32], ultrasonic method [33–35], and neutron diffraction method [36]. The magnetic method is based on the stress dependence of the Barkhausen noise amplitude. As Barkhausen noise depends on composition, texture, and work hardening, it is necessary to do calibration for each application. In addition, the use of this method is limited to only ferromagnetic materials. Ultrasonic method has the potential for greater capability and usefulness in the future, but has the disadvantage that it requires transducers shaped to match the inspected surface. Neutron diffraction method has a much deeper penetration than x-ray, but has the disadvantages of safety and cost of the apparatus. 10.7 TESTS FOR PROPENSITY FOR DISTORTION AND CRACKING Numerous tests have been applied to evaluate the potential of a steel to undergo distortion or cracking upon heat treatment. In most cases, the test specimens are manufactured specifically for these test procedures. One of the most difficult challenges is to devise a testing procedure ß 2006 by Taylor & Francis Group, LLC. 1.0 in. 0.5 in. D 2.9 in . C A 1.9 in. B E 5.0 in. FIGURE 10.24 Example of C-ring test specimen used for quench distortion studies. (From H. Webster and W.J. Laird, ASM Handbook, Vol. 4, ASM International, Materials Park, OH, 1991, p. 144.) that accounts for the statistical nature of the occurrence of cracking, because it is seldom that 100% of all parts actually undergo cracking in the heat treatment process. 10.7.1 NAVY C-RING AND SLOTTED DISK TEST One of the oldest standard tests for evaluating quench distortion is the so-called Navy C-ring test (see Figure 10.24) [37]. A modified Navy C-ring test specimen (see Figure 10.25) has also been reported [38]. This notched test specimen has greater crack sensitivity to evaluate propensity for cracking in addition to distortion. 10.7.2 CYLINDRICAL SPECIMENS Many workers have simply quenched cylindrical specimens and observed them for cracking and volumetric changes. For example, Moreaux [39] used round bar test specimens of 0.60% C, 1.6% Si, and 0.5% Cr steel whose length was three times their diameter. These studies showed that the transition temperature from film to nucleate boiling contributes primarily to thermal stress. The nucleate boiling to convective cooling transition will primarily affect the 0.5 in. 0.25 in. 0.125 in. 1.45 in 0.25 in. 2.50 in. 0.125 in. 0.425 in. . FIGURE 10.25 Modified Navy C-ring distortion test specimen. (From C.E. Bates, G.E. Totten, and R.L. Brennan, ASM Handbook, Vol. 4, ASM International, Materials Park, OH, 1991, p. 100.) ß 2006 by Taylor & Francis Group, LLC. 4 < f < 35 mm Decreasing cooling rates Increasing quench severity FIGURE 10.26 Quench-cracking pattern in a 34-mm-diameter cylinder of 60SC7 steel quenched in water. (From G. Beck, Mem. Etud. Sci. Rev. Metall., July 1985, pp. 269–282.) formation of transformational stresses. Beck [40] studied the effect of the interrelationship between quench severity and average cooling rates on the severity of crack formation. The work was performed using 34-mm (1.3 in.) diameter 60SC7 steel cylindrical test specimens, and the results are shown in Figure 10.26. 10.7.3 STEPPED BAR TEST A stepped bar test using the test specimen shown in Figure 10.27 has been used to measure the effect of cross-sectional size on distortion [41]. In this test, the running distortion of a long bar per unit length is measured. 10.7.4 KEY-SLOTTED CYLINDRICAL BAR TEST Narazaki and Ninomiya used a key-slotted cylindrical bar specimen shown in Figure 10.28 to measure the effect of quenchants on distortion [42]. Furthermore, they evaluated quench simulation accuracy to compare simulated distortion and measured distortion of the keyslotted cylindrical bar specimen [43]. 10.7.5 DISK WITH AN ECCENTRIC-POSITIONED HOLE f25 f20 f15 f10 Owaku [44] used steel cylinders and disk plates with eccentric-position and holes totally examine cracking mechanisms. Narazaki et al. [6] also used a disk plate with an eccentricallypositioned hole (see Figure 10.13) to examine the effects of surface condition, steel materials, and quenchants [6,9]. Several cracking patterns shown in Figure 10.29 were observed after quenching of steel disk specimens (30-mm diameter by 10-mm thick) with an eccentrically located 10-mm-diameter hole. The cracking susceptibility and patterns depended on surface condition and materials of the steel disk specimen in addition to the quenchant and agitation used [6,45]. Step A Step B Step C Step D Stepped bar test FIGURE 10.27 Stepped bar test. (From W.A.J. Moerdijk, Adv. Mater. Process., 137(3), 1990, 19–28.) ß 2006 by Taylor & Francis Group, LLC. 4 7.5 10 mm diameter M3 ⫻ 0.5 100 R Maximum deviation FIGURE 10.28 Key-slotted cylindrical bar specimen. (From Narazaki and S. Ninomiya, Proceedings of the 13th International Federation for Heat Treatment & Surface Engineering & ASM Surface Engineering Congress, Columbus, OH, October 2002, pp. 464–470.) 10.7.6 FINNED TUBES The distortion of hollow tubes has been studied by Mikita and coworkers [46,47] using the finned tube test specimen shown in Figure 10.30, where a large hole is drilled into a solid block, effectively creating a fin on one end. In this test, two types of cracks, fin and vertical, were quantified. The susceptibility for fin-cracking can be increased by cutting a V-notch in the fin [46]. Mikita and Nakabayashi [47] determined the relative cracking frequency using a limited number n of test specimens by quenching each specimen repeatedly until a crack appeared. Sensitivity for quench cracking was designated as the 1/n value. Hole Surface Cracking Flat Surface Cracking Crack 2 3 1 2 Only on flat surface 3 Extending into hole surface 1 Cracking only on hole surface 4 Combination of 2 and 3 4 FIGURE 10.29 Cracking patterns observed on steel disk specimen (Figure 10.13). 1: cracking only on hole surface, 2: cracking only on flat surface, 3: combination of 1 and 2, 4: combination of 2 and 3. (From K. Arimoto, D. Lambert, K. Lee, W.T. Wu, and M. Narazaki, Heat Treating: Proceedings of the 19th Conference, S.J. Midea and G.D. Pfaffmann, Eds., ASM International, Materials Park, OH, 1999, pp. 435–440.) ß 2006 by Taylor & Francis Group, LLC. f25 25 5 f23 (a) Fin crack Vertical crack (b) FIGURE 10.30 Finned tube specimen and types of cracks. (From Y. Mikita, I. Nakabayashki, and K. Sakamaki, Heat Treat., 1989, 21–24; Y. Mikita and I. Nakabayashi, Nipon Kikai Gakkai, Ronbunshu (A-hen), 53(489), 1987, 884–889.) 10.8 PREDICTION OF DISTORTION AND RESIDUAL STRESSES The computer prediction of thermo-mechanical behavior in the heat-treating process is useful for determining a heat-treating condition because it is possible to predict the microstructure, hardness, distortion, and stress of steel parts after heat treating. To predict thermo-mechanical behavior, residual stresses, and distortion in the heat-treating process of steel parts, a simulation method based on metallo-thermo-mechanical theory [48,49] and finite-element analysis is often applied. ß 2006 by Taylor & Francis Group, LLC. Usual procedures for numerical analysis of the heat-treating process of steel parts would be as follows: Define the shape. The dimensions of the part can be defined, preferably as a three dimensional CAD (computer-aided design) presentation of the part as a solid model. . Construct a finite-element model. The solid model can be translated into a finiteelement network, the complexity of which will be determined by the size, shape, and form of the part. Experience will show the optimum number of mesh elements to be used. This will also be related to the available computer power and the desired accuracy. . Perform quenching calculations. The cooling of every network cell during the quench can be calculated based on the known characteristics of the quenching medium and the part. These will include the heat transfer coefficient of the quenchant under the conditions specified by the designer and those naturally present in the quenching system, as well as the following items: initial temperature of the part, temperature of the quenchant, cooling characteristics of the quenchant, agitation of the quench medium, orientation of quenchant flow to surface that is cooled, complexity of surface features, conductivity of the part, specific heat and latent heat data. . Calculate the phase transformations. Phase transformations can be calculated using time–temperature–transformation (TTT) data available on the source material for the part. For carburized and nitrided steels the differences in composition and thus hardenability and phase boundary temperatures must be allowed for. Continuous cooling Transformation (CCT) data will be the preferred source. . Calculate deformation and stress. These calculations can be made with available data on the Poisson’s ratio, modulus of elasticity yield strength, work-hardening modulus, linear thermal expansion coefficient and density changes due to phase changes. All these data are obviously temperature-dependent. . The metallo-thermo-mechanical theory is coupled with temperature, phase transformation, and stress–strain fields. In the heat-treating process, the fields of metallic structures and stress– strain as well as temperature are affected by each other. The triangular diagram illustrated in Figure 10.31 shows such coupling effects [50]. In carburizing–quenching process, the effect of carbon content on the three fields is also represented by the dashed lines in the figure. A series of theoretical models with consideration of the effect of carbon diffusion and distribution is introduced. Thermal stress Stress−strain Temperature Heat generation due to work Latent heat Temperaturedependent phase transformation Carbon content
