Repository: fredporter/global-knowledge

# Global Vault

**Purpose:** Reference knowledge — public domain content, device specs, learning materials.

**Scope:** macOS → Linux only (read-only on Linux side).

**Contents:**
- `knowledge/` — Reference knowledge (survival, navigation, fire, water, tools, etc.)
- `concepts/` — System concepts and architecture docs
- `repos/` — Repository documentation (uDevFramework, etc.)
- `config/` — Configuration references
- `learning/` — Educational content and tutorials
- `tools/` — Utility scripts
- `handoff/` — Handoff data
- `system/` — System state data
- `data/` — Structured data (MCP, feeds, spools, workflows)
- `vault/` — Vault metadata
- `surfaces/` — Surface definitions

File: contributor/misc/Steel Heat Treatment_ Metallurgy and Technologies (Steel Heat Treatment Handbook, Second Edition).md (part 41 of 50)
Stress−induced Transformation transformstress and ation transformation plasticity Metallic structure FIGURE 10.31 Coupling effects of temperature, stress–strain and metallic structure in heat treatment process. (From T. Inoue, D.Y. Ju, and Y. Arimoto, Proceedings of the First International Conference on Quenching and Distortion Control (Chicago), 1992, pp. 205–212.) ß 2006 by Taylor & Francis Group, LLC. 10.8.1 GOVERNING EQUATIONS An example of introducing the governing equations in the framework of thermo-mechanical behavior for describing temperature and stress–strain fields incorporating metallic structures in the quenching process is summarized as follows [50–53]. 10.8.1.1 Mixture Rule When a material point undergoing a heat treatment process is assumed to be composed of a multiphase structure, an assumption is made that a material parameter x is described by the mixture law: x¼ N X I¼1 x I jI and N X jI ¼ 1, (10:1) I¼1 where jI denotes the volume fraction for the I-th phase. 10.8.1.2 Heat Conduction Equations and Diffusion Equation The temperature field is governed by a special heat conduction equation coupled stress work and latent heat due to phase transformation during quenching process is given as rcT_  X › ›T (k )  sij «_ pij þ rI lI j_I ¼ 0; ›xi ›xi (10:2) where k and lI denote the coefficient of heat conduction and the latent heat produced by the progressive I-th constituent. The boundary conditions of heat transfer on the outer surface is assumed to be k ›T ni ¼ h(T  Tw ), ›xi (10:3) where h is a function that depends on temperature. h and Tw denote the heat transfer coefficient and the temperature of coolant on heat transfer boundary with unit normal ni, respectively. Carbon content during carburizing process is solved by the diffusion equation   › ›C D , C_ ¼ ›xi ›xi (10:4) where C is content in the position xi -direction, D is the diffusion constant determined by the boundary condition, which is specified by the reaction across the surface layer D ›C ni ¼ hc (Ce  Cs ), ›xi (10:5) where hc and Ce are the surface reaction rate coefficient and the known content of the external environment, respectively. ß 2006 by Taylor & Francis Group, LLC. 10.8.1.3 Constitutive Equation Total strain rate «_ ij is assumed to be divided into elastic, plastic, thermal strain rates and those by structural dilatation due to phase transformation and transformation plasticity such that tp «_ ij ¼ «_ eij þ «_ ij p þ «_ Tij þ «_ m ij þ «_ ij : (10:6) Here, the elastic strain «eij ¼ 1þn n sij  (skk )dij , E E (10:7) with Young’s modulus E and Poisson’s ratio n. The thermal strain is the function of initial temperature of material T0 and thermal expansion coefficient a as follows: «Tij ¼ a(T  T0 )dij : (10:8) The plastic strain rate is reduced to the form by employing temperature-dependent material parameters «_ pij ¼ l ›F , ›sij (10:9) ( ) N X ›F ›F ›F ›F ¼ ^ G j_ þ s_ kl þ T_ þ C_ , ›skl ›T ›jI I ›C I¼1 (10:10)   1 ›F ›F ›F s þ , ¼ mn p ^ ›k ›s ›« G mn mn (10:11) with a temperature-dependent yield function F ¼ F (T, C, sij , «p , jI , k), (10:12) where k is the hardening parameter. Strain rates due to structural dilatation and transformation plasticity depending on the I-th constituent are as follows: «_ m ij ¼ N X bI j_I dij and I¼1 «_ tp ij ¼ N 3X KI h(jI )j_I sij , 2 I¼1 (10:13) where b and KI stand for the dilatation due to structural change and parameter due to transformation plasticity depending on the I-th constituent. 10.8.1.4 Kinetics of Quenching Process In the case of quenching, two kinds of phase transformation are anticipated: One is governed by the diffusionless or martensite mechanism. From thermodynamic consideration, the formula for this type of reaction from austenite is often assumed to be governed by the modified Magee’s rule [54] as ß 2006 by Taylor & Francis Group, LLC. n o 1=2 jM ¼ 1  exp c1 T þ c2 (C  C0 ) þ c31 sij þ c32 J2 þ c4 ; (10:14) where jM is the volume fraction of martensite which is the function of carbon content, temperature, and stress. Here J2 is the second invariant of deviatory stress. f1, f2, f3, and f4 are all coefficients obtained from experiments. The other type of phase transformation is controlled by diffusion mechanism, and the volume fraction of developing phase such as pearlite may be expressed by modifying the Johnson–Mehl relation [55] as  ðt  3 jp ¼ 1  exp  ft (T)fs (sij )fc (C)(t  t) dt : (10:15) 0 In this equation, ft(T), fs(sij), and fc(C ) are the function of temperature T, stress sij, and carbon content C, respectively. Because the TTT diagram under the applied mean stress sm in logarithmic scale deviates from the one without stress, which is represented by the function f(T ), the kinetic equation of diffusion type is often applied to the variations of pearlite or ferrite structure in quenching processes. An identification of the function f(T ) can be made possible by the use of some experimental data of the structure change. 10.8.1.5 Transformation Plasticity Transformation plasticity is known as the phenomenon of accelerated plastic deformation caused by a low level of applied stress during the phase transformation. In addition to the coupling effects between stress and phase transformation, this phenomenon is also expected to influence the stress and strain distribution during quenching. Following Desalos et al. [56], the transformation plastic strain rate «_ ijtp is determined by «_ tp ij ¼ N 1  X I 3 KI h(jI )j_I sij 2  and h(jI ) ¼ 2(1  jI ): (10:16) Here, KI the transformation plasticity coefficient for martensitic or pearlitic transformation, in this case, may be identified by the experimental results’ dependence on dilatation– temperature diagrams. 10.8.2 COUPLING ALGORITHM IN SIMULATION BY FINITE-ELEMENT ANALYSIS Based on the metallo-thermo-mechanical theory [50,51], The formulated finite-element equation system considering the coupling between increment of nodal displacement {Du} and temperature {T} as well as volume fraction of structure jI can be expressed as [P]{T} þ [H]{T} ¼ {Q(jI ), sij } (10:17) [K(ui )]{Dui } ¼ {DF (T, jI )}: (10:18) and Here, matrices [P], [H], and [K] represent the matrices of heat capacity, heat conduction, and stiffness, respectively, and the vectors {Q} and {DF} are heat flux and increments of thermal ß 2006 by Taylor & Francis Group, LLC. load. These equations are strong nonlinear equations, which are derived by the use of the expression of stress increment vector as N N X X 3d«c { s}  {a } dT  {b} djI {ds} ¼ [D] {d«}  2s  I ¼1 I ¼1 ! N X 1 ›s 2 ›s 2 dT þ dj fsg; þ ›jI I S0 ›T I ¼1 !  N 1 X I 3 KI h(jI ) dji {s} 2 (10:19) where « c and {s} are equivalent creep strain and deviatoric stress vector. [D] denotes an elastic–plastic matrix based on Mises’ type yield function. Here, the functions depending on  and  can be written as temperature and phase transformation   N X › ›aI e 1 j dT {1} aI jI {1} þ ([D ] {s}) þ {a } ¼ ›T I ›T I ¼1 (10:20) and {b} ¼  ›  e 1 [D ] {s} þ bI {1}, ›jI (10:21) aI and bI are the coefficients of thermal expansion and dilatation due to I-th phase transformation, respectively. [De] denotes the elastic matrix of materials. In order to treat unsteady coupled equations depending on time, a time integration scheme step-by-step time integration method and Newton–Raphson method are introduced in numerical calculation, while an incremental method is used for deformation and stress analysis. Because heat transfer coefficient is dependent on the variation of the temperature on the boundary of heat transfer, we also use the time step of nonuniform to calculate temperature, phase transformation, and deformation fields [51]. 10.8.3 EXAMPLE OF SIMULATION RESULTS 10.8.3.1 Prediction of Warpage of Steel Shafts with Keyway The finite-element method system DEFORM-HT [57] was used for simulating quenching of a JIS S45C (0.45% C) steel shaft with keyway [43]. A cylinder, 10 mm in diameter and 100 mm long, was with a keyway, 2.5 mm deep and 4 mm wide (see Figure 10.28). A tetrahedral mesh containing approximately 33,000 elements was applied to one half of the specimen; symmetry conditions were applied to the center surface. The results were evaluated against the experimental data. The simulated quench distortion history was compared against its real counterpart. Excellent resemblance was found between them as shown in Figure 10.32. In both reality and simulation, the shaft bent toward the keyway side in the beginning 1.7 s and bent to the other direction after 1.7 s. This phenomenon was believed to be caused by the combination of thermal stress, deformation, and transformation-induced volume changes. 10.8.3.2 Prediction of Distortion during Carburized Quenching Process of Cr–Mo Steel Ring Yamanaka et al. [58] conducted a coupled metallo-thermo-mechanical analysis by using the heat-treatment simulation code HEARTS for a ring-shaped model (see Figure 10.33) of Cr–Mo ß 2006 by Taylor & Francis Group, LLC. FIGURE 10.32 Distortion behavior of S45C steel shaft (10 mm in diameter and 100 mm long, was with a keyway, 2.5 mm deep and 4 mm wide, see Figure 10.28) during 308C still-water quenching, and simulation result by using DEFORM-HT. (From T. Inoue, D.Y. Ju, and Y. Arimoto, Proceedings of the First International Conference on Quenching and Distortion Control (Chicago), 1992, pp. 205–212.) steel under carburized quenching. Diffusion equation for carbon content was solved and coupled with metallo-thermo-mechanical analysis. The results were compared with the experimental data to verify and evaluate the influence of transformation plasticity on simulation results. f75 f25 10 (a) FIGURE 10.33 Dimension of ring-shaped specimen of chromium–molybdenum steel and mesh division near an edge of a ring-shaped model. (From S. Yamanaka, T. Sakanoue, T. Yoshii, T. Kozuka, and T. Inoue, in Heat Treating Including the Liu Dai Memorial Symposium, Proceedings of the 18th Conference, R.A. Wallis and H.W. Walton, Eds., ASM International, Materials Park, OH, 1998, pp. 657–665.) ß 2006 by Taylor & Francis Group, LLC. 2 1 1 2 (b) FIGURE 10.33 (Continued) Figure 10.34 shows the simulated distortion of cross section of the ring at final step. Experimental results of distortion are plotted as solid marks in the figure. Changes in the distortion with time and without transformation plasticity are shown in Figure 10.35. The most remarkable difference between with and without effects of transformation plasticity carburized quenching lies in the mode of distortion. Transformation plasticity gives convex shape on all the surfaces, but concave without the effect. Experimental data agree well with simulated distortion with the effect in both cases of carburized and normal quenching. (a) (b) With transformation plasticity Without transformation plasticity Initial Experimental FIGURE 10.34 Simulated distortion after quenching with measured data. Distortion is enlarged by 100 times. Central axis is the left side. (a) Carburized quenching, (b) normal quenching. (From S. Yamanaka, T. Sakanoue, T. Yoshii, T. Kozuka, and T. Inoue, in Heat Treating Including the Liu Dai Memorial Symposium, Proceedings of the 18th Conference, R.A. Wallis and H.W. Walton, Eds., ASM International, Materials Park, OH, 1998, pp. 657–665.) ß 2006 by Taylor & Francis Group, LLC. (a) Time 10 s 60 s 2400 s With transformation plasticity With transformation plasticity Without transformation plasticity Without transformation plasticity (b) FIGURE 10.35 Comparison of simulated results depending on the effect of transformation plasticity in course of quenching. Distortion is enlarged by 100 times. Central axis is the left side. (a) Carburized quenching, (b) normal quenching. (From S. Yamanaka, T. Sakanoue, T. Yoshii, T. Kozuka, and T. Inoue, in Heat Treating Including the Liu Dai Memorial Symposium, Proceedings of the 18th Conference, R.A. Wallis and H.W. Walton, Eds., ASM International, Materials Park, OH, 1998, pp. 657–665.) 10.9 SUMMARY This article provides a detailed explanation of the contributing factors affecting distortion, residual stress, and cracking of heat-treated steel components. Although mechanism of distortion and stress in heat treating is complex, an understanding of these factors allows the engineer to keep the heat-treating process under control. REFERENCES 1. D.A. Canonico, Stress-relief in heat treating of steel, in ASM Handbook, Vol. 4, ASM International, Materials Park, OH, 1991, pp. 33–34. 2. C.E. Bates, G.E. Totten, and R.L. Brennan, Quenching of steel, in ASM Handbook, Vol. 4, ASM International, Materials Park, OH, 1991, pp. 67–120. 3. S. Mocarski, Carburizing and its Control—I. Basic Considerations, Ind. Heat., 41(5), 1974, 58–70. 4. S. Owaku, Quench distortion of steel parts, Netsu Shori (J. Jpn. Soc. Heat Treat.), 32(4), 1992, 198–202. 5. M. Narazaki, M. Kogawara, A. Shirayori, and S. Fuchizawa, Influence of wetting behaviour on cooling characteristics during quenching of hot metal, Proceedings of the Third International Conference on Quenching and Control of Distortion, 24–26 March, 1999, Prague, Czech Republic, pp. 112–120. 6. M. Narazaki, G.E. Totten, and G.M. Webster, Hardening by reheating and quenching, in Handbook of Residual Stress and Deformation of Steel, G.E. Totten, M.A.H. Howes, and T. Inoue, Eds., ASM International, Materials Park, OH, 2002, pp. 248–295. 7. T. Ericsson, Principles of heat treating of steels, in ASM Handbook, Vol. 4, Heat Treating, ASM International, Materials Park, OH, 1991, p. 16. 8. H.J. Yu, U. Wolfstieg, and E. Macherauch, Zum durch messereinfluss auf die Eigenspannungen in öl-und Wasserabgeschreckten Stahlzylindern, Arch. Eisenhüttenwes., 51, 1980, 195. 9. M. Narazaki, S. Fuchizawa, and M. Kogawara, Effect of surface roughness and surface texture on quench cracking of steel, Netsu Shori (J. Jpn. Soc. Heat Treat.), 33, 1993, 56–63. 10. J.R. Davis, Ed., ASM Materials Engineering Dictionary, ASM International, Materials Park, OH, 1992, p. 407. ß 2006 by Taylor & Francis Group, LLC. 11. R. Kern, Distortion and cracking, Part II: distortion from quenching, Heat Treat., 1985, 41–45. 12. P.F. Stratton, N. Saxena, and R. Jain, Requirements for gas quenching systems, Heat Treat. Met., 24(3), 1997, 60–63. 13. H.M. Tensi, G.E. Totten, and G.M.Webster, Proposal to monitor agitation of production quench tanks, in Heat Treating: Proceedings of the 17th Conference, D.L. Milam, D.A. Poteet, G.D. Pfaffmann, V. Rudnev, A. Muehlbauer, and W.B. Albert, Eds., ASM International, Materials Park, OH, 1997, pp. 423–441. 14. R.T. Von Bergen, The effects of quenchant media selection on the distortion of engineered steel parts, in Quenching and Distortion Control, G.E. Totten, Ed., ASM International, Materials Park, OH, 1992, pp. 275–282. 15. H.M. Tensi, A. Stich, and G.E. Totten, Fundamentals of quenching, Met. Heat Treat., 1995, pp. 20–28. 16. M. Wisti and M. Hingwe, Tempering of steel, in ASM Handbook, Vol. 4, ASM International, Materials Park, OH, 1991, pp. 121–136. 17. Y. Toshioka, Heat treatment deformation of steel products, Mater. Sci. Technol., 1, 1985, pp. 883–892. 18. T. Inoue, K. Haraguchi, and S. Kimura, Analysis of stresses due to quenching and tempering of steel, Trans. ISIJ, 18, 1978, 11–15. 19. A.B.A. Becherer and L. Ryan, Control of distortion in tool steels, in ASM Handbook, Vol. 4, ASM International, Materials Park, OH, 1991, pp. 761–766. 20. M.A.H. Howes and J.P. Sheehan, SAE (Society of Automotive Engineers) Technical Paper 740222, 1974. 21. M.A.H. Howes, Factors affecting distortion in hardened steel components, in Quenching and Control Distortion, G.E. Totten, Ed., ASM International, Materials Park, OH, 1992, pp. 251–258. 22. H.W. Walton, Deflection methods to estimate residual stress, in Handbook of Residual Stress and Deformation of Steel, G.E. Totten, M.A.H. Howes, and T. Inoue, Eds., ASM International, Materials Park, OH, 2002, pp. 89–98. 23. C. Ruud, Measurement of residual stresses, in Handbook of Residual Stress and Deformation of Steel, G.E. Totten, M.A.H. Howes, and T. Inoue, Eds., ASM International, Materials Park, OH, 2002, pp. 99–117. 24. L.A. Razumovsky, M.V. Medvedv, and A.V. Fomin, Methods for determination of inhomogeneous residual stress fields, in Handbook of Residual Stress and Deformation of Steel, G.E. Totten, M.A.H. Howes, and T. Inoue, Eds., ASM International, Materials Park, OH, 2002, pp. 125–138. 25. SAE, Residual Stress Measurement by X-Ray Diffraction, SAE J784a, 1971. 26. G.E. Totten, C.E. Bates, and N.A. Clinton, Handbook of Quenchants and Quenching Technology, ASM International, Materials Park, OH, 1993, pp. 483–486. 27. G. Sachs, The determination of internal stresses in rods and tube, Z. Metalk., 19(9), 1927, 352–357. 28. A.A. Denton, Determination of residual stress, Metall. Rev., 11, 1966, 1–23. 29. S. Nishimura, Y. Morita, and K. Tokimasa, Bull. Jpn. Soc. Mech. Eng., 18(116), 1975, 116–122. 30. G.E. Dieter, Mechanical Metallurgy, McGraw-Hill, New York, 1961, pp. 405–407. 31. T. Piech and K. Pomorski, Barkhausen noise method for estimation of direction of residual stresses in surface layers, in Residual Stress, (V. Hauk, H.P. Hougardy, E. Macherauck, and H.-D. Tietz, Eds.) DGM Informations Gmbh, 1993, pp. 333–340. 32. K. Titto, Use of Barkhausen effect in testing for residual stresses and material defects, in Residual Stress in Design, Process and Material Selection, W.B. Young, Ed., ASM International, Materials Park, OH, 1978, pp. 27–36. 33. R.E. Schromm, A.V. Clock, D.V. Mitrakovic, and S.R. Schaps, Ultrasonic measurements of residual stress in railroad wheels, in Practical Application of Residual Stress Technology, C. Ruud, Ed., ASM International, Materials Park, OH, 1991, pp. 61–68. 34. R.B. Thompson, An overview of ultrasonic measurement techniques, Proceedings of Fourth International Conference on Residual Stresses, Soc. Exp. Mech., Bethel, CT, 1994, pp. 97–110. 35. D.R. Allen and C.M. Sayers, The measurements of residual stress in textured steel using ultrasonic velocity combination technique, Ultrasonics, 22, 1984, 179–188. ß 2006 by Taylor & Francis Group, LLC. 36. H.J. Praskard and C.S. Choi, Residual stress measurements in system components by means of neutron diffraction, in Residual Stress in Design Process and Materials, W.B. Young, Ed., ASM International, Materials Park, OH, 1987, pp. 21–26. 37. H. Webster and W.J. Laird, Martempering of steel, in ASM Handbook, Vol. 4, ASM International, Materials Park, OH, 1991, p. 144. 38. C.E. Bates, G.E. Totten, and R.L. Brennan, Quenching of steel, in ASM Handbook, Vol. 4, ASM International, Materials Park, OH, 1991, p. 100. 39. F. Moreaux, A. Simon, and G. Beck, J. Heat Treat., 1(3),1980, 50–56. 40. G. Beck, Mem. Etud. Sci. Rev. Metall., July 1985, 269–282. 41. W.A.J. Moerdijk, Adv. Mater. Process., 137(3), 1990, 19–28. 42. M. Narazaki and S. Ninomiya, Molten sodium quenching of steel parts, Proceedings of the 13th International Federation for Heat Treatment & Surface Engineering & ASM Surface Engineering Congress, Columbus, OH, October 2002, pp. 464–470. 43. D. Huang, K. Arimoto, K. Lee, D. Lambert, and M. Narazaki, Prediction quench distortion on steel shaft with keyway by computer simulation, Proceedings of 20th ASM Heat Treating Society Conference, 9–12 October 2000, St. Louis, USA, ASM International, Materials Park, OH, 2000, pp. 708–712. 44. K. Arimoto, D. Lambert, K. Lee, W.T. Wu, and M. Narazaki, Prediction of quench cracking by computer simulation, Heat Treating: Proceedings of the 19th Conference, S.J. Midea and G.D. Pfaffmann, Eds., ASM International, Materials Park, OH, 1999, pp. 435–440. 45. S. Owaku, Criterion of quench cracking: its sources and prevention, Netsu Shori (J. Jpn. Soc. Heat Treat.), 30(2), 1990, 63–67. 46. Y. Mikita, I. Nakabayashi, and K. Sakamaki, Heat Treat., December 1989, 21–24. 47. Y. Mikita and I. Nakabayashi, Nipon Kikai Gakkai, Ronbunshu (A-hen), 53(489), 1987, 884–889. 48. T. Inoue, K. Haraguchi, and S. Kimura, Analysis of stresses due to quenching and tempering of steel, Trans. ISIJ, 18, 1978, 11–15. 49. T. Inoue and B. Raniecki, Determination of thermal-hardening stress in steels by use of thermoplasticity, J. Mech. Phys. Solids, 26, 1978, 187–212. 50. T. Inoue, D.Y. Ju, and Y. Arimoto, Metallo-thermo-mechanical simulation of quenching process— theory and implementation of computer code HEARTS, Proceedings of the First International Conference on Quenching and Distortion Control (Chicago), 1992, pp. 205–212. 51. D.Y. Ju, M. Sahashi, T. Omori, and T. Inoue, Residual stresses and distortion of a ring in quenching–tempering process based on metallo-thermo-mechanics, Proceedings of the Second International Conference on Quenching and Distortion Control (Cleveland), 1996, pp. 249–257. 52. M. Narazaki and D.Y. Ju, Simulation of distortion during quenching of steel effect of heat transfer in quenching, Heat Treating Including the Liu Dai Memorial Symposium, Proceedings of the 18th Conference, R.A. Wallis and H.W. Walton, Eds., ASM International, Materials Park, OH, 1998, pp. 629–638. 53. D.Y. Ju, M. Narazaki, H. Kamisugi, and H. Hirano, Computer predictions and experimental verification of residual stresses and distortion in carburizing–quenching of steel, Proceedings of the First International Conference on Thermal Process Modeling and Computer Simulation (Shanghai), 2000, pp. 165–172. 54. C.L. Magee, Nucleation of Martensite, American Society for Metals, Materials Park, OH, 1968. 55. W.A. Johnson and R.F. Mehl, Trans. AIME, 135, 1939, 416–458. 56. Y. Desalos et al., Deformations et Contrainslers du Traitement Thermique de Pieces en Acier, IRSID Re 902, 1982. 57. K. Arimoto, G. Li, A. Arvind, and W.T. Wu, The modeling of heat treating process, Heat Treating Including the Liu Dai Memorial Symposium, Proceedings of the 18th Conference, R.A. Wallis and H.W. Walton, Eds., ASM International, Materials Park, OH, 1998, pp. 23–30. 58. S. Yamanaka, T. Sakanoue, T. Yoshii, T. Kozuka, and T. Inoue, Influence of transformation plasticity on the distortion of carburized quenching process of Cr–Mo steel, in Heat Treating Including the Liu Dai Memorial Symposium, Proceedings of the 18th Conference, R.A. Wallis and H.W. Walton, Eds., ASM International, Materials Park, OH, 1998, pp. 657–665. ß 2006 by Taylor & Francis Group, LLC. 11 Tool Steels Elhachmi Essadiqi CONTENTS 11.1 11.2 Introduction ............................................................................................................. 651 Classification and Selection of Tool Steels............................................................... 652 11.2.1 Selection of Tool Steels ............................................................................... 652 11.2.2 Manufacturing Characteristics Are Related to Heat-Treatment Response... 661 11.3 Manufacturing of Tool Steels .................................................................................. 661 11.3.1 Steelmaking ................................................................................................. 661 11.3.2 Thermomechanical Processing .................................................................... 666 11.4 Important Steel Properties Relevant to the Manufacture of Tools.......................... 666 11.4.1 Dimensional Accuracy during Heat Treatment........................................... 666 11.4.2 Hot Formability .......................................................................................... 667 11.4.3 Cold Formability......................................................................................... 667 11.4.4 Machinability .............................................................................................. 667 11.4.5 Grindability ................................................................................................. 667 11.4.6 Polishability................................................................................................. 668 11.5 Important Properties Required for Various Applications........................................ 668 11.5.1 Hardness...................................................................................................... 668 11.5.2 Hardenability............................................................................................... 670 11.5.3 Toughness at Operational Temperature ...................................................... 673 11.5.4 Resistance to Thermal Fatigue.................................................................... 674 11.6 Heat Treatment ........................................................................................................ 674 11.6.1 Normalizing................................................................................................. 676 11.6.2 Stress-Relief Heat Treatments ..................................................................... 676 11.6.3 Annealing .................................................................................................... 678 11.6.4 Spheroidizing............................................................................................... 680 11.6.5 Carbides in Tool Steels................................................................................ 681 11.6.6 Hardening.................................................................................................... 682 11.6.6.1 Austenitizing ............................................................................... 682 11.6.6.2 Quenching ................................................................................... 684 11.6.6.3 Retained Austenite ...................................................................... 685 11.6.6.4 Tempering ................................................................................... 685 11.7 Characteristic Steel Grades for the Different Field of Tool Application................. 687 Bibliography ....................................................................................................................... 693 11.1 INTRODUCTION Tool steels are very special steels used to shape, cut, and form an extremely wide variety of metals and other materials under demanding conditions. The first known tool made of iron date back 60 centuries. The heat treatment to harden tool iron, consisting of heating and water ß 2006 by Taylor & Francis Group, LLC. quenching, was known 30 centuries ago. The earliest tool steels were based on plain carbon steel. In the mid-19th century and early in the 20th century, highly alloyed tool steels were developed to meet very stringent requirements for specific applications. This evolution was taking place in parallel with the understanding of the benefit of the alloying elements such as manganese, tungsten, molybdenum, vanadium, and chromium, and their availability. In parallel to this evolution, steelmaking evolved toward more controlled conditions to improve the quality and cleanliness of the tool steels. This advance in technology and knowledge allows designing specialized tool steels for cold and hot working of metals, molding plastics, as well as for many other special purposes. This chapter reviews manufacturing and heat treatment of various types of tool steels to achieve the required properties for specific applications. 11.2 CLASSIFICATION AND SELECTION OF TOOL STEELS Tool steels have been organized into groups that have evolved to perform specific functions, such as forging, cold working, die casting, and high-speed machining, in a variety of operating conditions. Within each group may be many grades that differ slightly from one another to accommodate somewhat different processing requirements, operating conditions, or work materials. Various systems are used to classify tool steels. The most widely used system was developed by the American Iron and Steel Institute (AISI). It arranges tool steels into groups that are based on prominent characteristics such as alloying, application, or heat treatment. Table 11.1 lists nine main groups of tool steels and their identifying letter symbols [1,2]. Table 11.2 presents the AISI classification and the nominal compositions of the most widely used tool steels [1,2]. These steels are also identified by designation in the United Numbering System (UNS) for metals and alloys. Other independent classification systems for tool steels from other countries such as Germany, Japan, Great Britain, and France, exist, and are listed in Table 11.3 [1,3,4]. 11.2.1 SELECTION OF TOOL STEELS The selection of tool steel for a specific operation is based on two major criteria: (1) the performance of the steel for a given application; and (2) analysis of the limitation associated TABLE 11.1 Main Groups of Tool Steels and AISI Letter Symbols Group Water-hardening tool steels Shock-resisting tool steels Oil-hardening cold-working tool steels Air-hardening, medium-alloy cold-working tool steels High-carbon, high-chromium cold-working tool steels Mold steels Hot-working tool steels, chromium, tungsten, and molybdenum Tungsten high-speed tool steels Molybdenum high-speed tool steels Identifying Symbol W S O A D P H T M Source: From G. Roberts, G. Krauss, and R. Kennedy, Tool Steels, 5th ed., ASM International, Materials Park, OH, 1998, p. 7; Tool steels, Heat Treater’s Guide: Practices and Procedures for Irons and Steels, H. Chandler, Ed., ASM International, Materials Park, OH, 1995, pp. 517–669. ß 2006 by Taylor & Francis Group, LLC. Tool Steels ß 2006 by Taylor & Francis Group, LLC. TABLE 11.2 AISI Classification and Nominal Compositions of Major Tool Steels Identifying Elements, % AISI UNS No. C Mn Si Cr V W Mo Co Ni Water-hardening tool steels W1 T72301 W2 T72302 W5 T72305 0.60–1.40 (a) 0.60–1.40 (a) 1.10 — — — — — — — — 0.50 — 0.25 — — — — — — — — — — — — — Shock-resisting tool steels S1 T41901 S2 T41902 S5 T41905 S6 T41906 S7 T41907 0.50 0.50 0.55 0.45 0.50 — — 0.80 1.40 — — 1.00 2.00 2.25 — 1.50 — — 1.50 0.75 — — — — — 2.50 — — — 1.75 — 0.50 0.40 0.40 — — — — — — — — — — — Oil-hardening cold-work tool steels 01 T31501 02 T31502 0.6 (b) T31506 07 T31507 0.90 0.90 1.45 1.20 1.00 1.60 0.80 — — — 1.00 — 0.50 — — 0.75 — — — — 0.50 — — 1.75 — — 0.25 — — — — — — — — Air-hardening, medium-alloy cold-work tool steels A2 T30102 1.00 A3 T30103 1.25 A4 T30104 1.00 A6 T30106 0.70 A7 T30107 2.25 A8 T30108 0.55 A9 T30109 0.50 A10 (b) T30110 1.35 — — 2.00 2.00 — — — 1.80 — — — — — — — 1.25 5.00 5.00 1.00 1.00 5.25 5.00 5.00 — — 1.00 — — 4.75 — 1.00 — — — — — 1.00 (c) 1.25 — — 1.00 1.00 1.00 1.25 1.00 1.25 1.40 1.50 — — — — — — — — — — — — — — 1.50 1.80 High-carbon, high-chromium cold-work steels D2 T30402 1.50 — — 12.00 1.00 — 1.00 — — 653 Continued 654 ß 2006 by Taylor & Francis Group, LLC. TABLE 11.2 (Continued ) AISI Classification and Nominal Compositions of Major Tool Steels Identifying Elements, % AISI UNS No. D3 D4 D5 D7 T30403 T30404 T30405 T30407 C Si Cr V W Mo Co Ni 2.25 2.25 1.50 2.35 — — — — — — — — 12.00 12.00 12.00 12.00 — — — 4.00 — — — — — 1.00 1.00 1.00 — — — — — — — — Low-alloy special-purpose tool steels L2 T61202 L6 T61206 0.50–1.10 (a) 0.70 — — — — 1.00 0.75 0.20 — — — — 0.25 (c) — — — 1.50 Mold steel P2 P3 P4 P5 P6 P20 P21 T51602 T51603 T51604 T51605 T51606 T51620 T51621 0.07 0.10 0.07 0.10 0.10 0.35 0.20 — — — — — — 1.20 (Al) — — — — — — — 2.00 0.50 5.00 2.25 1.50 1.70 — — — — — — — — — — — — — — — 0.20 — 0.75 — — 0.40 — — — — — — — — 0.50 1.25 — — — 3.50 4.00 Chromium hot-work tool steels H10 T20810 H11 T20811 H12 T20812 H13 T20813 H14 T20814 H19 T20819 0.40 0.35 0.35 0.35 0.40 0.40 — — — — — — — — — — — — 3.25 5.00 5.00 5.00 5.00 4.25 0.40 0.40 0.40 1.00 — 2.00 — — 1.50 — 5.00 4.25 2.50 1.50 1.50 1.50 — — — — — — — 4.25 — — — — — — Tungsten hot-work tool steels H21 T20821 H22 T20822 H23 T20823 H24 T20824 H25 T20825 H26 T20826 0.35 0.35 0.30 0.45 0.25 0.50 — — — — — — — — — — — — 3.50 2.00 12.00 3.00 4.00 4.00 — — — — — 1.00 9.00 11.00 12.00 15.00 15.00 18.00 — — — — — — — — — — — — — — — — — — Steel Heat Treatment: Metallurgy and Technologies Mn 0.60 — — 4.00 2.00 6.00 5.00 — — Tungsten high-speed tool steels T1 T12001 T2 T12002 T4 T12004 T5 T12005 T6 T12006 T8 T12008 T15 T12015 0.75 (a) 0.80 0.75 0.80 0.80 0.75 1.50 — — — — — — — 4.00 — — — — — — 1.00 4.00 4.00 4.00 4.00 4.00 4.00 18.00 2.00 1.00 2.00 1.50 2.00 5.00 — 18.00 18.00 18.00 20.00 14.00 12.00 — — — — — — — — — 5.00 8.00 12.00 5.00 5.00 — — — — — — — Molybdenum high-speed tool steels M1 T11301 M2 T11302 M3, class 1 T11313 M3, class 2 T11323 M4 T11304 M6 T11306 M7 T11307 M10 T11310 M30 T11330 M33 T11333 M34 T11334 M36 T11336 0.80 (a) 0.85–1.00 (a) 1.05 1.20 1.30 0.80 1.00 0.85–1.00 (a) 8.00 0.90 0.90 0.80 — — — — — — — — — — — — — — — — — — — — — — — — 4.00 4.00 4.00 4.00 4.00 4.00 4.00 4.00 4.00 4.00 4.00 4.00 1.00 2.00 2.40 3.00 4.00 2.00 2.00 2.00 1.25 1.15 2.00 2.00 1.50 6.00 6.00 6.00 5.50 4.00 1.75 — 2.00 1.50 2.00 6.00 8.00 5.00 5.00 5.00 4.50 5.00 8.75 8.00 8.00 9.50 8.00 5.00 — — — — 12.00 — — 5.00 8.00 8.00 8.00 8.00 — — — — — — — — — — — — Ultra hard high-speed tool steels M41 T11341 M42 T11342 M43 T11343 M44 T11344 M46 T11346 M47 T11347 1.10 1.10 1.20 1.15 1.25 1.10 — — — — — — — — — — — — 4.25 3.75 3.75 4.25 4.00 3.75 2.00 1.15 1.60 2.00 3.20 1.25 6.75 1.50 2.75 5.25 2.00 1.50 3.75 9.50 8.00 6.25 8.25 9.50 5.00 8.00 8.25 12.00 8.25 5.00 — — — — — — 655 (a) Available with different carbon contents. (b) Contains graphite. (c) Optional. Source: From G. Roberts, G. Krauss, and R. Kennedy, Tool Steels, 5th ed., ASM International, Materials Park, OH, 1998, p. 8; Tool steels, Heat Treater’s Guide: Practices and Procedures for Irons and Steels, H. Chandler, Ed., ASM International, Materials Park, OH, 1995, pp. 517–669. Tool Steels ß 2006 by Taylor & Francis Group, LLC. Molybdenum hot-work tool steels H42 T20842 656 ß 2006 by Taylor & Francis Group, LLC. TABLE 11.3 Cross-References of AISI Tool Steels Designations to Designations in Other National Systems United States (AISI) West Germany (DIN)a Molybdenum high-speed steels (ASTM A600) M1 1.3346 M2, reg C M2, high C 1.3341, 1.3343, 1.3345, 1.3553, 1.3554 1.3340, 1.3342 M3, class 1 M3, class 2 1.3344 M4 Great Britain (B.S.)c — 4659 BMI G4403 SKH51 (SKH9) 4659 BM2 — — G4403 SKH52 G4403 SKH53 — G4403 SKH54 1.3348 4659 BM4 — — — — — — G4403 SKH55 — — 4659 BM34 4659 BM34 4659 BM34 — 1.3249 1.3249 1.3249 1.3243 M36 1.3243 M41 1.3245, 1.3246 G4403 SKH55, G4403 SKH56 G4403 SKH55 M42 1.3247 G4403 SKH59 — — — G4403 SKH58 M10, reg C M10, high C M30 M33 M34 M35 M43 — — — — — — 4659 BM42 — France (AFNOR)d A35-590 4441 Z85DCWV08-04-02-10 A35-590 4301 Z85WDCV06-05-04-10 A35-590 4302 Z90WDCV06-05-04-02 — A35-590 4360 Z120WDCV06-05-04-03 A35-590 4361 Z130WDCV06-05-04-04 A35-590 4442 Z100DCWV09-04-02-02 — — — — — A35-590 4371 Z85WDKCV06-05-05-04-02 A35-590 4372 Z90WDKCV06-05-05-04-02 A35-590 4371 Z85WDKCV06-05-05-04 A35-590 4374 Z110WDKCDV07-05-04-04 A35-590 4475 Z110DKCWV09-08-04-02 A35-590 4475 Sweden (SS14) 2715 2722 — — (USA M3 class 2) — 2782 — — — — — — — 2723 2736 — Steel Heat Treatment: Metallurgy and Technologies M7 Japan (JIS)b — — Intermediate high-speed steels M50 1.2369, 1.3551 M52 — — — — — A35-590 3551 Y80DCV42.16 — Tungsten high-speed steels (ASTM A600) T1 1.3355, 1.3558 G4403 SKH2 4659 BT1 T2 T4 1.3255 — G4403 SKH3 4659 BY2, 4659 BT20 4659 BT4 T5 1.3265 G4403 SKH4B 4659 BT5 T6 T8 T15 1.3257 — G4403 SKH10 4659 BT6 Chromium hot-work steels (ASTM A681) H10 1.2365, 1.2367 H11 1.2343, 1.7783, 1.7784 H12 1.2606 H13 1.2344 H14 1.2567 H19 1.2678 G4404 SKD7 G4404 SKD6 G4404 SKD62 G4404 SKD61 G4404 SKD4 G4404 SKD8 4659 BH10 4659 BH11 4659 BH12 4659 BH13, 4659 H13 — 4659 BH19 A35-590 3451 32DCV28 A35-590 3431 FZ38CDV5 A35-590 3432 Z35CWDV5 A35-590 3433 Z40CDV5 3541 Z40WCV3 — Tungsten hot-work steels (ASTM A681) H21 1.2581 G4404 SKD5 4659 BH21, 4659 H21A A35-590 3543 Z30WCV9 H22 H23 H24 H25 H26 G4404 SKD5 — — — — — — — — 4659 BH26 1.3207 M46 M47 1.3247 1.3247 G4403 SKH57 — — 1.3202 1.2581 1.2625 — 4659 BT15 A33-590 4201 Z80WCV18-04-01 4203 18-02 A35-590 4271 Z80WKCV18-05-04-01 A35-590 4275 Z80WKCV18-10-04-02 — — A35-590 4171 Z160WKVC12-05-05-04 — — — (USA M50) — — — — (USA T5) — — (USA T15) — — — 2242 — — 2730 — — — — — — — — — — Continued 657 — — — 4659 (USA M44) Tool Steels ß 2006 by Taylor & Francis Group, LLC. — — Z110DKCWV09-08-04-02-01 A35-590 4376 Z130KWDCV12-07-06-04-03 — — M44 658 ß 2006 by Taylor & Francis Group, LLC. TABLE 11.3 (Continued ) Cross-References of AISI Tool Steels Designations to Designations in Other National Systems United States (AISI) West Germany (DIN)a Molybdenum hot-work steels (ASTM A681) H42 — Japan (JIS)b Great Britain (B.S.)c — — France (AFNOR)d Sweden (SS14) 3548 Z65WDCV6.05 — Air-hardening, medium-alloy cold-work steels (ASTM A 681) A2 1.2363 A3 — A4 — A5 — A6 — A7 — A8 1.2606 A9 — A10 — G4404 SKD12 — — — — — G4404 SKD62 — — 4659 BA2 — — — 4659 BA6 — — — — A35-590 2231 Z100CDV5 — — — — — 3432Z38CDWV5 — — High-carbon, high-chromium cold-work steels (ASTM A681) D2 1.2201, 1.2379, 1.2601 G4404 SKD11 4659 (USA D2), 4659 BD2 4659 BD2A 4659 BD3 A35-590 2231 Z100CFV5 — A35-590-2233 Z200C12 — 4659 BD3 A35-590 2233 Z200C12 — 1.2080, 1.2436, 1.2884 D4 1.2080, 1.2436, 1.2884 D5 D7 1.2880 1.2378 Oil-hardening cold-work steels (ASTM A681) O1 1.2510 O2 1.2842 G4404 SKD1, G4404 SKD2 G4404 SK1, G4404 SKD2 — — G4404 SKS21, G4404 SKS3, G4404 SKS93, G4404 SKS94, G4404 SKS95 — — — — — — — — — — — A35-590 2234 Z200CD12 2237 ZC30CVA12.04 2312 4659 BO1 A35-590 2212 90 MWCV5 2140 4659 (USA 02) 4659 BO2 — Steel Heat Treatment: Metallurgy and Technologies D3 2260 1.2206 1.214, 1.2419, 1.2442, 1.2516, 1.2519 Shock-resisting steels (ASTM A681) S1 1.2542, 1.2550 S2 1.2103 S5 1.2823 S6 — S7 — Low-alloy special-purpose steels (ASTM A681) L2 1.2235, 1.2241, 1.2242, 1.2243 L6 1.2713, 1.2714 Low-carbon mold steels (ASTM A681) L2 1.2235, 1.2241, 1.2242, 1.2243, 1.2713, 1.2714 L6 1.2713, 1.2714 Low-carbon mold steels (ASTM A681) P2 — P3 1.5713 P4 1.2341 P5 — P6 1.2735, 1.2745 P20 1.2311, 1.2328, 1.2330 P21 — — G4404 SKS2 — — A35-5902132 130C3 A35-590 2141 105WC13 4659 BS1 4659 BS2 4659 BS5 — — A35-590 2341 55WC20 A35-590 2334 Y45SCD6 — — — G4404 SKT3, G4410 SKC11 G4404 SKS51, G4404 SKT4 — A35-590 3355 55CNDV4 — — A35-590 3381 55NCDV7 — G4404 SKT3, G4410 SKC11 — A35-590 33335 55CNDV4 — G4404 SKS51, G4404 SKT4 — A35-590 3381 55NCDV7 — — — — — G4410 SKC31 — — — — — — — 4659 (USA P20) — — 2881 Y10NC6 — — 2882 10NC12 A35-590 2333 35CMD7 — G4404 SKS 41 — — — — — — Tool Steels ß 2006 by Taylor & Francis Group, LLC. O6 O7 2710 — — — — — (USA P4) — — (USA P20) — Continued 659 660 ß 2006 by Taylor & Francis Group, LLC. TABLE 11.3 (Continued ) Cross-References of AISI Tool Steels Designations to Designations in Other National Systems Great Britain (B.S.)c Water-hardening steels (ASTM A686) W1 1.1525, 1.1545, 1.1625, 1.1654, 1.1663, 1.1673, 1.1744, 1.1750, 1.1820, 1.1830 G4401 SK1, G4401 SK2, G4401 SK3, G4401 SK4, G4401 SK5, G4401 SK6, G4401 SK7, G4410 SKC3 4659 (USA WI), 4659 BW1A, 4659 BW1B, 4659 BW1C W2 1.1645, 1.2206, 1.283 G4404 SKS43, G4404 SKS44 4659 BW2 W5 1.2002, 1.2004, 1.2056 — a West Germany (DIN)a — France (AFNOR)d A35-590 1102 Y(1) 105, A35-590 1103 Y(1) 90, A35-590 1104 Y(1) 80, A-35-590 1105 Y(1) 70, A35-590 1200 Y(2) 140, A35-590 1201 Y(2) 120, A35-596 Y75, A35-596 Y90 A35-590 1161 Y120V, A35-590 1162 Y105V, A35-590 1163 Y90V, A35-590 1164 Y75V, A35-590 1230 Y(2) 140C, A35-590 2130 Y100C2 A35-590 1232 Y105C Sweden (SS14) — (USA W2A) (USA W2B) (USA W2C) — Deutsche Industries Normen (German Industrial Standards). b Japanese Industrial Standard. c British Standard. d L’Association Française de Normalization (French Standards Association). (a) Available with different carbon contents. (b) Contains graphite. (c) Optional. Source: From G. Roberts, G. Krauss, and R. Kennedy, Tool Steels, 5th ed., ASM International, Materials Park, OH, 1998, pp. 10–12; J.G. Gensure and D.L. Potts, International
