Repository: fredporter/global-knowledge

# Global Vault

**Purpose:** Reference knowledge — public domain content, device specs, learning materials.

**Scope:** macOS → Linux only (read-only on Linux side).

**Contents:**
- `knowledge/` — Reference knowledge (survival, navigation, fire, water, tools, etc.)
- `concepts/` — System concepts and architecture docs
- `repos/` — Repository documentation (uDevFramework, etc.)
- `config/` — Configuration references
- `learning/` — Educational content and tutorials
- `tools/` — Utility scripts
- `handoff/` — Handoff data
- `system/` — System state data
- `data/` — Structured data (MCP, feeds, spools, workflows)
- `vault/` — Vault metadata
- `surfaces/` — Surface definitions

File: contributor/misc/Steel Heat Treatment_ Metallurgy and Technologies (Steel Heat Treatment Handbook, Second Edition).md (part 42 of 50)
Metallic Materials Cross-Reference, 3rd ed., Genium Publishing, New York, 1988; C.W. Wegst, J.C. Hamaker, Jr., and A.R. Johnson, Tool Steels, 3rd ed., American Society for Metals, Materials Park, OH, 1962. Steel Heat Treatment: Metallurgy and Technologies Japan (JIS)b United States (AISI) with the manufacture of the tool die or mold. After the preliminary selection based on the above two criteria, the final selection will be based on the final cost per unit part produced by the tool [1]. 11.2.2 MANUFACTURING CHARACTERISTICS ARE RELATED TO HEAT-TREATMENT RESPONSE Service characteristics are related to toughness, resistance to softening, and wear resistance. An overview and comparison of the most important manufacturing and service characteristics of tool steels are given in Table 11.4. This qualitative ranking helps assessing various tool steels. 11.3 MANUFACTURING OF TOOL STEELS Tool steels are prepared using various processes such as steelmaking and casting, powder metallurgy (P=M), and the Ospray process. A summary of these manufacturing processes is presented along with their benefits and limitations in terms of improved quality and lower cost. 11.3.1 STEELMAKING Tool steels are processed through an electrical arc furnace (EAF); secondary refining processes have been introduced recently such as argon–oxygen decarburization (AOD), vacuum– oxygen decarburization (VOD), and the use of ladle furnaces [7]. The principle benefits associated with secondary refining are reduced furnace time, increased overall capacity, improved yield quality, consistency, and reproducibility. Most tool steels are processed using EAFs. The cleanliness of the liquid steel and the control of the chemistry are performed in ladle furnace, the AOD process, and vacuum arc degassing process (VAD) [8,9]. In the latter process, optimum temperatures for vacuum degassing, refining, as well as final alloy composition and subsequent ingot teeming can be accurately controlled. In addition, stirring the argon under vacuum provides melt uniformity and maximizes the removal of undesirable gases and nonmetallic inclusions from the steel. Next to vacuum arc melting, the VAD process improves cleanliness and hence, mechanical properties in the final product. This process is required when higher levels of polishability and improving toughness of tool steels are required. If more cleanliness and improved properties are required, vacuum arc remelting (VAR) is employed. In this process, the molten steel from the VAD is teemed into a cylindrical ingot. The ingot is then remelted under vacuum into a water-cooled copper mold. The resultant VAR ingot is forged into intermediate billets or to the final product. To improve cleanliness by reducing nonmetallic inclusions of the steel and to reduce segregation of other processes such as electroslag remelting, P=M, and spray forming are used. Electroslag remelting, which is employed in the production of a relatively small percentage of tool steels, involves passing an electrical current through a consumable electrode of similar chemistry as that desired in the final ingot, that resistance melts under a protective, refining slag, and is then solidified into an ingot. The electrode is usually of the similar chemistry as the final ingot [10]. The cleanliness of ESR-melted product is superior to that of air-melted EAF product due to the reduction of sulfur and the removal of inclusions by the ESR slag, which results in better properties such as fatigue resistance, as illustrated in Figure 11.1, and improved hot workability. P=M has been used in the past to produce high-alloy tool steels. It is now a major manufacturing process for various types of tool steels such as cold-work and hot-work tool steels. The powder process involves melting the steel to the desired chemistry and then producing the powder by impinging a thin stream of molten steel with jets of water or gas. The powder is then processed through a series of operations such as drying, screening, ß 2006 by Taylor & Francis Group, LLC. 662 ß 2006 by Taylor & Francis Group, LLC. TABLE 11.4 Manufacturing and Service Characteristics of Tool Steels Hardening and Tempering Hardening Response Amount of Distortion (a) Resistance to Cracking Toughness Resistance to Softening Deep Deep Deep A or S, low, O, medium A or S, low, O, medium A or S, low, O, medium Medium Medium Medium 60–65 60–65 61–66 Medium Medium Medium Low Low Low Very high Very high Very high Very high Very high Very high Deep Deep Deep Deep Deep Deep Deep Deep Deep Deep Deep Deep Deep Deep A or S, low, O, medium A or S, low, O, medium A or S, low, O, medium A or S, low, O, medium A or S, low, O, medium A or S, low, O, medium A or S, low, O, medium A or S, low, O, medium A or S, low, O, medium A or S, low, O, medium A or S, low, O, medium A or S, low, O, medium A or S, low, O, medium A or S, low, O, medium Medium Medium Medium Medium Medium Medium Medium Medium Medium Medium Medium Medium Medium Medium 61–66 61–66 61–66 60–65 60–65 60–65 60–65 60–65 65–70 65–70 65–70 65–70 67–69 65–70 Medium Medium Medium Medium Medium Medium Medium Medium Medium Medium Medium Medium Medium Medium Low Low Low Low Low Low Low Low Low Low Low Low Low Low Very high Highest Very high Very high Highest Highest Highest Highest Highest Highest Highest Highest Highest Highest Very high Very high Very high Very high Very high Very high Very high Very high Very high Very high Very high Very high Very high Very high Deep Deep Deep Deep Deep A or S, low, O, medium A or S, low, O, medium A or S, low, O, medium A or S, low, O, medium A or S, low, O, medium High High Medium Medium Medium 60–65 61–65 62–66 60–65 60–65 Low Low Low Low Low Very high Very high Highest Highest Highest Very high Very high Very high Very high Very high Deep Deep A or S, low, O, medium A or S, low, O, medium Medium Medium 60–65 63–68 Medium Medium Medium Medium Low to medium Medium Low to medium Medium Medium Low Low Highest Highest Very high Highest Chromium hot-work steels H10 Medium Deep Very low Highest 39–56 High High Medium H11 Deep Very low Highest 38–54 Medium to high Medium to high Very high High Medium Molybdenum high-speed steels M1 Low M2 Medium M3 (class 1 and Medium class 2) M4 Medium M6 Low M7 Low M10 Low M30 Low M33 Low M34 Low M36 Low M41 Low M42 Low M43 Low M44 Low M46 Low M47 Low Tungsten high-speed steels T1 High T2 High T4 Medium T5 Low T6 Low T8 T15 Medium Approximate Hardness (b), HRC Resistance to Wear Steel Heat Treatment: Metallurgy and Technologies Machinability AISI Designation Resistance to Decarburization Fabrication and Service Medium Deep Very low Highest 38–55 Very high High Medium Very high High Medium 40–47 40–57 Medium to high Medium to high High High H13 Medium Deep Very low Highest 38–53 Low A or S, low, O, medium Highest High High High High High Medium Medium to high A or S, low, O, medium A or S, low, O, medium A or S, low, O, medium A or S, low, O, medium A or S, low, O, medium A or S, low, O, medium High High High High High High 36–54 39–52 34–37 45–55 35–44 43–48 Medium Medium Medium Medium Medium Medium High High Medium Medium High Medium High High Very high Very high Very high Very high Medium to high Medium to high Medium to high High Medium High A or S, low, O, medium Medium 50–60 Medium Medium Very high High Lowest Lowest Lowest Highest Highest Highest 57–62 57–65 54–62 High Very high Medium to high Medium to high Deep Lowest Highest 54–60 Medium Medium to high A7 A8 A9 A10 Medium to high Medium to high Medium to high Medium to high Deep Deep Deep Deep Lowest Lowest Lowest Lowest Highest Highest Highest Highest 57–67 50–60 35–56 55–62 Medium Medium Low to medium Low to medium Low Medium Medium Medium to high High High Medium A6 Medium Medium Low to medium Low to medium Low Medium Medium Medium to high High High High Medium Highest Medium to high Medium to high High Lowest Lowest Lowest Lowest Lowest Highest High Highest Highest Highest 54–61 54–61 54–61 54–61 58–65 Low Low Low Low Low Low Low Low Low Low High High High High High High to very high Very high Very high High to very high Highest Very low Very low Very low W, high, O, very low Very high Very high Very high W, high, O, very low 57–62 57–62 58–53 58–64 High High Highest High Medium Medium Medium Medium Low Low Low Low Medium Medium Medium Medium High-carbon, high-chromium cold-work steels D2 Medium Deep D3 Medium Deep D4 Medium Deep D5 Medium Deep D7 Medium Deep Oil-hardening cold-work steels O1 High Medium O2 High Medium O6 High Medium O7 High Medium 663 H14 Medium Deep H19 Medium Deep Tungsten hot-work steels H21 Medium Deep H22 Medium Deep H23 Medium Deep H24 Medium Deep H25 Medium Deep H26 Medium Deep Molybdenum hot-work steels H42 Medium Deep Air-hardening medium-alloy cold-work steels A2 Medium Deep A3 Medium Deep A4 Medium to high Deep Tool Steels ß 2006 by Taylor & Francis Group, LLC. H12 Continued 664 ß 2006 by Taylor & Francis Group, LLC. TABLE 11.4 (Continued) Manufacturing and Service Characteristics of Tool Steels Hardening and Tempering Amount of Distortion (a) Resistance to Cracking Machinability Toughness Resistance to Softening Shock-resisting steels S1 Medium S2 Low Medium Medium Medium High High Low 40–68 50–60 Very high Highest Very high Highest Medium Low Highest Highest Low 54–56 47–57 Medium Medium to high Medium to high Medium Medium S5 Low Medium Medium High 50–60 S6 S7 Low Medium Medium Deep Medium A, lowest, O, low High A, highest, O, high Medium Very high Very high High Low Low to medium Low-alloy special-purpose steels L2 High Medium W, low, O, medium 45–63 High Low to medium 45–62 Medium Very high (c) Very high Low Low W, high, O, medium High L6 High Low-alloy special-purpose steels P2 High Medium Low Medium Medium Low High 58–64 (c) High Low Medium High Medium Low High 58–64 (c) High Low Medium High High High High High — — Medium Very low W, high, O, low A, very low, O, low Low High High High High 58–64 (c) 58–64 (c) 58–64 (c) 28–37 High High High High Medium Low Low Low High Medium Medium Low to medium Deep Lowest High 30–40 (d) Medium to high Medium to low Medium Medium Medium Medium to high Medium P3 P4 P5 P6 P20 Medium Medium Medium Shallow Shallow Shallow High High High Medium Medium Medium 50–64 50–64 50–64 Highest Highest Highest High (e) High (e) High (e) Low Low Low Low to medium Low to medium Low to medium P21 High Water-hardening steels W1 Highest W2 Highest W5 Highest Approximate Hardness (b), HRC Resistance to Wear A, Air cool; B, brine quench; O, oil quench; S, salt bath quench; W, water quench. (b) After tempering in temperature range normally recommended for this steel. (c) Carburized case hardness. (d) After aging at 510 to 5508C. (e) Toughness decreases with increasing carbon content and depth of hardening. Source: From A.M. Bayer, T. Vasco, and L.R. Walton, Wrought tool steels, in ASM Handbook, Vol. 1, Properties and Selection: Iron, Steels, and High-Performance Alloys, 10th ed., 1990, p. 772 Tool Steels, Products Manual, American Iron and Steel Institute, Washington, D.C., 1978. Steel Heat Treatment: Metallurgy and Technologies Hardening Response AISI Designation Resistance to Decarburization Fabrication and Service 109 750 102 700 650 94 600 87 550 80 Air melted 500 73 450 65 400 58 Indicates runout 350 104 Stress, ksi Stress, MPa ESR 105 106 Cycles 107 51 108 FIGURE 11.1 S–N curves for tension–compression fatigue testing of transverse air-melted and ESR A2 specimen. (From G. Roberts, G. Krauss, and R. Kennedy, Tool Steels, 5th ed., ASM International, Materials Park, OH, 1998, p. 33; T.V. Philip, Met. Technol., 1975, 554–564.) annealing, sintering, and pressing into billets that are conventionally forged or rolled into bars. This process is more suitable for the production of more highly alloyed tool steels such as high-carbon, high-chromium, and high-speed steels. These steels are very difficult to produce by cast ingot process due to slow cooling rates, resulting in macrosegregation and the formation of eutectic-carbide structure that are difficult to be broken down during hot working [12]. Rapid solidification associated with P=M process reduces segregation and produces uniform and fine microstructure of an atomized powder. High-speed steels produced by P=M have better grindability than the same steel produced by casting due to their fine and uniformly distributed carbides. Figure 11.2 illustrates the finer and uniformly distributed carbides and homogeneous microstructure in bars produced by P=M compared to that in ingot casting [13]. The spray forming process [1] is attracting more attention because of its economy and capability of producing dense, preformed products of metals of different shapes. This process consists of gas atomization of molten metal by nitrogen or argon into small droplets. These droplets are deposited into a rotating collector that can produce products with different (a) Powder-metallurgically produced bars (b) Bars produced by ingot casting 250 μm FIGURE 11.2 Microstructure in 100-mm diameter. Bars of high-speed steel M3 produced by (a) P=M and (b) ingot casting. (From S. Wilmes, H-J. Becker, and R. Krumpholz, ‘‘Tool Steels’’, A Handbook for Materials Research and Engineering, Vol. 2, Applications, ed., Verein Deurscher Eisenhuttenleute, 1993, p. 327.) ß 2006 by Taylor & Francis Group, LLC. shapes such as billet, hollows, and sheet. Tool steels have been produced in Japan using the Ospray process since 1986. High-carbon, high-speed steel, and high-chromium cast iron are the alloy sprayed [8,14]. High-alloy steels made using Ospray have uniform and fine carbides of a size close to P=M products. A comparison of properties of high-speed steel tools manufactured by Ospray, powder metallurgy, and ingot metallurgy, is given in Table 11.5. It shows that the performance of tools produced by the Ospray process is equivalent to that produced by P=M. 11.3.2 THERMOMECHANICAL PROCESSING The purpose of hot working such as hot forging and hot rolling is to produce tool steels close to the final shape and dimension and to improve the properties and performance of the final tool through grain refinement and uniform carbide distribution. After hot working, the forged or rolled bars must be annealed usually to avoid cracking during machining, grinding, or reheating for further work. The typical hot working start temperature range is about 1190 to 10908C and the finish temperature range is about 955 to 10108C, depending on the steel grade and the process used to produce it. Usually, in finish rolling after forging, a rapid heating of a 135-mm diameter billet from room temperature to the hot rolling temperature of approximately 11508C in 10 min is used to prevent decarburization. Hot workability of tool steels depends on their chemistry and high alloying reduces it. It improves with grain refinement and reduction of segregation. Hot working of a cast structure is lower than that of the forged or rolled billet because of the coarser grain size and carbides, as well as higher segregation degree of the former microstructure. 11.4 IMPORTANT STEEL PROPERTIES RELEVANT TO THE MANUFACTURE OF TOOLS The properties of steels that are important in the manufacturing of tools include dimensional accuracy, hot ductility, cold formability, machinability, grindability, polishability, and resistance to decarburization. 11.4.1 DIMENSIONAL ACCURACY DURING HEAT TREATMENT Distortion, which is the sum of all changes in dimension and shape that appear after heat treatment, is a common concern in tool steel manufacturing. Usually it is difficult and TABLE 11.5 Comparison of Properties (Relative Values) of High-Speed Tool Steel Made by Various Processes Property Carbide size, mm Bend strength Wear resistance Grindability Toughness Ospray Metallurgy Powder Metallurgy Ingot Metallurgy 5–6 90 100 80 90 2–3 100 90 100 100 15–20 60 100 25 60 Source: From G. Roberts, G. Krauss, and R. Kennedy, Tool Steels, 5th ed., ASM International, Materials Park, OH, 1998, p. 41. ß 2006 by Taylor & Francis Group, LLC. expensive to machine tool steels in the hardened condition. The final shape of some tool steels is produced by machining in the soft-annealed condition [13]. To prevent distortion that cannot be avoided during heat treatment, this process is carried out prior to manufacturing of tool steel. The factors that affect dimensional accuracy are (1) specific volume differences of phases existing before and after heat treatment; (2) thermal stresses caused by temperature differences between the surface and the core of heat-treated tool; and (3) stresses that are caused by phase transformation. Segregation affects distortion through its influence on transformation. Segregation can be reduced by homogenization heat treatment. 11.4.2 HOT FORMABILITY The hot ductility of tool steels is important because it prevents cracking during hot rolling or forging. Hot ductility is reduced by the presence of carbides along grain boundaries, inclusions, sulfur, and tramp elements such as Cu, Sn, and Sb. Improving steel cleanliness by remelting process is beneficial in preventing transverse cracking during hot forming of highly alloyed tool steels, such as ledeburitic steels that have poor hot ductility. Crack initiation could be prevented by improving the surface quality. 11.4.3 COLD FORMABILITY Soft annealing that produces microstructure with large and spheroidized carbides improves cold forming such as hobbing and lowers hardness. Tool steels with very high-carbide content such as ledeburitic carbides, that cannot be influenced strongly by soft annealing, are rarely manufactured by cold forming. 11.4.4 MACHINABILITY Machinability is characterized by all the properties of a material that play a role in shaping steels by the use of cutting tools. Soft steels such as low-carbon tool steels with high-ferrite content are difficult to machine due to adhesion between the tool and workpiece. In this case, tool steel is machined in the normalized condition with a ferrite–pearlite microstructure, and not in the soft-annealed condition. Steels with a high-carbon content are machined under soft-annealing condition with spheroidized carbides [13]. The best machining results are obtained with a hardness between about 180 and 230 HB. Machinability is reduced by the presence of hard particles such as alumina and silica and special carbides, which increase cratering on the cut surface and abrasion on the top surface. It is well known that sulfur improves machinability through its influence on chip formation. Sulfur is generally limited to 0.1% to avoid high anisotropy of properties, such as toughness. 11.4.5 GRINDABILITY Grindability is the ability to remove a large amount of material by grinding in a short period of time without damaging the tool surface. The grindability index is the volume of metal removed per volume of wheel wear. Usually, tools, that are heat treated after machining, are shaped by grinding after heat treatment. Surface damaging can be caused by the accumulation of heat in the surface, which may cause surface tempering or hardening. Stresses developed during such heating through volumetric changes may create grinding check defects. Grindability, which can be measured by abrasion, decreases with increasing hardness, carbide content, hardness of carbides, and carbide size. ß 2006 by Taylor & Francis Group, LLC. 11.4.6 POLISHABILITY Tool steels with polished surfaces are used in stamping, forming, and plastic processing. Ledeburitic tool steels are more difficult to polish due to the presence of hard carbides. Microstructure inhomogeneities result in poor response to polishing. Clean steels with fewer nonmetallic inclusions and reduced segregation have excellent polishability. Hard inclusions such as alumina or silicates are detrimental to the quality of polished tool steels. Polishability increases with the hardness, but this is not the only factor to take into account for designing tool steels with high hardness. 11.5 IMPORTANT PROPERTIES REQUIRED FOR VARIOUS APPLICATIONS Tool steels are high-quality steels as opposed to construction steels, for which new steel grades are developed more economically with mechanical properties obtained directly from forging or rolling. The Mechanical property of tool steels requires very highly controlled heat treatment. The microstructure and properties of tool steels resulting from heat treatment depend on the chemical composition for a given grade, on the annealing conditions. Tool steels are used for many applications dealing with manufacturing. Their field of application includes machining, cutting, forming by stamping, pressing or forging, forming of shapes from the molten state in glass, plastics, or metals, and die casting. All tool steels are characterized and identified on the basis of their use for a particular application. Their characteristics cannot be found in the chemical composition or the properties. The important properties of tool steels are constant hardness at low and high temperatures, hardenability, retention of hardness, high compression strength and pressure resistance, fatigue strength, toughness at operational temperatures, wear resistance at room and high temperatures, thermal fatigue resistance, and corrosion resistance. Tool steels are associated with high hardness. However, the hardness of a tool must only be high in relation to the hardness of the material to be machined or processed. It is generally an order of magnitude related to quenched and tempered structural steels. Normal hardness values vary between about 200 HV for glass-mold steels at the lower level, and 900 HV for forming and machining tools at the upper level [13]. Hardness is the most important characteristic of steels from which their potential application can be recognized. The wear resistance of tool steels increases with increasing hardness, and toughness is reduced with increasing hardness. 11.5.1 HARDNESS The hardness of tool steels is related to the material to be processed. It varies between about 200 HV for glass-mold steels at the lower level and 900 HV for forming and machining tools at the upper level. Obtaining high hardness and microstructures that have high hardness are the major objectives of final heat treatment applied to tool steels. Carbon content is the dominant factor controlling the strength of martensite through its interaction with other structural elements of a martensitic microstructure [15–17]. Figure 11.3 illustrates hardness as a function of carbon for various microstructures obtained from the austenite transformation and heat treatment of carbon steels. Martensite transformation from austenite is never complete. At the end of the transformation corresponding to the temperature Mf a certain amount of austenite is untransformed (retained austenite [RA]) [18]. This amount of RA depends on the martensite temperature range Ms–Mf; it increases as the range narrows, and this range narrows as Ms is lowered. Hardness is the most important characteristic of a tool steels that indicates their potential application. The hardness also allows to draw a conclusion on the working stress limit and ß 2006 by Taylor & Francis Group, LLC. 1100 1000 65 900 800 700 Martensitic structure (quenched) 600 50 500 400 40 300 Hardness, Rockwell C Hardness, Vickers 60 30 Pearlitic structure (air cooled) 20 10 200 100 Spheroidized carbide structure 0.20 0.40 0.60 0.80 Carbon, % 1.00 1.20 FIGURE 11.3 Hardness of three microstructures as a function of carbon content. The high-carbon region of the martensitic structure curve is broad due to retained austenite. (From E.C. Bain and H.W. Paxton, Alloying Elements in Steel, 2nd ed., American Society for Metals, Metals Park, OH, 1961, p. 37.) thus, on the shape stability of a tool. Due to this shape stability, hardness must be sufficiently high that the yield stress is above the highest load stress on the tool. The relationship between hardness and flow stress in the case of tool steels is shown in Figure 11.4. However, increasing the hardness for shape stability could affect other properties such as toughness, which is usually reduced, and thus, the susceptibility to fracture of the tool steel is increased. Wear resistance increases with increasing hardness. Bending yield (flow) stress, N/mm2 3500 Steel: Hardening temperature: 1220ⴗC 1290ⴗC 900ⴗC 870ⴗC S 6-5-2 S 18-0-1 60 WCrV 7 120 W 4 3000 2500 2000 1500 1000 Fracture without plastic deformation due to too low a tempering temperature 500 0 70 65 60 55 50 45 40 35 30 25 Hardness, HRC FIGURE 11.4 Relationship between hardness and bending yield stress of hardened tool steels. (From S. Wilmes, H.-J. Becker, and R. Krumpholz, ‘‘Tool steels,’’A Handbook for Materials Research and Engineering, Vol. 2, Applications, ed., Verein Deurscher Eisenhuttenleute, 1993, p. 306; J.C. Hamaker Jr., V.C. Stang, and G.A. Roberts, Trans. Amer. Soc. Metals, 49, 1957, S. 550=75.) ß 2006 by Taylor & Francis Group, LLC. 70 1000 High-speed steel alloyed with cobalt and vanadium 900 65 60 700 Hardness, HV Cast hard alloy 600 55 500 50 Hardness, HRC High-speed steel 800 45 400 40 30 20 300 Nickel alloy NiCr 19 NbMo 10 200 100 Unalloyed steel C125 Hot-work steel alloyed with tungsten 0 100 200 300 400 500 600 700 800 Testing temperature, 8C FIGURE 11.5 Hardness at elevated temperatures of different types of tool steels. (From S. Wilmes, H-J. Becker, and R. Krumpholz, ‘‘Tool steels,’’ A Handbook for Materials Research and Engineering, Vol. 2, Applications, ed., Verein Deurscher Eisenhuttenleute, 1993, p. 307; G.A. Roberts, Trans. Metallurg. Soc. AIME, 236, 1966, S. 950=63.) The hardness of tool steels decreases with increasing temperature. Figure 11.5 illustrates the variation with temperature of hardness of various types of tool steels. Tools that operate above 2008C must have high hardness as possible at elevated temperatures to ensure the shape stability and an adequate value of wear resistance of the tool steel at the operating conditions. At temperatures higher than 6008C the hardness of martensitic tool steels is no longer sufficient to cope with the stress. Reliable hardness is to be found in some austenitic steel and in nickel and cobalt alloys that on the other hand are not suitable for tools at low operating temperatures due to their low hardness. In tool steels, martensite formation is the most efficient method of improving hardness. Hardness is usually measured with various loads on the Rockwell C scale (HRC), which uses a diamond cone indenter, and on the Vickers scale (HV), which uses a diamond pyramid indenter. The equivalent hardness numbers between HRC and HV are given in Table 11.6. Soft annealing, which produces ferrite matrix with interstitial carbides, could reduce hardness. Cr is the element that has less influence on the solid solution strengthening as illustrated in Figure 11.6. The most effective way of improving hardness in tool steels is through martensite formation during quenching and precipitation of fine carbides of Mo, Cr, and V. 11.5.2 HARDENABILITY Hardenability, which is of equal importance as hardness, includes maximum achievable hardness during quenching, and the depth of hardening obtained by quenching in a specific ß 2006 by Taylor & Francis Group, LLC. Tool Steels ß 2006 by Taylor & Francis Group, LLC. TABLE 11.6 Approximate Conversion of Hardness Values and Tensile Strengths for Steels Rockwell Hardness C Scleroscope Hardness No. Tensile Strength (Approx.)a 43 46 50 53 56 — — 21 24 27 — 393 455 517 20.3 24.0 27.1 58 60 60.6 62.4 63.8 41.7 45.0 47.8 30 31 34 37 40 295 311 328 345 360 29.8 32.2 34.4 36.6 38.8 65.2 66.4 67.6 68.7 69.8 50.2 52.3 54.4 56.4 58.4 42 45 47 50 52 379 397 415 433 452 471 487 507 525 40.8 42.7 44.5 46.1 47.7 49.1 50.5 51.7 53.0 70.8 71.8 72.8 73.6 74.5 75.3 76.1 76.7 77.4 60.2 61.4 63.5 64.9 66.4 67.7 69.0 70.0 71.2 55 57 59 62 64 66 67 69 71 C Scale 150 kg Load Diamond Cone HRC A Scale 60 kg Load Diamond Cone HRA 100 120 140 160 180 95 115 135 155 175 — — — 200 220 240 260 280 195 215 235 255 275 300 320 340 360 380 400 420 440 460 480 500 520 540 560 Superficial 30-N 10 kg Load Diamond Cone 579 634 696 765 827 889 952 1007 1069 1131 1207 1289 1372 1461 1537 1620 1703 1793 1862 1951 Continued 671 Brinell Hardness No. 3000 kg Load 10 mm Ball Vickers Hardness No. HV 672 ß 2006 by Taylor & Francis Group, LLC. TABLE 11.6 (Continued) Approximate Conversion of Hardness Values and Tensile Strengths for Steels Rockwell Hardness C Vickers Hardness No. HV a C Scale 150 kg Load Diamond Cone HRC A Scale 60 kg Load Diamond Cone HRA Superficial 30-N 10 kg Load Diamond Cone Scleroscope Hardness No. Tensile Strength (Approx.)a 545 564 582 601 620 638 656 670 684 698 710 722 733 745 — — — — — 54.1 55.2 56.3 57.3 58.3 59.2 60.1 61.0 61.8 62.5 63.3 64.0 64.7 65.3 65.9 66.4 67.0 67.5 68.0 78.0 78.6 79.2 79.8 80.3 80.8 81.3 81.8 82.2 82.6 83.0 83.4 83.8 84.1 84.4 84.7 85.0 85.3 85.6 72.1 73.2 74.2 75.1 75.9 76.8 77.6 78.4 79.1 79.7 80.4 81.1 81.7 82.2 82.7 83.1 83.6 84.0 84.4 72 74 75 77 79 80 81 83 84 86 87 88 90 91 92 93 95 96 97 2020 2089 2186 2262 2358 2448 These values are substracted from Ref. [15] and converted to MPa. Source: From G. Roberts, G. Krauss, and R. Kennedy, Tool Steels, 5th ed., ASM International, Materials Park, OH, 1998, p. 83; Smithells Metals Reference Book, 9th ed., pp. 21-4, and 21-5. Steel Heat Treatment: Metallurgy and Technologies 580 600 620 640 660 680 700 720 740 760 780 800 820 840 860 880 900 920 940 Brinell Hardness No. 3000 kg Load 10 mm Ball 240 P Mn Si 220 200 Hardness, Brinell Mo 180 Ni V 160 W 140 Cr 120 100 80 0 2 4 6 8 14 10 12 Alloying element, % 16 18 20 22 FIGURE 11.6 Influence of alloying elements on solid solution strengthening of ferrite. (From E.C. Bain and H.W. Paxton, Alloying Elements in Steel, 2nd ed., American Society for Metals, Metals Park, OH, 1961, p. 62.) manner. With the same hardness, a tempered martensite has better toughness than a bainitic or pearlitic microstructure. Steels for forging and pressing dies and for cutting tools need a thin surface zone with very high surface-hardness but with a soft core. These steels are used in tools subjected to bending or impact, due to their lack of susceptibility to cracking. Jominy tests for hardenability assessment used for structural steels are not suitable for tool steels due to their high degree of hardenability. Depth hardening of the tool steels is assessed using time–temperature– transformation (TTT) curves. Alloying elements that stabilize austenite increase hardenability. However, with tool steels the choice of alloying elements depends on many other properties such as carbide formation, carbide hardness, decarburization tendency, nitridability, and deformability. The following examples illustrate the effects of some alloying elements: (1) adding Ni gives good hardenability without carbide formation but with lower transformation temperature; (2) Si increases the tendency of decarburization; and (3) Cr, Mo, W, and V result in carbide formation and make the steels easy to nitride. In tool steels, carbide quantities are up to 5 vol.% in hot-work tool steels, up to 20% in highspeed tool steels, and up to 25 vol.% in ledeburitic steel with 12%Cr. With C content above 0.7%, the result of increasing the hardening temperature produces a more stable austenite, which results in large quantities of retained austenite, and therefore the hardness is decreased. 11.5.3 TOUGHNESS AT OPERATIONAL TEMPERATURE The toughness of tool steels that are subjected to dynamic stresses is the ability to release stress peaks by a small local plastic deformation that prevents a crack formation. Toughness is a generic term for all influences which concern the resistance of a tool to fracture [13]. The toughness of tool steels that are used with service hardness below about 55 HRC is better assessed by impact energy on notched and unnotched specimens. In the case of tool steels with hardness in service higher than ß 2006 by Taylor & Francis Group, LLC. 55 HRC, static bending tests and the static torsion tests have been shown to be reliable. When comparing materials having the same hardness, only plastic bending energy or torsional energy needs to be considered in assessing toughness. Toughness properties are influenced strongly by the microstructure, and they show improvement with a more homogeneous microstructure. Finer spheroidized carbides also improve toughness. It is improved by segregation reduction, cleanliness, and reduction of inclusions such as oxides, sulfides, and carbides. To reduce toughness anisotropy, producing clean steel is not enough; there is a need for additional homogenizing which reduces the degree of segregation. In the case of alloyed steels, a reduction of segregation can be achieved by P=M, which also produces very fine carbides. Toughness properties deteriorate with the presence of an upper bainite microstructure due to carbide precipitation. 11.5.4 RESISTANCE TO THERMAL FATIGUE The failure of material by heat checking is caused by the creep behavior of tool steels. Steels that are used for forging tools, pressure casting dies, glass forming, and plastic molds are subjected to thermal cycling during which heat checking is caused. The formation of these cracks is delayed by the use of materials with a high yield strength and high toughness at elevated temperatures [13]. The propagation of heat checking is connected with oxidation processes. It is then important to use chromium-alloyed steels because chromium improves the scaling resistance. At higher tool temperatures, such as those sustained by a glass forming molds, the chromium content should be higher. The resistance to heat checking can be improved by using steels with high thermal conductivity. It is advantageous to use steels with a homogeneous quenched, and tempered microstructure. 11.6 HEAT TREATMENT The properties of tool steels depend strongly on heat treatment processing, which depends on their chemical composition and their application. The heat treatment of tool steels consists of a three-stage process: (1) heating the steel to the austenite region to form austenite; (2) cooling the steel from the austenitization temperature to transform the austenite to martensite; and (3) tempering to eliminate RA and to form carbides within the martensite. The schematic diagrams of heat treatment steps required for producing tool steels are illustrated in Figure 11.7 and Figure 11.8 [8,23,24]. After casting or powder manufacturing and hot working, heat treatment processing steps include normalizing, annealing, machining, and stress relief followed by hardening. The final shaping of tool steels by forming and machining is performed before the final hardening heat treatment step, due to the very high as-heat treated hardness that makes tool steels very difficult to shape. However, final dimensions can be adjusted by grinding with highly abrasive materials or by electrodischarge machining [25]. Two aspects are of importance to tool steels; the first is homogenization or reduction of microstructure heterogeneity that is produced by segregation phenomenon during solidification and the second is the refinement of grains, which improves the required mechanical properties. Annealing to homogenize the microstructure is based on diffusion phenomenon. This heat treatment consists of maintaining the tool steel at a given temperature for a period of time followed by a controlled cooling rate. A coarse grain size may result from this. The homogenizing treatment is followed by a grain refinement step. This treatment is carried out at a temperature 508C above Ac3 for hypoeutectic steels, and above Ac1 for hypereutectic steels. This cycle consists of reheating the steel at the required temperature for a minimum period of time required, followed by cooling in a manner to prevent the formation of bainite [28]. ß 2006 by Taylor & Francis Group, LLC. Tool steel processing L Solidification/casting Forging/rolling A+C Temperature Normalizing Annealing Slow cooling (−108C/h) A+F+C Stress relief Air cool F+C Machining Ms Hardening RT Time FIGURE 11.7 Schematic diagram of tool steel processing and heat treatment prior to final hardening heat treatment. A, austenite; C, carbides; F, ferrite; M, martensite. (From G. Roberts, G. Krauss, and R. Kennedy, Tool Steels, 5th ed., ASM International, Materials Park, OH, 1998, p. 67; G. Krauss, Steels: Heat Treatment and Processing Principles, ASM International, Materials Park, OH, 1990.) The heat treatment of tool steels is implemented to achieve one of the following targets: 1. To obtain a desired microstructure and properties suitable for machining or cold deformation 2. To release residual stresses accumulated during previous thermal and mechanical treatments 3. To homogenize the microstructure with globular carbides by a spheroidization treatment 4. To dissolve by a normalizing treatment the intergranular carbides that are detrimental to the mechanical properties of tool steels Tool steel heat treatment L A+C Temperature Austenitizing Quenching A+F+C Preheat F+C Pearlite H2O Salt Tempering Air Bainite Ms Martensite RT Time FIGURE 11.8 Schematic diagram of tool steel heat treatment steps for final hardening. (From G. Roberts, G. Krauss, and R. Kennedy, Tool Steels, 5th ed., ASM International, Materials Park, OH, 1998, p. 68.) ß 2006 by Taylor & Francis Group, LLC. 11.6.1 NORMALIZING Normalizing is a heat treatment that is performed in hot forged or hot-rolled tool steels to produce more uniform, fine-grained microstructures for subsequent annealing and hardening heat treatments. The normalizing treatment helps to produce a more uniform distribution of precipitates. In tool steels with more stable carbides such as Cr and W carbides, the precipitates may be preferentially aligned in the hot-working direction, or present at grain boundaries. The normalizing process consists of heating the steel to the temperature region indicated in Figure 11.9 by the crosshatched area, followed by air-cooling. During heating and holding at the normalizing temperature, the initial ferrite–carbide structure that is stable at low temperatures transforms to austenite. The dissolution of carbides during heating depends on the alloy content of the tool steels. During cooling austenite transforms to ferrite and cementite. In the case of the low-alloy tool steels, cementite and pearlite will form during air-cooling. The carbides in this structure will be spheroidized in subsequent annealing treatments. In highalloy tool steels, due to their high hardenability, martensite may form during air-cooling, which may cause cracking, and thus, a normalizing treatment should be avoided for these tool steel grades. Table 11.7 lists normalizing and annealing temperatures for different tool steel grades [5,26]. As previously indicated, high-alloy steels should not be normalized. 11.6.2 STRESS-RELIEF HEAT TREATMENTS Heat treatment usually causes residual stresses, quench cracks, and distortion. Residual tensile surface stresses may cause cracking during manufacturing, or fracture in service, whereas compressive surface stresses are generally beneficial, they prevent cracking during manufacturing and service and hence improve fatigue strength and resistance to stress corrosion cracking. The objective of a stress-relief heat treatment is to reduce residual stresses 2010 1100 Upper temperature limit for forging E Acm 1000 1650 Normalizing A3 800 Oil quenching 1470 Oil quenching P Water quenching S A1 700 Annealing Water quenching K 1290 Temperature, ⴗF Temperature, ⴗC G 900 1830 Recrystallization annealing 600 1110 Stress-relief annealing 500 0 0.5 1.0 930 1.5 Carbon, wt% FIGURE 11.9 Schematic diagram of heat treatment temperature ranges for carbon and tool steels. (From G. Roberts, G. Krauss,
