Repository: fredporter/global-knowledge

# Global Vault

**Purpose:** Reference knowledge — public domain content, device specs, learning materials.

**Scope:** macOS → Linux only (read-only on Linux side).

**Contents:**
- `knowledge/` — Reference knowledge (survival, navigation, fire, water, tools, etc.)
- `concepts/` — System concepts and architecture docs
- `repos/` — Repository documentation (uDevFramework, etc.)
- `config/` — Configuration references
- `learning/` — Educational content and tutorials
- `tools/` — Utility scripts
- `handoff/` — Handoff data
- `system/` — System state data
- `data/` — Structured data (MCP, feeds, spools, workflows)
- `vault/` — Vault metadata
- `surfaces/` — Surface definitions

File: contributor/misc/Steel Heat Treatment_ Metallurgy and Technologies (Steel Heat Treatment Handbook, Second Edition).md (part 44 of 50)
microstructural systems for advanced manufacture, Iron Steel Inst. Jpn., 35 (4), 1995, 349–359. 18. Steel Heat Treatment Handbook, G.E. Totten and M.A.H. Howes, Eds., Marcel Dekker, New York, 1997. 19. E.C. Bain and H.W. Paxton, Alloying Elements in Steel, 2nd ed., American Society for Metals, Metals Park, OH, 1961. 20. J.C. Hamaker Jr., V.C. Stang, and G.A. Roberts, Trans. Amer. Soc. Metals, 49, 1957, S. 550=75. 21. G.A. Roberts, Trans. Metallurg. Soc. AIME, 236, 1966, S. 950=63. 22. Smithells Metals Reference Book, 8th ed., Elsevier Butterworth, Heinemann, 2004, pp. 21-4 and 21-5. 23. J.R.T. Branco and G. Krauss, Heat treatment and microstructure of tool steels for molds and dies, in Tool materials for Molds and Dies, G. Krauss and H. Nordberg, Eds., Colorado School of Mines Press, Golden, CO, 1987, pp. 94–117. 24. G. Krauss, Steels: Heat Treatment and Processing Principles, ASM International, Materials Park, OH, 1990. 25. Abrasives for grinding operations, ASM, Specialty Handbook: Tool Materials, J.R. Davis, Ed., ASM International, Materials Park, OH, 1995, pp. 101–115. 26. B.A. Becherer and T.J. Witheford, Introduction to heat treating of tool steels, Heat Treating, Vol. 4, ASM International, Materials Park, OH, 1991, pp. 711–725. 27. K.E. Thelning, Steel and its Heat Treatment, 2nd ed., Butterworths, London, 1984. 28. R. Lévéque, Traitement Thermiques des Aciers À Outils, Technique de l’Ingenieur, Traité Métallurgie, M 1134, 1997. 29. G.R. Speich and W.C. Leslie, Tempering of steel, Metall. Trans., 3, 1972, 1043–1054. 30. Y. Imai, Phases in quenched and tempered steels, Trans. Jpn. Inst. Met., 16, 1975, 721–734. 31. G. Peter, Winchell symposium on the tempering of steel, Metall. Trans. A, 14A, 1983, 991–1145. 32. G. Krauss, Tempering and structural change in ferrous martensitic structures, in Phase Transformation in Ferrous Alloys, A.R. Marder and J.J. Goldstein, Eds., TMS-AIME, Warrendale, PA, 1984, pp. 101–123. 33. G. Krauss and P.E. Repas, Eds., Fundamentals of Aging and Tempering in Bainitic and Martensitic Steel Products, Iron and Steel Society, Warrendale, PA, 1992. 34. G.R. Speich and K.A. Taylor, Tempering of ferrous martensites, in Martensite, G.B. Olson and W.S. Owen, Eds., ASM International, Materials Park, OH, 1992, pp. 243–275. 35. Handbook of Workability and Process Design, G. Dieter, H.A. Kuhn, and S.L. Semiatin, Eds., ASM International, Materials Park, OH, 2003, pp. 291–315. ß 2006 by Taylor & Francis Group, LLC. 12 Stainless Steel Heat Treatment Angelo Fernando Padilha, Ronald Lesley Plaut, and Paulo Rangel Rios CONTENTS 12.1 12.2 Historical Background ............................................................................................. 695 Phase Diagrams and Stainless Steel Typical Phases................................................. 698 12.2.1 Equilibrium Diagrams................................................................................. 698 12.2.2 Schaeffler, Delong, and Other Nonequilibrium Diagrams.......................... 700 12.3 Austenitic Stainless Steels ........................................................................................ 703 12.3.1 Solution Annealing...................................................................................... 706 12.3.2 Stabilize Annealing...................................................................................... 707 12.3.3 Stress-Relief Annealing ............................................................................... 708 12.3.4 Bright Annealing ......................................................................................... 708 12.3.5 Martensite Formation ................................................................................. 708 12.3.5.1 Transformation during Cooling .................................................. 709 12.3.5.2 Strain-Induced Transformation .................................................. 709 12.4 Ferritic Stainless Steels............................................................................................. 709 12.4.1 The 4758C (8858F) Embrittlement............................................................... 710 12.4.2 Sigma (s)-Phase Embrittlement .................................................................. 713 12.4.3 The Chi (x) Phase........................................................................................ 714 12.4.4 Other Phases................................................................................................ 714 12.4.5 Processing and Heat Treatment .................................................................. 716 12.5 Duplex Stainless Steels ............................................................................................. 716 12.5.1 Three Types of Embrittlement in Duplex Stainless Steels........................... 718 12.5.2 Processing and Heat Treatment .................................................................. 722 12.6 Martensitic Stainless Steels ...................................................................................... 723 12.6.1 Processing and Heat Treatment .................................................................. 728 12.7 Precipitation-Hardenable Stainless Steels ................................................................ 728 12.7.1 Processing and Heat Treatment of Martensitic PH Stainless Steels............ 733 12.8 Final Remarks.......................................................................................................... 734 References .......................................................................................................................... 735 12.1 HISTORICAL BACKGROUND Stainless steels are frequently classified according to their microstructure into five types: austenitic, ferritic, martensitic, duplex (ferritic–austenitic), and precipitation-hardenable (PH). More common types, such as the austenitic, ferritic, and martensitic stainless steels, have been discovered in the first decade of the 20th century. This brief historical introduction [1–4] initially deals with the century before the actual discovery of stainless steel and the following section will describe the discovery of each of the five types of stainless steels. ß 2006 by Taylor & Francis Group, LLC. Chromium, which is the main alloying element in stainless steels, has been isolated chemically some 200 years ago initially from crocoite (PbCrO4), known as the red lead ore of Siberia. In 1797, L.N. Vauquelin, a Frenchman, demonstrated that this material contained a new element, unknown until then. He produced chromic acid by reacting potassium carbonate with the crocoite, removing the lead. This chromic acid was further heated in graphite crucibles, which resulted in some colored chromium compounds. Following the suggestion given by R.J. Hardy, Vauquelin named the new metal chromium, derived from the Greek word meaning color. Later, in 1798, T. Lowitz, a German chemist, isolated chromium from an iron ore of the Urals, the chromite (FeCr2O4), which is nowadays the main source of chromium. In 1821, P. Berthier, a Frenchman, observed that when chromium (1 to 1.5 wt%) was added to iron, it would give an improved resistance against acid attack and increase with chromium content. He was also the first to produce ferrochromium and use it in steel production. His ferrochromium contained high carbon and 17 to 60 wt% chromium. In 1891, H. Goldschmidt patented in Germany an aluminothermic production process to obtain low-carbon metallic chromium. In 1906, L.B. Guillet published in France a study on the constitution and properties of ternary steels, containing chromium and nickel. A.M. Portevin, a Frenchman, published in 1909 in England, a study on martensitic and ferritic steels, containing 17.4 wt% chromium and 0.12 wt% carbon, which is in other terms AISI 430. In 1909, the German W. Giesen published, in England, a long and interesting work on austenitic chromium–nickel steels. In 1911, P. Monnartz published his classical work ‘‘A study on iron–chromium alloys with emphasis on its chemical resistance to acids’’ [5]. This work clearly showed that starting from about 12 wt% chromium, the steels became resistant to the chemical attack of nitric acid and a series of other corrosive media. He explained his results based on the passivation theory, recognized the deleterious effect of carbon, studied the stabilization through the addition of carbideforming elements that were more stable than chromium carbide, and recognized the positive effect of molybdenum. Monnartz, Guillet, Portevin, and Giesen established the scientific foundations that lead to the discovery and utilization of stainless steels. Despite the effort of metallurgists, a problem remained unsolved until early 20th century: steel products were not sufficiently resistant to corrosive attack. At the beginning of this century, the problem began to be solved in different countries simultaneously. In England, Harry Brearley, in two articles, described his experiences with corrosionresistant alloys containing 12.8 wt% chromium and 0.24 wt% carbon. ‘‘When microscopic observation of these steels were being made, one of the first things noticeable was that reagents would not etch, or etched very slowly, those steels containing low carbon and high chromium.’’ (H. Brearley, Daily Independent of Sheffield, 2.2.1924.) The martensitic stainless steels have been discovered. (Brearley’s patent covered the 9 to 16 wt% chromium and less than 0.7 wt% carbon alloys.) Inventiveness frequently comes with modesty, as shown by Brearley’s declaration to the Daily Independent in 2.2.1924: ‘‘The reader will observe that my early work on high-chromium steels was not inspired by any intention or hope on my part of discovering a stainless steel.’’ Brearley’s feat was not fully understood immediately to its full extent: ‘‘Nobody was impressed with my suggestion, perhaps the idea of producing on a commercial scale a steel which should not corrode sounded ridiculous, at least my directors failed to grasp the significance of it.’’ In the United Steels, in 1911, Christian Dantsizen and Frederick Becket started their experiences with alloys containing 14 to 16 wt% chromium and low-carbon contents (from 0.007 to 0.015 wt%), using ferrochromium obtained via the aluminothermical method. Ferritic stainless steels were discovered. Early as 1915 they suggested using these alloys in turbines, a procedure which is still used by project engineers. In 1896, the Physical Chemistry Laboratory of Krupp (Chemisch-Physikalischen Versuchsanstalt der Firma Friedrich Krupp AG), in Essen, Germany, had a new head, namely ß 2006 by Taylor & Francis Group, LLC. Dr. Brenno Strauss. In 1909, Dr. Eduard Maurer, the first metallurgist, started to work in this sector, following the experimental work he started in Paris under the supervision of Osmond, in the area of steel heat treatment, obtaining his doctorate in 1908 in Aachen. Between 1908 and 1910 both Strauss and Maurer worked with chromium and nickel–chromium-containing steels and by 1910 they introduced the 35 wt% nickel and 13 to 14 wt% chromium (Nichrotherm 4) steels. In October 1912, F. Krupp (a German company) entered the German Patent Office (Reichspatentamt), in Berlin, with the patent requests DRP 304126 and 304159: ‘‘Herstellung von Gegenstanden, die hohe Widerstandskraft gegen Korrosion erfordern . . . ’’ (‘‘Fabrication of objects that require high corrosion resistance . . .’’). Both patent requests did not mention the true inventors and they were registered in the name of the company’s patent bureaucrat called Pasel. From the initial work of Strauss and Maurer, two classes of stainless steels have been developed: the martensitic VM steels (containing 0.15 wt% carbon, 14 wt% chromium, and 1.8 wt% nickel) and the austenitic VA steels (containing 0.25 wt% carbon, 20 wt% chromium, and 7 wt% nickel). V stands for Versuch that in German means trial. The products manufactured from these steels have been exhibited in 1914 Fair of Malmoe in Sweden. F. Krupp was the first firm to commercialize these stainless steels. By the end of the first semester of 1914, some 18 tons of the V2A (austenitic) steel have been supplied to Badisch Anilin-und Sodafabrik (BASF) in Ludwigshafen. Thomas Firth & Sons Ltd. of Sheffield produced about 50 tons of the martensitic type in 1914. In 1915, in the United States, FirthSterling near Pittsburgh started its production. Ferritic stainless steels usage and commercialization started later on, probably around 1920, when Brown Bayley’s Steel Works Ltd. of Sheffield made its first 5 to 6 tons of a 11.7 wt% chromium and 0.07 wt% carbon steel. Duplex ferritic–austenitic stainless steels have been developed later and presented an interesting combination of properties: a yield strength (YS) twice higher than the one for the austenitic and ferritic common types, greater plasticity and toughness than the martensitic and precipitation-hardening ones, excellent intergranular, pitting and stress corrosion resistance. In 1927, Bain and Griffiths [6] reported their results on the Fe–Cr–Ni-system and mentioned the existence of a two-phase field comprising austenite and ferrite. This was probably the first mention of the duplex-type stainless steels. Few years later the first tons have been produced and studied [7,8]. By 1930, AVESTA of Sweden started the development of two duplex alloys, namely the 453 E (25 wt% Cr–wt% Ni) and the 453 S (27 wt% Cr–5 wt% Ni–1.5 wt% Mo). The values with seawater corrosion tests, reported in 1930, showed excellent results in terms of intergranular corrosion resistance. From thereon these two compositions have been included in AVESTA’s product list. The first forged axel in the 453S duplex alloy was supplied in 1932 for a Brobeck heat exchanger, i.e., only some 70 years ago. In 1947, a new duplex alloy, the UR50 containing 21 wt% Cr–7 wt% Ni–2.5 wt% Mo–1.5 wt% Cu–0.07 wt% N, became a standard in the French Navy [7,8]. YS was higher than 400 MPa and cast or mechanically worked components were produced. At that time, control of oxygen, sulfur, and carbon was not satisfactory and products made out of UR50 frequently presented cracks and were fragile. Nevertheless, some producers fabricated small quantities of the duplex steel for the chemical, salt extraction, petroleum refining, food, paper, pharmacy, and diving instrument industries. An interesting application of duplex steels back in the 1960s was the first submarine employing UR50, by the French company Comex. In 1970, some tons of UR50 plate have been used in three oil tankers (Zambese, Zelande e Zeebrugge) in the Dunkerque Shipyards [7,8]. Until 1940, the available stainless steels presented an excellent corrosion resistance, yet had poor mechanical properties. PH steels have been developed in the 1940s, initially by the United States Steel (USS) Corporation (Stainless W), to overcome this deficiency. Three classes have been developed: austenitic (with YS in the range of 600 to 700 MPa. Ex: A286, ß 2006 by Taylor & Francis Group, LLC. 17-10P), martensitic (with YS in the range of 1100 to 1600 MPa. Ex: 17-4 PH, 15-5 PH, Custom 450, Stainless W, PH 13-8 Mo, Custom 455), and semiaustenitic (with YS between 1200 and 1800 MPa. Ex: 17-7 PH, PH 15-7 Mo, AM-350, and AM-355). With the discovery of the stainless steels the chemical industry and the high-temperature applications had a new class of materials available, more adequate to their aggressive media in their installations. The production numbers clearly show the impact these materials caused. In 1934, some 56,000 tons were produced whereas in 1953 world production was over 1 million tons. The development of the AOD process (argon–oxygen decarburization) made possible the large-scale production of stainless steels that we know today. The first AOD plant started operation in Fort Wayne in 1968, resulting from the joint development of Linde Division of Union Carbide Corporation and the Stainless Steel Division of Joslyn Manufacturing and Supply Company. In 1985, the world stainless steel consumption was over 5 metric tons. In 1991, stainless steel production was about 10 metric tons and in 2004 it was about 22 metric tons. Stainless steel plays an important role in the modern world, even if its tonnage represents only 2.2% of the total steel production. Austenitic stainless steels represent about 60% whereas ferritic stainless steels represent about 30% of the world’s total stainless steel production. 12.2 PHASE DIAGRAMS AND STAINLESS STEEL TYPICAL PHASES Phase diagrams are important to predict the phases that are present in the stainless steels; therefore, they are also very important as a guide to their heat treatments. However, they do have limitations due to the complexity of the multicomponent thermodynamic calculations and also due to the transformation kinetics that may prevent the attainment of the equilibrium phases. Regarding the first limitation, the number of relevant components is often more than five and published diagrams are rarely found to contain more than four components. As to the second limitation, the diffusion of alloying elements in the solid state can be very slow, especially in the case of austenitic stainless steels, where the precipitation of certain intermetallic compounds can take thousands of hours. 12.2.1 EQUILIBRIUM DIAGRAMS In this section the most relevant features of the binary diagrams [9–13] Fe–Cr, Fe–Ni, Cr–Ni, Fe–Mo, Fe–Ti, Ni–Ti, Fe–Nb, Fe–Mn, and Fe–Si are considered. Next the Fe–Cr–Ni and Fe–Cr–Mo ternary diagrams and the quaternary Fe–Cr–Ni–Mo diagram will be discussed briefly. The three main features of the Fe–Cr diagram [9–13], shown in Figure 12.1, which are relevant to stainless steels, are the ferrite-stabilizing character of Cr and the presence of sigma (s) and alpha prime (a’) phases. The reader should be cautioned that in the stainless steel technical literature the alpha prime (a’) designation is unfortunately used for both deformation-induced martensite in austenitic stainless and for the phase formed in ferrite of stainless steels (mainly in ferritic and duplex types) around 4758C (8858F). The Fe–Ni diagram [9–13] clearly shows the strong austenite-stabilizing effect of Ni. The intermetallic compound Ni3Fe is not normally observed in stainless steels. Also the CrNi2 compound present in the Cr–Ni diagram does not form in stainless steels. The Fe–Mo diagram [9–13] shows that Mo is a strong ferrite stabilizer and also that it forms four intermetallic compounds with iron. Of these, the sigma (s) phase and the Laves phase, Fe2Mo, often occur in stainless steels. The mu (m) phase, Fe7Mo6, occurs less frequently in stainless steels. In the Fe–Ti diagram [9–13] one can also see the very strong ferrite-stabilizing character of the Ti and also the presence of a Laves phase, Fe2Ti, that can occur in stainless steels, particularly in those in which the relationship Ti:C is high, the so-called over-stabilized ß 2006 by Taylor & Francis Group, LLC. Chromium content (wt%) 1863C 10 20 30 40 50 60 70 80 90 3270 1800 1538C 2910 1400 1516C, 21% 1394C 2550 (α-Fe,Cr) 1200 2190 (γ-Fe) ~12.7 1830 1000 912C Temperature (F) Temperature (C) L 1600 821C, 46% 831C, ~7% 800 1470 770C 600  Curie temperature 1150 475C 400 Fe 10 20 30 40 50 60 70 80 90 750 Cr Chromium content (wt%) FIGURE 12.1 Binary iron–chromium equilibrium diagram. (From J.R. Davis (Ed.): ASM Speciality Handbook: Stainless Steels, ASM International, Materials Park, OH, 1994. Reprinted with permission of ASM International1. All rights reserved www.asminternational.org.) steels. The Ni–Ti diagram [9–13] shows the presence of the Ni3Ti that can be used to produce precipitation strengthening in Ni-containing stainless steels. The Fe–Nb diagram [9–13] shows the ferrite-stabilizing character of the Nb and also the presence of a Laves phase, Fe2Nb. Fe2Nb, similar to Fe2Ti, can occur in stainless steels in which the relationship Nb:C is high, which are also called over-stabilized steels. As to the Fe–Mn diagram [9–13] the most relevant characteristic is the austenite-stabilizing character of Mn. Finally, the Fe–Si diagram [9–13] shows a strong ferrite-stabilizing effect of Si but none of the five intermetallic compounds is found in commercial stainless steels. The ternary Fe–Cr–Ni diagram is the basic diagram for stainless steels (see Figure 12.2). It shows the presence of only three solid phases: austenite, ferrite, and sigma phase. For a high Cr=Ni ratio delta ferrite may occur during solidification and sigma phase may occur during aging at temperatures between 5508C (10208F) and 9008C (16508F). The compositional range of the sigma-phase field increases as the temperature is below 9008C as shown in Figure 12.2. The Fe–Cr–Mo diagram (see Figure 12.3) shows the presence of six phases: (Fe,Cr) ¼ solid solution; (Cr,Mo) ¼ solid solution; Fe7Mo6 ¼ mu (m) phase; s ¼ sigma phase; x ¼ chi phase; the Laves phase h-Fe2Mo. The three intermetallic phases most frequently found in stainless steels are the sigma (s), chi (x), and Laves (h) phases. Other intermetallic phases can also be occasionally found such as the G, R, mu (m), gamma prime (g’), gamma double prime (g’’), h-Ni3Ti, and d-Ni3Nb. The precipitation of intermetallic phases is normally associated with undesirable consequences like matrix depleting of alloying elements such as chromium, molybdenum, and niobium as well as loss of ductility, toughness, and corrosion resistance. Exceptions to this pattern are the phases causing PH such as g’-Ni3(Al,Ti) and b-NiAl. ß 2006 by Taylor & Francis Group, LLC. Temperature (C) σ 0C 90 σ Cr C 00 8 σσγ 0C σγα σ 70 σ σαγ α σγ 0C 60 Fe 20 60 40 80 Ni Ni (wt%) FIGURE 12.2 Three-dimensional view of the Fe–Cr–Ni equilibrium diagram. (From H.-J. Eckstein: Korrosionsbeständige Stähle, Deutscher Verlag für Grundstoffindustrie GmbH, Leipzig, 1990. With permission.) Intermetallic phases that occur in stainless steels (see Table 12.1) can be classified into two groups: (i) topologically close-packed (TCP) phases, like s, x, Laves (h), G, R, and Mu (m) and (ii) geometrically close-packed phases, like g’, g’’, h-Ni3Ti, and d-Ni3Nb. TCP phases are characterized by close-packed layers of atoms separated from each other by relatively large interatomic distances. The layers of close-packed atoms are displaced from one to the other by sandwiched large atoms, developing a characteristic topology. In contrast, the GCP phases are close packed in all directions. GCP phases have been observed to form mainly in nickelbase alloys whereas the TCP phases have been observed mainly in the iron-base alloys. The precipitation of these phases in the stainless steels will be discussed in more detail. The nonmetallic elements carbon, nitrogen, boron, and sulfur are usually present in relatively small quantities but their effect can be extremely important. Table 12.1 presents information on the main carbides, nitrides, borides, and sulfides that may occur in stainless steels. 12.2.2 SCHAEFFLER, DELONG, AND OTHER NONEQUILIBRIUM DIAGRAMS However useful equilibrium-phase diagrams might be, they are rarely sufficient to predict the resulting microstructure after solidification. As a result practical methods were developed. Of these, the best-known is the Schaeffler diagram. Schaeffler [15–17] divided the alloying elements into two groups: ferrite and austenite stabilizers. He also developed a formula by means of which the elements of each group could be expressed as a chromium equivalent and as a nickel equivalent. An example of such a diagram is presented in Figure 12.4. The regions of the diagram represent the microstructures that can be observed for each class of stainless steels. Schaeffler’s method therefore allows a rough evaluation of the microstructure as a function of the steel composition, however it does not take into consideration the influence of ß 2006 by Taylor & Francis Group, LLC. Mo 10 90 20 %) 60 t (w 50 n( Fe7Mo6 +σ (Cr,Mo)σ %) 60 m 50 nu Fe7Mo6 de 40 Fe2Mo 40 Fe7Mo6  χ χ+σ 70 30 χ (Fe,Cr) Fe2Mo Isotherm 650C (1202F) lyb wt 70 Mo (Cr,Mo) Fe7Mo6 30 Iro 80 σ 80 20 (Fe,Cr) Fe2Mo2 90 (Fe,Cr) χ (Fe,Cr) Fe 10 20 10 (Fe,Cr) σ 30 60 40 50 Chromium (wt%) (Cr,Mo) 70 80 90 Cr FIGURE 12.3 6508C isotherm of Fe–Cr–Mo equilibrium diagram.) (Fe,Cr) ¼ solid solution, (Cr,Mo) ¼ solid solution, Fe7Mo6 ¼ mu (m) phase, s ¼ sigma phase, x ¼ chi phase, Fe2Mo = Laves phase. (From Metals Handbook, 8th ed.: Metallography, Structures and Phase Diagrams, Vol. 8, ASM International, Materials Park, OH, 1973; W. Reick, M. Pohl, and A.F. Padilha: Metalurgia International, 3, 46–50, 1990; M. Pohl, A.F. Padilha, and O. Fossmark: Bruchvorgänge in ferritisch-austenitischen Duplexstählen mit 4758-Versprödund. Materialkundlieh-Technische Reihe, Vol. 9 (Gefüge und Bruch), K.L. Maurer and M. Pohl (Eds.), Gebrüder Borntraeger. Berlin, pp. 305–314, 1990. With permission.) the cooling rate and aging heat treatments. These diagrams have also been used to estimate the microstructure of the weld metal. The empirical formulas and the experiments present a considerable scatter with regard to the determination of the amount of delta ferrite in austenitic weld metal. DeLong [18] suggested a comparative method for delta-ferrite determination that has been adopted as a standard procedure by the International Welding Institute. Other researchers adopted a similar methodology, such as Hull [19], who analyzed as much as 1400 specimens in order to determine the effect of 14 alloying elements (Al, C, Cu, Co, Cu, Mn, Mo, N, Nb, Si, Ti, Ta, V, and W) in addition to chromium and nickel in order to predict the occurrence of delta ferrite and intermetallic phases. Espy [20] proposed an extended Schaeffler diagram based on his study of the effects of Cu, N, V, and Al. An interesting historical discussion, especially about the diagrams that preceded Schaeffler work, can be found in Ref. [21]. These diagrams although lacking the sound thermodynamical basis of the equilibrium diagrams are nevertheless technological charts of practical importance. Stainless steels can solidify by several mechanisms or modes: ferritic or mode A (L ! L þ d ! d); ferritic–austenitic or mode B (L ! L þ d ! L þ d þ g ! g þ d); austenitic–ferritic or mode C (L ! L þ g ! L þ g þ d ! g þ d); and austenitic or mode D (L ! L þ g ! g). The prediction of their solidification mode and sequence can also be successfully evaluated beforehand using chromium and nickel equivalent ratios [22]. ß 2006 by Taylor & Francis Group, LLC. TABLE 12.1 Crystal Structures and Compositions of Phases That May Occur in Stainless Steels Phase Unit Cell Atoms per Cell Space Group Lattice Parameters (nm) a ¼ 0.87–0.92; c ¼ 0.4554–0.48 a ¼ 0.881–0.895 Intermetallic phases Sigma (s) bct 30 P42=mnm Chi (x) bcc 58 I43m Laves (h) hex. 12 P63=mmc a ¼ 0.473–0.483; c ¼ 0.772–0.786 G fcc 116 Fd3m a ¼ 1.115–1.120 R hex. 53 (159) R3 a ¼ 1.090; c ¼ 1.934 Mu (m) rhombohedral 13 R3m a ¼ 0.4762; c ¼ 2.5015 g’ g’’mnm fcc a ¼ 0.3624 4 Ni3Nb Pm3m a ¼ 0.3565–0.3601; c ¼ 0.7406 h hex. 8 I4=mmm P63=mmc d orthorhombic 8 Pmmn b ord bcc 2 Carbides M23C6 fcc MC M6C M7C3 Composition (Fe,Ni)x(Cr,Mo)y Fe36Cr12Mo10; (Fe,Ni)36Cr18Mo4 Fe2Mo; Fe2Nb; Fe2Ta; Fe2Ti; Fe2W Ni16Nb6Si7; Ni16Ti6Si7; (Ni,Fe,Cr)16(Nb,Ti)6Si7 Fe22Mo18Cr13; (Fe,Ni)10Cr5Mo3Si2 (Fe,Co)7(Mo,W)6; (Cr,Fe)7(Mo)2 (Cr, Fe,Mo)4 (Ni,Co,Fe,Cr)3(Al,Ti) Ni3Ti Pm3m a ¼ 0.5109; c ¼ 0.8299 a ¼ 0.5116; b ¼ 0.4259; c ¼ 0.4565 a ¼ 0.2865–0.2887 116 Fm3m a ¼ 1.057–1.068 ord fcc fcc pseudo hex. 8 112 40 Fm3m Fd3m Pnma a ¼ 0.4131–0.4698 a ¼ 1.085–1.128 a ¼ 1.398; c ¼ 0.4523 (Cr,Fe,Mo)23C6; (Cr16Fe5 Mo2)C6 (Ti,Nb,V)C (Fe,Mo,Nb,Cr)6C (Cr,Fe)7C3 Nitrides MN M2N ord fcc hexagonal 8 9 Fm3m P31m Z-phase tetragonal 6 P4=nmm a ¼ 0.4097–0.4577 a ¼ 0.478–0.480; c ¼ 0.444–0.447 a ¼ 0.3037; c ¼ 0.7391 Borides M2B orthorhombic 48 Fddd M3B2 tetragonal 10 P4=mbm Sulfides M4C2S2 hexagonal 8 P63=mmc a ¼ 1.4585; b ¼ 0.7331; c ¼ 0.4223 a ¼ 0.5807; c ¼ 0.3142 a ¼ 0.320–3.39; c ¼ 1.118–1.210 Source: From A.F. Padilha and P.R. Rios: ISIJ International (Japan), 42, 325–337, 2002. ß 2006 by Taylor & Francis Group, LLC. Ni3Nb NiAl ZrN; TiN; NbN; VN (Cr,Fe)2N CrNNb Cr1.04Fe0.96B FeMo2B2 Ti4C2S2 Zr4C2S2 Nickel equivalent [%Ni + (30 3 %C) + (0.5 3 %Mn)] te rri 28 fe 0% 5% 24 % 10 Austenite 20 % 20 Austenitic alloys 16 % 40 80% A+F 12 8 Martensite Martensitic alloys Duplex alloys A+M+F 4 M+F F+M Feritic alloys 100% Ferrite 0 0 4 8 12 16 20 24 28 32 Chromium equivalent [%Cr + %Mo + (1.5 3 %Si) + (0.5 3 %Nb)] 36 40 FIGURE 12.4 Schaeffler’s constitution diagram for stainless steels. The typical compositional ranges of the ferritic, martensitic, austenitic, and duplex alloys have been superimposed on this diagram. (From J.R. Davis (Ed.): ASM Speciality Handbook: Stainless Steels, ASM International, Materials Park, OH, 1994; W. Reick, M. Pohl, and A.F. Padilha: Metalurgia International, 3, 46–50, 1990; M. Pohl, A.F. Padilha, and O. Fossmark: Bruchvorgänge in ferritisch-austenitischen Duplexstählen mit 4758Versprödund. Materialkundlieh-Technische Reihe, Vol. 9 (Gefüge und Bruch, K.L. Maurer and M. Pohl (Eds.), Gebrüder Borntraeger, Berlin, pp. 305–314, 1990. With permission.) 12.3 AUSTENITIC STAINLESS STEELS The discovery of stainless steels could be linked to a significant advance in the development of corrosion- and oxidation-resistant materials. At the time of their discovery, however, the austenitic stainless steels were frequently susceptible to intergranular corrosion, also called sensitization, caused by chromium depleting in the areas next to grain boundaries, due to the precipitation of the M23C6 carbide, known at the time as Cr4C. (Westgren [23] in 1933 has shown that the correct formula was Cr23C6 and not Cr4C.) Two approaches have been attempted, around 1930, to solve this problem: reduction of the carbon content (that resulted in the low carbon, or L-type, such as the AISI 304L and 316L types), and the addition of alloying elements that had more affinity with carbon as compared to Cr, such as Ti and Nb (that resulted in the stabilized types, such as the AISI 321 and the 347, respectively). Another important alloying modification in the austenitic stainless steels was the addition of Mo aiming at the resistance to pitting corrosion, with additions usually about 2 to 3 wt%, such as the AISI 316 and 316L types, although higher contents, such as 3 to 4 wt%, are present in the AISI 317 and 317L types. Table 12.2 presents the most frequently used types of austenitic stainless steels. The austenitic stainless steels usually present an excellent combination of corrosion resistance, ductility, toughness, and weldability. However, for the common types their strength level, particularly the YS in the annealed condition, is relatively low, around 200 to 250 MPa. Higher levels of nitrogen additions can increase their YS to over 400 MPa. These steels, called superaustenitic, can contain up to about 0.9 wt% N, however their usual N content is about 0.2 wt%. To increase the weldability of the nitrogen-containing steels, an addition of Mn can be made. Furthermore Mn also partially replaces Ni as an austenite stabilizer and increases nitrogen solubility. Superaustenitic steels can contain up to 8 wt% Mo. One of the best-known ß 2006 by Taylor & Francis Group, LLC. 704 ß 2006 by Taylor & Francis Group, LLC. TABLE 12.2 Chemical Compositions (in wt%) of Some Typical Austenitic Stainless Steels Type C S20100 S20200 S20500 S30100 S30200 S30300 S30400 S30409 S30403 S30400 S30451 S30800 S30900 S31000 S31600 S31609 S31603 S31653 S31651 S31700 S31703 S32100 S32109 S34700 S34709 S32654 0.15 0.15 0.12–0.25 0.15 0.15 0.15 0.08 0.04–0.10 0.03 0.08 0.03 0.08 0.20 0.25 0.08 0.08 0.03 0.03 0.08 0.08 0.03 0.08 0.04–0.10 0.08 0.04–0.10 0.02 Mn 5.50–7.50 7.50–10.0 14.00–12.50 2.00 2.00 2.00 2.00 2.00 2.00 2.00 2.00 2.00 2.00 2.00 2.00 2.00 2.00 2.00 2.00 2.00 2.00 2.00 2.00 2.00 2.00 2.00–4.00 AISI ¼ American Iron and Steel Institute; UNS ¼ Unified Numbering System. Si Cr Ni Mo N Others 1.00 1.00 1.00 1.00 1.00 1.00 1.00 1.00 1.00 1.00 1.00 1.00 1.00 1.00 1.00 1.00 1.00 1.00 1.00 1.00 1.00 1.00 1.00 1.00 1.00 0.50 16.00–18.00 17.00–19.00 16.50–18.00 16.00–18.00 17.00–19.00 17.00–19.00 18.00–20.00 18.00–20.00 18.00–20.00 18.00–20.00 18.00–20.00 19.00–21.00 22.00–24.00 24.00–26.00 16.00–18.00 16.00–18.00 16.00–18.00 16.00–18.00 16.00–18.00 18.00–20.00 18.00–20.00 17.00–19.00 17.00–19.00 17.00–19.00 17.00–19.00 24.00–25.00 3.50–5.50 4.0–6.0 1.0–1.75 6.0–8.0 8.0–10.0 8.0–10.0 8.0–10.5 8.0–10.5 8.0–12.0 8.0–10.5 8.0–12.0 10.0–12.0 12.0–12.0 19.0–22.0 10.0–14.0 10.0–14.0 10.0–14.0 10.0–14.0 10.0–14.0 11.0–12.0 11.0–12.0 9.0–12.0 9.0–12.0 9.0–13.0 9.0–13.0 21.0–23.0 — — — — — 0.6 — — — — — — — — 2.0–3.0 2.0–3.0 2.0–3.0 2.0–3.0 2.0–3.0 3.0–4.0 3.0–4.0 — — — — 7.0–8.0 0.25 0.25 0.32–0.40 — — — — — — 0.10–0.16 0.10–0.16 — — — — — — 0.10–0.16 0.10–0.16 — — — — — — 0.45–0.55 — — — — — — — — — — — — — — — — — — — — — Ti  5  %C Ti  5  %C Nb  10  %C 1.0  Nb  10  %C Cu ¼0.30–0.60 Steel Heat Treatment: Metallurgy and Technologies AISI 201 AISI 202 AISI 205 AISI 301 AISI 302 AISI 303 AISI 304 AISI 304H AISI 304L AISI 304N AISI 304LN AISI 308 AISI 309 AISI 310 AISI 316 AISI 316H AISI 316L AISI 316LN AISI 316N AISI 317 AISI 317L AISI 321 AISI 321H AISI 347 AISI 347H 654 SMO1 UNS Designation superaustenitic stainless steels is the UNS S32654 (see Table 12.2), also known as 654 SMO1. This steel offers a very interesting combination of mechanical and corrosion properties: high pitting corrosion resistance (pitting resistance equivalent [PRE]  55) combined with a YS of about 450 MPa, tensile strength of about 750 MPa, and 40% elongation. Another very efficient alternative to increase the strength of the austenitic stainless steels is work hardening. The low stacking fault energy and the formation of deformation-induced martensite give rise to high strain-hardening, leading to a YS higher than 1200 MPa, even in the common AISI 304 type. Heating up of work-hardened material during weld processing or usage can cause recovery, martensite reversion, and even recrystallization, with a consequent loss in mechanical strength. Figure 12.5, with the help of a time–temperature–transformation (TTT) diagram, schematically presents the main transformations that occur in austenitic stainless steels during processing or utilization. Before going into the different heat treatments for austenitic stainless steels, it is important to remember two particularly important properties of these steels, namely their low thermal 1600 1500 Solidification interval 1400 Liquation 1300 Solution annealing 1200 Secondary recrystallization 1100 1000 Temperature (C) Hot working MC Chi 900 Sigma Static recrystallization 800 700 Laves 600 M23C6 500 400 300 Alpha martensite reversion 200 Epsilon — martensite reversion DIM — deformationinduced martensite 100 0 0.1 1 10 100 1000 10000 Time (h) FIGURE 12.5 Main thermal treatments and transformations that occur in austenitic stainless steels between room temperature and the liquid state. (From A.F. Padilha, R.L. Plaut, and P.R. Rios: ISIJ International (Japan), 43, 135–143, 2003. With permission.) ß 2006 by Taylor & Francis Group, LLC. conductivity and high thermal expansion coefficient. The thermal conductivity of the austenitic stainless steels is low; about one fifth of the value for pure iron and one third of the conductivity of an AISI 1025 carbon steel. The thermal expansion coefficient of the stainless steels is about 50% higher than for pure iron or of an AISI 1025 carbon steel. While the low thermal conductivity limits the heating up and cooling speeds, the high thermal expansion coefficient requires special care concerning the spacing between pieces to be treated. 12.3.1 SOLUTION ANNEALING Solution annealing is the heat treatment most frequently specified for austenitic stainless steels, before their actual usage. The main objective of this treatment, as the name implies, is to dissolve the phases that have precipitated during the thermomechanical processing of the material, especially the chromium-rich carbides of the M23C6-type (see Figure 12.6), where M ¼ Cr, Fe, Mo. As the precipitation of M23C6 occurs in the 450 to 9008C (840 to 16508F) temperature range, the lower temperature limit for solution annealing should be over 9008C. Carbides should be completely dissolved but they dissolve slowly. Grain growth limits the maximum solution-annealing temperature. In particular, abnormal grain growth, also known as secondary recrystallization, must be avoided. For the more conventional stainless steels, such as AISI 201, 202, 301, 302, 303, 304, 304L, 305, and 308, recommended solution-annealing temperatures are around 1010 to 11208C (1850 to 20508F). For higher carbon-containing steels such as the AISI 309 and 310 or steels containing molybdenum such as AISI 316, 316L, 317, and 317L, the minimum temperature should be increased to 10408C whereas the maximum should be kept at 11208C (1900 to 20508F). In the case of the stabilized steels (see Figure 12.7), which are more prone to secondary recrystallization or abnormal grain growth [25], as compared to the nonstabilized steels, the solutionannealing temperature range should be at a lower level, between 955 and 10658C (1750 and 19508F), for titanium-stabilized AISI 321 type, and narrower, between 980 and 10658C (1800 and 19508F), for the niobium-stabilized AISI 347 and 348 (nuclear grade) types. FIGURE 12.6 Grain boundary M23C6 precipitates in an austenitic stainless steel observed using transmission electron microscopy. (From A.F. Padilha and P.R. Rios: ISIJ International (Japan), 42, 325– 337, 2002. With permission.) ß 2006 by Taylor & Francis Group, LLC. FIGURE 12.7 Optical micrograph showing secondary recrystallization start in a titanium-stabilized austenitic stainless steel after solution annealing. Etched with V2A-Beize. (From A.F. Padilha, R.L. Plaut, and P.R. Rios: ISIJ International (Japan), 43, 135–143, 2003. With permission.) Cooling from heat treatment temperatures should be sufficiently fast to avoid chromiumcarbide precipitation. On the other hand, too fast cooling rates cause component distortions. In the case of nonstabilized grades such as AISI 201, 202, 301, 302, 303, 304, 305, 308, 309, 316, and 317, if distortion considerations permit, water quenching may be utilized. In the case of the AISI 309 and 310 types that contain maximum allowed carbon content and are susceptible to carbide precipitation, water cooling is mandatory. In the case of stabilized AISI 321, 347, and 348 types, water cooling is not needed and air cooling is sufficient to avoid sensitization. Molybdenum-containing steels, such as AISI 316, 316L, 317, and 317L, present an intermediate tendency toward sensitization when compared to nonstabilized conventional and the stabilized types, i.e., they do not require water cooling from the solution-annealing temperature, however their usage in the 540 to 7608C (1000 to 14008F) temperature range should be avoided. In the case of molybdenum-containing steels, such as AISI 316, 316L, 317, and 317L types, long exposure times at temperatures in the 650 to 8708C (1200 to 16008F) temperature range should be avoided, to avoid the precipitation of intermetallic phases (see Figure 12.5), such as sigma (s), chi (x), and Laves (Fe2Mo) phases. During solidification or welding, the formation of d-ferrite may occur, which may be difficult to eliminate completely during the thermomechanical treatment and it may be present before the solution-annealing heat treatment or even may survive it. If the material has d-ferrite it may be even more susceptible to the precipitation of the intermetallic phases mentioned
