Repository: fredporter/global-knowledge

# Global Vault

**Purpose:** Reference knowledge — public domain content, device specs, learning materials.

**Scope:** macOS → Linux only (read-only on Linux side).

**Contents:**
- `knowledge/` — Reference knowledge (survival, navigation, fire, water, tools, etc.)
- `concepts/` — System concepts and architecture docs
- `repos/` — Repository documentation (uDevFramework, etc.)
- `config/` — Configuration references
- `learning/` — Educational content and tutorials
- `tools/` — Utility scripts
- `handoff/` — Handoff data
- `system/` — System state data
- `data/` — Structured data (MCP, feeds, spools, workflows)
- `vault/` — Vault metadata
- `surfaces/` — Surface definitions

File: contributor/misc/Steel Heat Treatment_ Metallurgy and Technologies (Steel Heat Treatment Handbook, Second Edition).md (part 45 of 50)
previously [26]. 12.3.2 STABILIZE ANNEALING Stabilize annealing is used for stabilized austenitic stainless steels in order to assure maximum intergranular corrosion resistance. After the solution-annealing treatment, only part of the carbon is bound in the form of primary phases, such as carbides, MC, carbonitrides, M(C,N), nitrides MN, or carbosulfides M4C2S2, where M ¼ Ti, Nb, or V. The remaining carbon stays in solid solution and may precipitate as secondary carbides MC or M23C6 at lower temper- ß 2006 by Taylor & Francis Group, LLC. atures, since the carbon solubility in austenite under 9008C (16508F) is very low. Careful observation of Figure 12.5 reveals that the precipitation start temperature of the thermodynamically more stable MC carbides is displaced to higher temperatures if compared to the precipitation start temperature of the less stable Cr-rich carbides of the M23C6 type. Therefore, exposing the steel, after solution annealing, to temperatures in the 845 to 9558C (1550 to 17508F) temperature range for up to 5 h (depending on component size), favors MC precipitation in detriment to M23C6. Furnace atmosphere control, avoiding carburizing or excessively oxidizing conditions, should be employed and the sulfur content in oil- or gas-fired furnaces should be kept at low levels. 12.3.3 STRESS-RELIEF ANNEALING The most effective way to relieve stresses is to cool the component slowly from the solutionannealing temperature. During slow cooling, some M23C6 precipitation may occur with consequent sensitization. On the other hand, fast cooling may reintroduce residual stresses and make the component susceptible to stress-corrosion cracking (SCC). In general, a small amount of intergranular corrosion is preferable to a failure in few weeks due to SCC. Moreover, the selection of a low carbon or of a stabilized steel would be a more appropriate solution. The selection of a lower working temperature range, say in the 925 to 10108C (1700 to 18508F) range, would allow longer time exposure without significant grain growth. Another alternative would be to stress relieve at a lower temperature range, between 425 and 5508C (800 and 10008F), where M23C6 precipitation is very slow, allowing the material to be exposed for some hours without sensitization occurrence. This treatment may not be very efficient to reduce residual stresses, nevertheless it may be sufficient to reduce residual stresses sufficiently to significantly reduce the risk of SCC. In the case of low-carbon steels, such as AISI 304L, 316L, and 317L, the sensitization risk is even smaller. 12.3.4 BRIGHT ANNEALING All austenitic stainless steel types can be bright annealed in a pure hydrogen or dissociated ammonia atmosphere, provided that its dew point is kept below 508C (608F) and that the components are dry and clean before entering the furnace. If the dew point is not kept sufficiently low, some thin green oxide film may be formed, which will be difficult to remove. 12.3.5 MARTENSITE FORMATION Austenite in stainless steels in general and the austenite in the 300 steels series in particular is not a stable phase. In the solution-annealed condition, the Ms temperature is normally below room temperature. For the majority of these steels, the Md temperature (the temperature below which martensite will form under deformation) is above room temperature. Two kinds of martensite can occur in stainless steels: a’ (bcc, ferromagnetic) and e (hcp, nonferromagnetic). The transformation of austenite to martensite can be also induced in austenitic stainless steels by cathodic charging with hydrogen [27]. The lattice parameters are typically: aa0 ¼ 0:2872 nm and ae ¼ 0:2532 nm; ß 2006 by Taylor & Francis Group, LLC. ce ¼ 0:4114 nm Assuming [28] ag ¼ 0.3585 nm, we may estimate that the g ! a’ transformation causes a volume increase of 2.57%, while the g ! e transformation causes a volume decrease of 0.81%. 12.3.5.1 Transformation during Cooling There are several empirical equations that relate the Ms temperature to the chemical composition. Eichelman and Hull’s [29] is one of the most widely used: Ms ( C) ¼ 1302  42 (% Cr)  61 (% Ni)  33 (% Mn)  28 (% Si)  1667 (% [C þ N]) (12:1) where compositions are in wt%. Equation 12.1 suggests that many steels in Table 12.2, when cooled to cryogenic temperatures, will form alpha prime (a’) martensite. The ability to form alpha prime (a’) martensite becomes more significant during cooling after sensitization. M23C6 precipitation at grain boundaries causes depletion of chromium, carbon, and other alloying elements in the vicinity of the grain boundaries. This leads to a higher Ms temperature, making the material more susceptible to the formation of alpha prime (a’) martensite close to grain boundaries during cooling [30]. For epsilon (e) martensite no equations like Equation 12.1 are reported. However, it is reasonable to expect that the formation of epsilon (e) martensite increases with a decrease in the stacking fault energy of austenite [31,32]. 12.3.5.2 Strain-Induced Transformation The most frequent case of martensite formation at room temperature in stainless steels is that of strain-induced martensite. The formation and the amount of alpha prime (a’) and epsilon (e) depend on steel composition, on its stacking fault energy, and on the temperature, amount, and rate of deformation. According to Kaieda and Oguchi [33], the amount of a’ depends also on the stress state during deformation. There are several empirical equations that relate the Md temperature with the chemical composition. One of the most often employed is due to Angel [34]: Md (30=50)( C) ¼ 413  13:7 (% Cr)  9:5 (% Ni)  8:1 (% Mn)  18:5 (% Mo)  9:2 (% Si)  462 (% [C þ N]) (12:2) where compositions are in wt%. Md(30=50)(8C) is the temperature at which 50 vol% a’ is formed after a true tensile strain of 30%. For the majority of austenitic stainless steels, the Md temperature is above room temperature. For epsilon (e) martensite such empirical equations are not available. Susceptibility of the austenite to form martensite and the amount of martensite formed increases with decreasing deformation temperature. When stainless steels containing deformation-induced martensite are annealed, the martensite may revert to austenite. This reversion usually occurs at temperatures about 1008C lower and for shorter times than those required for the recrystallization of the deformed stainless steel [35]. The formability of the austenitic alloys is influenced greatly by martensitic transformation during straining [36,37]. 12.4 FERRITIC STAINLESS STEELS It is common to classify ferritic stainless steels according to their generation [11]. The first generation of ferritic stainless steels was developed during the 20th century, when the ß 2006 by Taylor & Francis Group, LLC. decarburization processes were quite inefficient and, therefore, the carbon and consequently chromium contents were relatively high. The main representatives of this generation were the AISI 430 and 446 steels (see Table 12.3). Steels of this generation were not fully ferritic in their composition and temperature range. The second generation of ferritic stainless steels had lower carbon and nitrogen contents with carbon and nitrogen getter elements, such as titanium and niobium. Moreover, we must remember that titanium, eventually in excess in solid solution, is a ferrite-forming element. Therefore, this generation presented a fully ferritic microstructure. The AISI 409 steel is a typical representative of this generation, which represents about two thirds of the total ferritic stainless steel production. The third generation of ferritic stainless steels came into scene about 1970 and possessed all the benefits of a more efficient decarburization. Carbon and nitrogen contents were typically in the order of 0.02 wt% or even lower, they were titanium- or niobium-stabilized and frequently contained molybdenum. Their typical representative is the AISI 444 steel. The development of the VOD and the AOD processes (carbon-reducing metallurgical processes) opened up new perspectives for steels, among them the ferritic stainless steels. Raising the chromium content to levels higher than 25 wt%, as well as additions of molybdenum, a strong ferrite-forming elements leads to the development of the superferritic steels. Further raising of chromium, molybdenum, and lowering of carbon levels, allowed nickel to be added, without ferrite destabilization. The main effect of nickel is to increase toughness. Nickel also has a positive effect on corrosion resistance under reducing conditions and it increases the pitting and crevice corrosion resistance. The 28Cr–4Ni–2Mo–Nb (in wt%) and 29Cr–4Mo–2Ni (in wt%) steels shown in Table 12.3 are typical representatives of this generation. Ferritic stainless steels have a high brittle-ductile transition temperature compared to duplex ferritic–austenitic stainless steels. The transition temperature strongly depends on the amount of interstitials, mainly the carbon and nitrogen levels in the steel. Ferritic steels have only reasonable mechanical properties relative to the other types of stainless steels. The ferritic steels are not hardenable by heat treatment and have a low strain-hardening coefficient when compared to the austenitic types. Ferritic steels, specially the superferritic ones, are selected for numerous applications because of their corrosion resistance. They have an excellent resistance to generalized corrosion, pitting and crevice stress corrosion in media containing chloride ions. Their major application is in the chemical, petrochemical, pulp and paper industries, and in desalinization installations. The high levels of alloying elements that are typical in ferritic stainless steels have some negative consequences when it comes to microstructural stability [38–40]. High chromium- and molybdenum-containing steels, such as in the case of the 28 wt% Cr–4 wt% Ni–2 wt% Mo–Nb and 29 wt% Cr–4 wt% Mo–2 wt%Ni superferritic types, are susceptible to sigma- (s) and chi (x)-phase precipitation. Ferrites containing more than 18 wt% chromium are susceptible to the so-called 4758C embrittlement, caused by the alpha prime (a’) phase. The presence of these phases in the microstructure has negative effects both on toughness and on corrosion resistance. The dissolution of phases during solution-annealing treatments may lead [25] to excessive grain coarsening (secondary recrystallization), which in turn is associated with loss in toughness. The much faster diffusion in ferrite than in austenite leads to the fact that the phenomena mentioned above are more critical in the ferritic steels than in the austenitic steels. 12.4.1 THE 4758C (8858F) EMBRITTLEMENT Ferritic stainless steel embrittlement caused by their exposure to temperatures around 4758C (8858F) has been discussed in the literature for more than half a century [41,42]. It is caused by the presence of the alpha prime (a’) phase in the 300 to 5508C temperature range. This phase contains mainly chromium and iron, richer in chromium than in iron, as shown in the Fe–Cr ß 2006 by Taylor & Francis Group, LLC. Stainless Steel Heat Treatment ß 2006 by Taylor & Francis Group, LLC. TABLE 12.3 Chemical Composition (in wt %) of Some Typical Ferritic Stainless Steels Type AISI 430 AISI 446 AISI 409 AISI 444 AISI 448 W. Nr. 1.4575 UNS Designation C Mn Si Cr Mo Ni Other Elements S43000 S44600 S40900 S44400 S44800 0.12 0.20 0.08 0.025 0.01 0.015 1.00 1.50 1.00 1.00 0.30 1.00 1.00 1.00 1.00 1.00 0.20 1.00 16.0–18.0 23.0–27.0 10.6–11.75 17.5–19.5 28.0–30.0 26.0–30.0 — — — 1.75–2.50 3.50–4.20 1.80–2.50 0.75 — 0.5 1.0 2.00–2.50 3.00–4.50 N  0.25 6 %C Ti  0.75 Nb þ Ti  0.20 þ 4(C þ N) C þ N  0.025 12  %C  Nb  1.20 711 diagram in Figure 12.1. The alpha prime (a’) phase has a bcc structure and is coherent with ferrite. The alpha prime (a’) precipitates are small, in the range of 20 to 200 Å. They have a high coarsening resistance, even for long exposure times. The alpha prime (a’) precipitates contain essentially chromium and iron. These two atoms show very similar atomic sizes, x-ray, and electron scattering amplitudes, which along with the small precipitate size, make their direct observation difficult even using transmission electron microscopy. Structural analysis by electron or x-ray diffractions presents similar difficulties. For the same reasons, it is also difficult to analyze them through chemical microanalysis techniques. Some special techniques, such as low-angle neutron scattering [43,44] and Mössbauer spectroscopy [45–47], are frequently employed in their study. The presence of the a’-phase has an important effect on the mechanical and corrosion properties. Significant changes in electric properties in specific weight and in the coercive force were also observed. These changes in physical properties can be removed by annealing at about 6008C (11008F) for 1 h [42]. Hardness, yield, and tensile strength are increased, while elongation and impact resistance are decreased by the presence of alpha prime (a’). Ferrite without alpha prime (a’) presents wavy glide lines because of the numerous gliding systems in the bcc structure and its high stacking fault energy facilitating dislocation cross-slip. The presence of alpha prime (a’) changes this situation, it makes the dislocation movement difficult, restricting slip to a few crystal planes. This causes some straight slip lines, typical of fcc and low stacking fault energy alloys, such as in austenitic stainless steels or brass. Some authors consider that alpha prime (a’) containing ferrite predominantly deforms by twinning [43,44,48,49] and that the straight deformation lines mentioned above are, in reality, deformation twins. Ferrite embrittled due to the presence of alpha prime (a’), in general, presents a cleavage type brittle fracture at room temperature. Corrosion resistance is also affected by the presence of alpha prime (a’). Bandel and Tofaute [41] observed that the presence of alpha prime (a’) significantly reduced the corrosion resistance in a solution of boiling nitric acid. Pitting corrosion resistance, determined by cyclic polarization tests, in a solution of 3.5 wt% NaCl, is also significantly reduced by the presence of alpha prime (a’) [50]. It is important to remember that superferritic stainless steels have as one of their main features an excellent resistance to pitting corrosion in seawater. The magnitude of the effects of alpha prime (a’) on the properties depends chiefly on the chromium content of the alloy and it increases with an increase in chromium content. For example, in alloys containing 25 to 30 wt% chromium, aging at temperatures around 4758C for long times may lead to doubling its hardness [41,51]. Its maximum hardness may reach values higher than 350 HV. In an alloy containing 21 wt% chromium, the increase in maximum hardness was about 80% and its maximum hardness was 298 HV [49]. For a still lower Cr content, in an alloy containing 18 wt% chromium, the increase in maximum hardness was about 50% [41,52,53]. If, on the one hand, there is large agreement with regard to the effect of the alpha prime (a’) precipitation on properties, on the other hand, there is an ongoing dispute [43–53] on the mechanism of the precipitation of the alpha prime (a’) phase. It is not yet fully established whether it is by spinodal decomposition or by nucleation and growth. The kinetics of formation of alpha prime (a’) and of the consequent 4758C embrittlement is generally presented in the form of TTT (temperature, time, transformation) curves, with their nose around 4758C. Folkhard [12] compares TTT curves for the formation of a’ in several ferritic and duplex stainless steels. He mentions that for steels containing only 12 wt% chromium 105 h are needed for this phenomenon to show up. As the chromium content increases, incubation time is reduced, i.e., the C-type TTT curves are displaced to shorter times and the temperature range for this transformation to occur is enlarged. Cold working performed prior to aging in 18 wt% Cr–2 wt% Mo steels has a minor effect on the 4758C embrittlement, at least when the phenomena are followed by hardness measurements, impact and tensile testing [54]. Literature analysis shows that alpha prime (a’) formation through spinodal decomposition ß 2006 by Taylor & Francis Group, LLC. seems to be concentrated in alloys containing more than 20 wt% chromium [43–45]. In alloys containing chromium in the 14 to 18 wt% range, there is evidence that ferrite embrittlement occurred due to a’ precipitation on dislocations [52,53]. Kuwano and coauthors [47], using results from Mössbauer spectroscopy, suggest that the addition of 5 wt% nickel to an alloy containing 28 wt% chromium caused a modification in the precipitation mode from nucleation and growth toward spinodal. 12.4.2 SIGMA (s)-PHASE EMBRITTLEMENT Sigma phase is probably the most studied intermetallic compound. Already in 1907, even before the discovery of the stainless steels, Treischke and Tamman [55] studied the Fe–Cr system and proposed the existence of an intermetallic compound containing chromium in the 30 to 50 wt% range. In 1927, Bain and Griffiths [6] studied the Fe–Cr–Ni system and observed a hard and fragile phase, which they called constituent B, from brittle. In 1936, Jett and Foote [56] called it sigma (s) phase and in 1951, Bergmann and Shoemaker [57] determined through crystallography its structure in the Fe–Cr system. The precipitation of sigma phase in stainless steels can occur in the austenitic, ferritic, and ferritic–austenitic phases with duplex structure types. The precipitation of this Fe–Cr–Mo intermetallic, of tetragonal structure with 30 atoms per unit cell, causes loss in toughness and results in the matrix becoming depleted of chromium and molybdenum. In the austenitic steels, precipitation generally requires hundreds or even thousands of hours and the precipitated volumetric fraction is generally smaller than 5 vol% [58]. Precipitation can be represented by a common precipitation reaction: g ! g* þ s, where g* is a chromium- and molybdenum-depleted austenite, if compared to the original austenite. Precipitation occurs predominantly at grain boundaries, especially at triple points. In the case of duplex stainless steels, precipitation can be complete in a few hours and consumes all ferrite of the microstructure [59]. Precipitation in this case can be represented by a eutectoid-type reaction: a ! g* þ s, where g* is a chromium- and molybdenum-depleted austenite if compared to a nontransformed austenite. Precipitation starts at the a–g interface and moves into the ferrite grain. The quantity, speed, and probably the mode of the sigma-phase precipitation in ferritic stainless steels strongly depend on the steel composition, especially on the chromium and molybdenum contents. Increasing chromium and molybdenum levels displace precipitation start to shorter times and to higher temperatures. For example, a steel containing 18 wt% chromium, sigma precipitation occurs around 5508C and demands 1,000 to 10,000 h [60]. In a steel containing 17 wt% chromium and 2 wt% molybdenum sigma precipitation occurs at 6008C in just 200 h [61]. In steels containing 28 wt% chromium and 5 wt% molybdenum [39], large quantities of sigma precipitate in a few minutes at 9008C. Molybdenum additions can also cause chi (x)-phase precipitation, which will be discussed in the next section. Streicher [62] studied the relationship between microstructure and properties, especially corrosion resistance, in the Fe–28 wt% Cr–4 wt% Mo and Fe–28 wt% Cr–4 wt% Mo–2 wt% Ni alloys. He detected the sigma- (and chi-) phase precipitation at grain boundaries in the 704 (13008F) to 9278C (17008F) temperature range, after exposure for 1 h. The temperature for maximum precipitation was around 8168C (15008F) and heat treatments at 10388C (19008F) caused dissolution of the previously precipitated phases. Nana and Cortie [63] observed that sigmaand chi-phase precipitations were delayed by aluminum additions and could be eliminated if additions were sufficiently high. Copper has a similar effect on the formation of these two phases [63]. For a Fe–39 wt% Cr–2 wt% Mo–2 wt% Ni superferritic steel it has been observed [64] that while aluminum and niobium additions delay the sigma (s)-phase formation, titanium and zirconium may favor its formation. Recent studies [40,65] on a X 1 ß 2006 by Taylor & Francis Group, LLC. FIGURE 12.8 Sigma-phase precipitation in aged samples (8508C for 30 h) of a superferritic stainless steel X 1 CrNiMoNb 28 4 2 (W. Nr. 1.4575). Etched with V2A-Beize. (From A.F. Padilha, F.C. Pimenta Jr., and W. Reick: Zeitschrift für Metallkunde, 92, 351–354, 2001; F.C. Pimenta Jr, A.F. Padilha, and R.L. Plaut: Materials Science Forum, 426–432, 1319–1324, 2003. With permission.) CrNiMoNb 28 4 2 (DIN W. Nr. 1.4575) steel showed that the kinetics of sigma (s)-phase precipitation is faster than for the austenitic stainless steels, however slower than for the duplex stainless steels. The micrograph shown in Figure 12.8 illustrates the copious precipitation of sigma phase in the DIN W. Nr. 1.4575 superferritic stainless steel. 12.4.3 THE CHI (x) PHASE Chi (x) phase was identified, for the first time, by Andrews [66] in 1949 in residues extracted from the Cr–Ni–Mo steel. Later, Kasper [67] synthetically produced the chi (x) phase with the Fe36Cr12Mo10 composition and studied its crystal structure in detail. Chi (x) phase, for example, may occur also in austenitic, ferritic, and duplex (ferritic– austenitic) stainless steels and its precipitation is associated with negative effects on properties. While sigma phase is present in the binary Fe–Cr system, chi phase appears only in the Fe–Cr–Mo ternary and in the Fe–Cr–Ni–Mo and Fe–Cr–Ni–Ti quaternary systems [67–69]. Still in comparison with the sigma phase, chi (x) phase is richer in molybdenum and poorer in chromium [39]. The occurrence of (x)-phase in ferritic stainless steels is conditioned to a minimum in the molybdenum content. For example, around 6008C, about 2 wt% of molybdenum is, in principle, sufficient for the x-phase formation [70]. The same work [70] points out that at 7008C, some 10,000 h of aging is insufficient to attain equilibrium. Therefore, it is most probable that in various reports in which x-phase has not been mentioned, the aging time was not sufficient to reach equilibrium. The effect of molybdenum, as a promoter of the sigma s- and x-phase formation becomes very clear if we compare the various TTT diagrams for precipitation start, as shown in Figure 12.9. It is interesting to observe in Figure 12.9, the appearance of x-phase may precede the appearance of s-phase. 12.4.4 OTHER PHASES Intergranular corrosion is a much less important phenomenon in ferritic than in austenitic stainless steels. Several reasons may contribute for this difference: (i) diffusion in ferrite is ß 2006 by Taylor & Francis Group, LLC. 1000 o 5M 5 Mo o Mo 3. 5 3.5 M 900 o 2 M 700 o 2 M 0 Mo Temperature (C) 800 600 500 Sigma Chi 400 300 0.2 0.5 1 2 5 10 20 50 100 200 500 1000 2000 5000 104 Time (h) FIGURE 12.9 Effect of molybdenum on the sigma (s)- and chi (x)-phase formation in the Fe–28 wt% Cr– Mo system. (From R.D. Campbell: Key Engineering Materials, 69, 70, 167–216, 1992; H. Brandis, H. Kiesheyer, and G. Lennartz: Archiv für das Eisenhüttenwesen, 46, 799–804, 1976. With permission.) about two orders of magnitude faster than in austenite, reducing the possibility of the occurrence of composition gradients; (ii) carbon content in the ferritic stainless steels is normally kept at levels that are lower than those for the austenitic ones, due to its negative effect on toughness; (iii) some ferritic stainless steels, such as the superferritic, present chromium levels over 25 wt%. Carbide precipitation at grain boundaries and the consequent chromium depleting in the surroundings are the preferred mechanism used to explain intergranular corrosion in ferritic steels [72]. The carbide formed is the M23C6 [73,74]. Bäumel [73] compared in a TTT diagram the intergranular corrosion behavior of two stainless steels containing similar carbon and chromium contents, with one of them ferritic without nickel and the other austenitic containing 8 wt% nickel. The intergranular corrosion (due to M23C6) region of the ferritic steel was displaced to shorter times and lower temperatures, when compared to the austenitic steel. The precipitation of M23C6 occurred so fast in the ferritic steels, which it is unavoidable for some compositions, thicknesses, and processes. The higher diffusivity in ferrite (as compared to austenite) leads to a faster M23C6 precipitation. On the other hand, chromium gradients around these grain boundary precipitates in ferritic stainless steels probably are less pronounced (hence less susceptible to intergranular corrosion) than the gradients adjacent to grain boundaries in austenitic stainless steels. Titanium and niobium additions used as stabilizers are also common in ferritic stainless steels. According to Steigerwald and coauthors [75], effective titanium and niobium contents are given by Equation 12.3 and Equation 12.4, respectively: Ti ¼ 0:15 þ 3:7(C þ N) (12:3) Nb ¼ 7(C þ N) (12:4) where Ti, Nb, C, and N are in wt%. ß 2006 by Taylor & Francis Group, LLC. The presence of titanium in stainless steels invariably leads to the appearance of three phases: Ti4C2S2, TiN, and TiC. The carbosulfide and nitride are primary phases that form during solidification. The carbide may be present as a primary or secondary phase. Zirconium has the same effect as titanium. The presence of niobium produces Nb(C,N), which may be present either as primary coarse particles or as fine secondary particles. If the contents of titanium and niobium used are much higher than those given by Equation 12.3 and Equation 12.4, some Laves-phase precipitation of the Fe2M (M ¼ Ti, Nb, and Mo) type may occur. Sawatani and coauthors [76] studied a steel containing (in wt%) 0.008% C, 0.0079% N, 18.64% Cr, 1.97% Mo, 0.32% Ti, and 0.30% Nb, and were able to detect some fine Laves (Fe,Cr)2(Mo,Nb,Ti) phase particles after aging at 7008C. 12.4.5 PROCESSING AND HEAT TREATMENT Ferritic stainless steel ingots have a coarse grain size, are relatively brittle, and should not be submitted to thermal shocks. Cast plates are ground, slowly heated, and hot rolled into strips. The hot-rolled coils are then annealed, slit, and pickled. Cold rolling, used to obtain intermediate gages, is followed by recrystallization-annealing. Ferritic stainless steels are normally used only after solution annealing. The solutionannealing temperature varies substantially according to the steel type. The first-generation steels are treated at lower temperatures, for example, AISI 430 steel is treated in the 705 to 7908C (1300 to 14508F) temperature range and the AISI 446 in the 760 to 8308C (1400 to 15258F) range. The second-generation steels are treated at somewhat higher temperatures, for example, AISI 409 is treated in the 870 to 9258C (1600 to 17008F) range. The third-generation steels, such as the AISI 444, are treated at even higher temperatures, in the 955 to 10108C (1750 to 18508F) range. Steels with higher chromium contents, such as the superferritic, should be water cooled in order to avoid the 4758C embrittlement due to alpha prime (a’) formation. Ferritic stainless steels can be cold worked by most of the mechanical working processes. In comparison with the austenitic stainless steels, the ferritic steels have higher YS before work hardening, lower ductility and therefore considered to be less workable than the austenitic steels. Moreover, the ferritic stainless steels work harden less and may show, after mechanical working, a typical defect known as roping or ridging, which is associated with the crystallographic texture [77]. Despite the mentioned disadvantages, ferritic stainless steels can be cold formed adequately and are easily hot formed. 12.5 DUPLEX STAINLESS STEELS One of the most frequently used duplex stainless steels in the 1960s was the AISI 329 type. At that time, nitrogen additions were still not intentionally added (see Table 12.4) and the AISI 329 type was predominantly ferritic. At the end of the 1960s, metallurgists had already a reasonable idea of the aimed austenitic–ferritic relationship as well as the maximum residual impurities acceptable levels in stainless steels. However, this could not be achieved owing to the unavailability of fabrication processes. Only with the introduction of the VOD and the AOD processes it has been possible to produce duplex steels with low sulfur, oxygen, and other elements, with controlled properties. One of the first steels produced using this process was the AVESTA 3RE 60 (see Table 12.4). It was introduced into the market around 1972 and had about 40 vol% austenite [8]. In 1974, its composition was slightly changed and since then it has been produced continuously. Another development of that time was the DIN W. Nr. 1.4460 steel, standardized in Germany in 1973 [78]. Some time later, the DIN W. Nr. 1.4462, having high corrosion resistance, was developed, which is the duplex composition most frequently employed nowadays. ß 2006 by Taylor & Francis Group, LLC. Stainless Steel Heat Treatment ß 2006 by Taylor & Francis Group, LLC. TABLE 12.4 Chemical Composition (in wt%) of Some Typical Duplex Stainless Steels Type AISI 329 Avesta 3RE60 W. Nr. 1.4460 W. Nr. 1.4462 SAF 2507 W. Nr. 1.4464 W. Nr. 1.4822 UNS Designation C Mn Si Cr Ni Mo N S32900 S31500 0.20 0.03 0.07 0.03 0.03 0.04 0.03 0.03 0.30–0.50 0.30–0.50 1.00 1.2–2.0 2.0 2.00 2.0 1.50 2.0 1.2 1.50 1.50 0.75 1.4–2.0 1.0 1.00 1.0 1.00 0.60 1.0 2.0 1.0–2.0 23.0–28.0 18.0–19.0 25.0–28.0 21.0–23.0 24.0–26.0 24.0–27.0 26.0–29.0 24.0–26.0 26.0–28.0 23.0–25.0 2.50–5.00 4.25–5.25 4.5–6.0 4.50–6.50 5.5–6.5 4.50–6.50 3.50–5.20 6.0–8.0 4.0–6.0 3.50–5.50 1.00–2.00 2.5–3.0 1.3–2.0 2.50–3.50 1.2–2.0 2.00–4.00 1.00–2.50 3.0–5.0 2.0–2.50 0.05–0.10 0.05–0.20 0.08–0.20 0.14–0.20 0.10–0.25 0.15–0.35 0.24–0.32 S31803 S31200 S32550 S32950 S32750 Others Cu ¼ 1.50–2.50 Cu ¼ 0.50 PRE-Range 26.3–34.6 27.1–30.5 30.1–37.8 30.5–37.8 30.2–35.8 35.2–43.0 31.7–42.8 37.7–47.6 717 Duplex stainless steels present high levels of alloying elements, such as chromium, nickel, molybdenum, and nitrogen, which should be properly balanced in order to achieve similar volumetric fractions of both phases and to give, both ferrite and austenite, a proper corrosion and mechanical resistance. YS in these steels is more than twice that of the single-phase stainless steels either ferritic or austenitic. They also have superior toughness and ductility when compared to the ferritic and martensitic types, in addition to superior intergranular and stress corrosion resistance in comparison to the austenitic type. This favorable combination of properties makes this class of stainless steels widely employed in oil and gas, petrochemical, pulp and paper, and pollution control industries. They are frequently used in aqueous solutions containing chlorides, where they have substituted with advantage (major reductions in weight and welding time) the austenitic stainless steels that are more susceptible to stress and pitting corrosion. Pitting corrosion resistance in stainless steels is mainly linked to the chromium, molybdenum, and nitrogen contents. At the end of the 1960s, some relationships [79,80] were suggested relating pitting corrosion resistance (PRE) to the content of these three elements: PRE ¼ % Cr þ 3:3% Mo þ (16 or 30)% N (12:5) where compositions are in wt%. The value of 30 for nitrogen in Equation 12.5 is valid for austenitic steels, while 16 is used for duplex steels. Chromium and molybdenum are ferrite formers and they concentrate mainly in ferrite, and nitrogen goes mainly to austenite. In the initial development steps, duplex steels had low nitrogen levels and were quite susceptible to pitting corrosion. Some modern duplex steels have higher nitrogen levels (0.2 to 0.32 wt%), which give a higher pitting corrosion resistance to austenite, comparable to ferrite. Here it should be mentioned that an exaggerated increase in the nitrogen level leads to an increase in the austenite level beyond the level adequate for mechanical resistance. For long exposure times in chloride-rich environments, such as seawater, a level of PRE > 40 is nowadays considered satisfactory. Alloys containing PRE > 40 are known as superduplex. Duplex stainless steels are practically immune to stress corrosion, when compared to austenitic stainless steels. They are also, in general, more resistant to intergranular corrosion. Numerous duplex compositions having different combinations of mechanical properties, corrosion, and wear resistance are produced with continuous improvements in composition and secondary metallurgy. Due to all these developments, numerous alloys have been introduced into the market. Some had their production discontinued owing to insufficient performance for long exposure time applications. Today, about 20 major world producers supply nearly 80 different compositions. 12.5.1 THREE TYPES OF EMBRITTLEMENT IN DUPLEX STAINLESS STEELS Ferritic–austenitic stainless steels with a duplex microstructure can be classified into two subgroups (see Table 12.4): 1. Alloys with low-carbon content (0.01 wt%  C  0.08 wt%), frequently mechanically worked and heat treatable 2. Alloys with high-carbon content (0.3 wt%  C  0.5 wt%), used in the as-cast condition or after solution annealing Duplex steels of higher carbon content show lower toughness and ductility but have an excellent wear resistance [81]. Duplex steels of lower carbon content have better formability and weldability compared to ferritic stainless steels. ß 2006 by Taylor & Francis Group, LLC. Duplex stainless steels are susceptible to three types of embrittlement [82,83]: 1. Embrittlement caused by the presence of a carbide network, particularly in the austenite, in alloys with higher carbon content 2. Embrittlement caused by precipitation of the a’-phase, 4758C embrittlement of ferrite 3. Embrittlement caused by precipitation of the s-phase, particularly in the ferrite Duplex steels of lower carbon content solidify in a ferritic structure and the austenite forms in the solid state (see phase diagram of Figure 12.10). During hot working, between 900 (16508F) and 12008C (22008F), a microstructure forms with alternating ferrite and austenite lamellae. The lamellar microstructure (see micrograph of Figure 12.11) forms because the interface energy of the a–g interface is lower than the energies of the a–a and the g–g grain boundaries. After solidification, the volume fraction of austenite and ferriteis is almost the same. Below 10008C (18308F) the proportion of ferrite to austenite can be only slightly modified. Ferrite strengthening occurs by solid solution hardening with preferential participation of chromium, molybdenum, and silicon, whereas austenite is stabilized and strengthened by nitrogen. In the case of duplex steels with higher carbon content, the first phase that solidifies is also ferrite. The residual liquid enriched in carbon solidifies forming austenite and a chromiumrich M23C6-type carbide network. This carbide network within the austenite leads to an improved wear resistance. During cooling, austenite islands can also form in the ferrite grains. Some secondary carbide may also precipitate in austenite in the solid state. With the application of mechanical stresses, these carbides initiate fractures and cracks that propagate along the carbide network (see micrograph of Figure 12.12). 1600 L 1500 L-δ 1400 Temperature (ⴗC) L-γ L-δ-γ 1300 1200 δ-γ δ γ 1100 1000 700 Ni% 0 δ-σ Cr% 30 δ- 800 γ-σ 900 γ-σ 5 10 15 20 25 20 15 20 FIGURE 12.10 Section of the ternary Fe–Cr–Ni (in wt%) diagram at 65 wt% Fe. (From W. Reick, M. Pohl, and A.F. Padilha: Metalurgia International, 3, 46–50, 1990. With permission.) ß 2006 by Taylor & Francis Group, LLC. FIGURE 12.11 Three-dimensional composed micrograph of rolled duplex stainless steel. Optical microscopy. Ferrite is the darker phase. Etched with Behara II. (From W. Reick, M. Pohl, and A.F. Padilha: ISIJ International (Japan), 38, 567–571, 1998. With permission.) The schematic TTT diagram (Figure 12.13) shows the regions in which alpha prime (a’) and sigma (s) precipitation can occur. These precipitates increase the hardness and decrease ductility and the toughness. It must be pointed out that s-phase precipitates within the ferrite [82–85]. In comparison to austenitic and ferritic stainless steels, precipitation of s-phase in duplex alloys occurs at shorter times, at higher temperatures and larger volume fractions may be formed (see micrograph of Figure 12.14). For example, an aging treatment FIGURE 12.12 Crack propagation along carbide network in the high-carbon duplex stainless steel W. Nr. 1.4464. Scanning electron microscopy with secondary electrons. Etched with V2A-Beize. (From W. Reick, M. Pohl, and A.F. Padilha: Metalurgia International, 3, 46–50, 1990; M. Pohl, A.F. Padilha, and O. Fossmark: Bruchvorgänge in ferritisch-austenitischen Duplexstählen mit 4758-Versprödund. Materialkundlich-Technische Reihe, Vol. 9 (Gefüge und Bruch), K.L. Maurer and M. Pohl (Eds.), Gebrüder Borntraeger, Berlin, pp. 305–314, 1990. With permission.) ß 2006 by Taylor & Francis Group, LLC. 1000 900 Temperature (ⴗC) Sigma Cr2N, Chi M23C6 800 700 600 500 475ⴗC Embrittlement 400 300 2 min 6 min 20 min 1h 3h 10 h 30 h Time FIGURE 12.13 Schematic TTT diagram showing precipitation of sigma (s), alpha prime (a’), and other phases in duplex stainless steels. (From W. Reick, M. Pohl, and A.F. Padilha: Metalurgia International, 3, 46–50, 1990. With permission.) of the alloy DIN W. Nr.1.4462 for 200 min in the 800 to 8508C temperature range is sufficient for the formation of 15 to 20% of s-phase [85]. In contrast to the carbides that form an almost continuous network in the austenitic regions, s-phase is finely distributed within the ferrite. Applying mechanical stresses, s-phase particles suffer brittle fracture. Once again, residual ductility can be linked to the austenitic regions. The precipitation of a’ in ferritic and duplex stainless steels has been frequently discussed in the literature [80–83]. These precipitates are rich in chromium, have a cubic structure, are coherent with ferrite, and have an enormous coalescence resistance, even for very long exposure times at the 350 to 5508C (660 to 10208F) temperature range. This renders their detection more difficult, even by transmission electron microscopy. This type of embrittlement leads to a cleavage fracture in the ferritic regions (see micrograph of Figure 12.15). Ductility is determined by the austenitic regions and is portrayed by the dimple-like fracture. Austenite volume fraction also plays an important role. Increasing chromium content in the alloy (and thereby the ferrite volume fraction) raises the sensitivity of the material to this type of embrittlement. The extent of embrittlement increases with aging time in the 350 to 5508C (660 to 10208F) temperature range, while a maximum occurs at about 4758C (8858F). In conclusion, ferritic–austenitic duplex stainless steels are susceptible to three types of embrittlement: carbides can form an almost continuous network in the austenitic regions, thereby offering a path for crack propagation; s-phase particles, dispersed in the ferritic regions that suffer brittle fracture, and embrittle the material; and the a’-phase also causing embrittlement in the ferrite, leading to cleavage fracture. For all three embrittlement types, material residual ductility is given by
