Repository: fredporter/global-knowledge

# Global Vault

**Purpose:** Reference knowledge — public domain content, device specs, learning materials.

**Scope:** macOS → Linux only (read-only on Linux side).

**Contents:**
- `knowledge/` — Reference knowledge (survival, navigation, fire, water, tools, etc.)
- `concepts/` — System concepts and architecture docs
- `repos/` — Repository documentation (uDevFramework, etc.)
- `config/` — Configuration references
- `learning/` — Educational content and tutorials
- `tools/` — Utility scripts
- `handoff/` — Handoff data
- `system/` — System state data
- `data/` — Structured data (MCP, feeds, spools, workflows)
- `vault/` — Vault metadata
- `surfaces/` — Surface definitions

File: contributor/misc/Steel Heat Treatment_ Metallurgy and Technologies (Steel Heat Treatment Handbook, Second Edition).md (part 46 of 50)
the austenitic areas that undergo ductile dimple-like fracture. Owing to the s-phase and a’-phase embrittlement, the upper application temperature is about 2808C (5358F) for nonwelded material and 2508C (4808F) for welded structures. Duplex alloys maintain excellent toughness at low temperatures and can be used down to 508C (588F) or even lower temperatures, however the weld-metal behavior is not as good as the base metal. ß 2006 by Taylor & Francis Group, LLC. S F A A S A A S S F A F (a) FIGURE 12.14 Sigma phase precipitation in duplex stainless steels observed using scanning electron microscopy with secondary electrons. Etched with V2A-Beize. A ¼ austenite; F ¼ ferrite; S ¼ sigma phase. (a) Low-carbon duplex stainless steel W. Nr. 1.4462. (From A.F. Padilha, F.C. Pimenta Jr., and W. Reick: Zeitschrift für Metallkunde, 92, 351–354, 2001. With permission.) (b) High-carbon duplex stainless steel W. Nr. 1.4464. (From M. Pohl, A.F. Padilha, and O. Fossmark: Bruchvorgänge in ferritisch-austenitischen Duplexstählen mit 4758-Versprödund. Materialkundlich-Technische Reihe, Vol. 9 (Gefüge und Bruch), K.L. Maurer and M. Pohl (Eds.), Gebrüder Borntraeger, Berlin, pp. 305– 314, 1990. With permission.) 12.5.2 PROCESSING AND HEAT TREATMENT The favorable combination of properties of duplex steels is intrinsically related to its microstructure. These steels solidify with ferritic structure and the austenite is formed in the solid state. Austenite nucleates at about 13008C (23708F) and grows first at the ferrite grain boundaries and later within the ferrite grains. Solidification cracks are rare and castability is excellent. Recrystallization kinetics are faster in ferrite than in austenite, despite the higher driving force for the recrystallization in austenite [84]. During hot deformation, at temperatures between 1000 (18308F) and 12008C (21908F), alternate layers of ferrite and austenite are ß 2006 by Taylor & Francis Group, LLC. FIGURE 12.15 Ferrite brittle cleavage fracture (4758C embrittlement) caused by alpha prime (a’) in a duplex stainless steel. Scanning electron microscopy with secondary electrons. A ¼ austenite; F ¼ ferrite. (From W. Reick, M. Pohl and A.F. Padilha: Metalurgia International, 3, 46–50, 1990; M. Pohl, A.F. Padilha, and O. Fossmark: Bruchvorgänge in ferritisch-austenitischen Duplexstählen mit 4758-Versprödund. Materialkundlich-Technische Reihe, Vol. 9 (Gefüge und Bruch), K.L. Maurer and M. Pohl (Eds.), Gebrüder Borntraeger, Berlin, pp. 305–314, 1990. With permission.) developed in the microstructure. Phase volumetric fractions must be nearly equal and the volumetric fraction of the minor phase should not be lower than 30% [86]. It must be remembered that the volume fraction of each phase is a function of composition and heat treatment. Furthermore, alloy compositions are adjusted to obtain equal amounts of ferrite and austenite after solution annealing at about 10508C (19008F). Cooling from the solutionannealing temperature should be sufficiently fast, generally into water, in order to avoid precipitation (see schematic TTT diagram of Figure 12.13), especially the 4758C (8858F) embrittlement due to alpha prime (a’). After welding, the solution-annealing treatment is recommended, followed by proper cooling. 12.6 MARTENSITIC STAINLESS STEELS Martensitic stainless steels (see Table 12.5) are essentially Fe–Cr–C alloys, containing chromium in the range of 11.5 to 18 wt% and carbon in range of the 0.1 to 1.2 wt%. As chromium level is increased, carbon level has to increase also in order to stabilize austenite (see Figure 12.16). For the martensitic steels, it is, of course, essential to form austenite from which martensite is obtained on cooling. For example, for a complete austenitization, steels containing 13 wt% chromium need to have carbon content in excess of 0.15 wt% carbon and to be heated to at least 9508C (17408F). Steels containing more chromium, say 17 wt%, need to have carbon content higher than 0.3 wt% carbon and to be heated to at least 11008C (20008F). As mentioned previously, both nitrogen and nickel expand the g-loop, as shown in Figure 12.17 and Figure 12.18, respectively. Other alloying elements frequently observed in martensitic stainless steels are nickel and molybdenum. Nickel entitles the usage of lower carbon contents and, as a consequence, higher toughness and corrosion resistance may be obtained. For soft but tougher martensitic steels containing lower carbon levels, nickel content may reach 5 wt%. These soft martensitic steels are frequently precipitation hardened as will be discussed in the next item. Molybdenum also improves corrosion resistance, in addition to improvement in toughness. It must be remembered that corrosion resistance in martensitic stainless steels is significantly lower if ß 2006 by Taylor & Francis Group, LLC. 724 ß 2006 by Taylor & Francis Group, LLC. TABLE 12.5 Chemical Composition (in wt%) of Some Typical Martensitic Stainless Steels Type C Mn Si S40300 S41000 S41600 S42000 S43100 S44002 S44003 S44004 S44004 0.15 0.15 0.15 0.15 0.20 0.60–0.75 0.75–0.95 0.95–1.20 0.95–1.20 1.00 1.00 1.25 1.00 1.00 1.00 1.00 1.00 1.25 0.50 1.00 1.0 1.00 1.00 1.00 1.00 1.00 1.00 Cr Others Austenitizing (˚C) Tempering (˚C) Tensile Strength (MPa) 11.50–13.00 11.50–13.00 12.0–14.0 12.0–14.0 12.0–17.0 16.0–18.0 16.0–18.0 16.0–18.0 16.0–18.0 Mo  0.60 S  0.15 Ni ¼ 1.25–2.50 Mo  0.75 Mo  0.75 Mo  0.75 Ni ¼ 0.40–0.60 Mo  0.75 S ¼ 0.10–0.35 N  0.08 925–1010 925–1010 925–1010 980–1065 980–1065 1010–1065 1010–1065 1010–1065 1010–1065 150–370 150–370 150–370 205–370 205–370 150–370 150–370 150–370 150–370 1105–1515 1105–1515 1105–1515 1550–1930 1210–1515 HRC ¼ 49–57 HRC ¼ 53–59 HRC  60 HRC  60 Steel Heat Treatment: Metallurgy and Technologies AISI 403 AISI 410 AISI 416 AISI 420 AISI 431 AISI 440A AISI 440B AISI 440C AISI 440F UNS Designation 1600 δ(α) Temperature (ⴗC) 1400 1400ⴗC 1200 T1 γ 0% C 1000 0.25% C 0.3% C 910 ⴗ C T2 800 α 0 10 13 20 24 27 30 Cr (wt%) FIGURE 12.16 Projection of the ternary Fe–Cr–C diagram on the temperature x% Cr (in wt%) plane. (From P. Lacombe and G. Béranger: Structure and equilibrium diagrams of various stainless steel grades (Chapter 2). In: Stainless steels. P. Lacombe, B. Baroux, and G. Beranger (Eds.), les editions de physique, Les Ulis, France, pp. 13–58, 1993. With permission.) compared to other stainless steels discussed previously in this chapter. They are inadequate for usage in more aggressive media [87–89]. The most popular composition (AISI 410) contains about 12.5 wt% chromium and 0.1 wt% carbon. In the hardened condition, its YS may reach about 1300 MPa, however upon tempering at higher temperatures its strength decreases significantly. The YS attained 1500 2732 Temperature (ⴗC) 1400 0.12% N 0.04% C 0.25% N 0.05% C 2552 1300 2372 1200 2192 1100 0.015% N 0.013% C 2012 1000 0.002% N 0.004% C 1832 900 Temperature (ⴗF) 0.03% N 0.04% C 1652 800 0 5 10 15 20 25 1472 30 Cr (wt%) FIGURE 12.17 Shift of the g-loop with nitrogen content (in wt%). (From P.T. Lovejoy: Structure and constitution of wrought martensitic stainless steels (Chapter 6). In: Handbook of stainless steels. D. Peckner and I.M. Bernstein (Eds.), McGraw-Hill, New York, pp. 6-1–6-23, 1977. With permission.) ß 2006 by Taylor & Francis Group, LLC. 1600 δ- or α-Ferrite Temperature (ⴗC) 1400 T1 1200 γ 1000 1050ⴗC 0% Ni 4% Ni 800 600 0 10% Ni T2 10 13 20 α-Ferrite 26 30 Cr (wt %) FIGURE 12.18 Influence of nickel on the extent of the g-loop in ternary Fe–Cr–Ni alloys (in wt%). (From P. Lacombe and G. Béranger: Structure and equilibrium diagrams of various stainless steel grades (Chapter 2). In: Stainless steels. P. Lacombe, B. Baroux, and G. Beranger (Eds.), les editions de physique, Les Ulis, France, pp. 13–58, 1993. With permission.) by a martensitic stainless steel depends mainly on its carbon level and some compositions may reach a YS of the order of 1900 MPa. The maximum chromium level is about 18 wt% and some compositions have up to 1 wt% molybdenum. As mentioned previously, both chromium and molybdenum shrink the austenitic field, which may be expanded by carbon and nickel. For example, a steel containing 17 wt% chromium and 0.2 wt% carbon will require 2 wt% nickel to avoid delta-ferrite formation. Martensitic stainless steels may be subdivided (see Table 12.5) into three subgroups: (a) low-carbon steels for turbines; (b) medium-carbon steels for cutlery; and (c) high-carbon wear-resistant steels. The microstructure of each group is also characteristic: (a) martensitic needle-like microstructure; (b) very fine martensitic microstructure; and (c) ultrafine martensitic microstructure containing primary carbides, respectively. Moreover, higher carbon steels, such as the 440C, or nickel containing, such as the AISI 431, may present large amounts (more than 30% in volume) of retained austenite after quenching. Sigma-phase precipitation is of minor importance in this class of steels [88]. Depending on tempering temperature and chemical composition, especially the Cr=C ratio, several carbides may precipitate (see micrographs of Figure 12.19 and Figure 12.20), such as the M2X, M3C, M7C3, M23C6, and MC types [87–89]. Low-carbon martensitic stainless steels containing up to 12 wt% chromium are the most commonly used in this class. Carbon content is low because the main application of these steels is for structural purposes where high mechanical strength as well as weldability, workability, and toughness are required. They are employed in blades or other components in steam turbines, pump shafts, axels, and other components for the chemical, petrochemical and oil industries, railway axles, components for the pulp and paper industry, and oven parts that operate under 4008C (7508F). A typical representative of the medium-carbon martensitic stainless steels is the AISI 420, containing 13 wt% chromium and 0.35 wt% carbon. Increasing the carbon content in martensitic steels leads to higher hardness and mechanical resistance with a corresponding loss in toughness and weldability. Furthermore, the higher austenitizing temperature leads to the ß 2006 by Taylor & Francis Group, LLC. FIGURE 12.19 AISI 410 martensitic stainless steel, quenched and tempered to 20 HRC. Microstructure of tempered martensite with fine-carbide precipitates. Optical microscopy. Etched with Villela. (Courtesy of José Belotti Neto, IPT, S. Paulo, Brazil.) possibility of M23C6 grain boundary precipitation (see micrograph shown in Figure 12.20). These steels are employed in cutlery, surgical and dental instrumentation, axles, valves, pumps, steam turbine blades and other components, plastic molds, and in the glass industry. FIGURE 12.20 AISI 420 martensitic stainless steel. Microstructure of tempered martensite with intergranular and intragranular precipitates. Scanning electron microscopy using secondary electrons. Etched with Villela. (Courtesy of José Belotti Neto, IPT, S. Paulo, Brazil.) ß 2006 by Taylor & Francis Group, LLC. The main representative of the higher carbon martensitic stainless steels is the AISI 440 series. The high-chromium levels make adequate their usage in marine atmospheres or in seawater. High-carbon content stabilizes austenite, increases hardness, mechanical resistance, adhesive and abrasive wear resistance. While adhesive wear resistance mainly requires higher hardness, abrasive wear also requires primary carbides. Normally, these steels are not welded. Some typical applications are roller bearings, valve needles, and spray nozzles. 12.6.1 PROCESSING AND HEAT TREATMENT Prior to final hardening and tempering heat treatments, martensitic stainless steels are annealed in order to be machined and cold worked. For example, an AISI 410 is annealed in the 750 (13808F) to 9008C (16508F) temperature range for 2 to 4 h and furnace or air cooled. In such a condition, hardness is about 160 HB, YS of 300 MPa, tensile strength of 500 MPa, elongation of 20%, with an area reduction of 60%. Prior to their final usage, martensitic stainless steels are submitted to the same heat treatment sequence as that for carbon steels, namely they are austenitized, hardened by quenching, and tempered in order to improve ductility and toughness. At high temperatures, their stable structure is austenitic and at room temperature it is a stable mixture of ferrite and carbide. Table 12.5 presents some typical austenitizing temperatures. As the stainless steels have a low thermal conductivity, depending on the cross-sectional size and complexity, preheating in the 550 to 8008C (1020 to 14708F) temperature range, prior to final austenitizing temperature, is recommended. Air heating may cause decarburization. The formation of a more stable (ferrite þ carbides) microstructure is very sluggish (see Figure 12.21a) and the tendency toward martensite formation (high hardenability) is very high. Therefore, the majority of martensitic stainless steels form martensite on air cooling, even for sections that are up to about 300 mm in thickness. Hardening media may be air or oil. While oil cooling is preferred in order to avoid carbide precipitation, air cooling may be needed to avoid distortions in more complex sections. Martempering is also possible in this class of steels. Martensite hardness depends essentially on carbon content varying from about 35 HRC for a 0.1 wt% carbon to 60 HRC for 0.5 wt% carbon, thereon increasing little for carbon higher than 0.5 wt%. For low-carbon martensitic steels, such as the AISI 410, the Ms and Mf temperatures are relatively high, 350 (6608F) and 2508C (4808F), respectively, and decrease with increasing carbon content. High-carbon steels may present retained austenite and a subzero treatment around 758C (958F), immediately after hardening, is recommended. Double tempering is also very common. Tempering temperature is determined by the required mechanical properties (see Figure 12.21b). In general, the 420 (7908F) to 6008C (11108F) temperature range must be avoided, because within this range brittleness may be induced apart from loss in corrosion resistance. 12.7 PRECIPITATION-HARDENABLE STAINLESS STEELS Steels of this class have been developed in order to offer high mechanical resistance and reasonable toughness, with superior corrosion resistance when compared to the martensitic steels of the Fe–Cr–C system. PH stainless steels may be classified [90,91] according their microstructure resulting from the solution-annealing heat treatment into austenitic, semiaustenitic, and martensitic stainless steels (see Table 12.6) Semiaustenitic steels will transform into martensite during subsequent heat treatments. Practically all PH steels have a low-carbon level (0.1 wt%) with nickel additions. Molybdenum is added to increase mechanical and corrosion resistance. PH is attained through additions of aluminium, titanium, niobium, or copper. ß 2006 by Taylor & Francis Group, LLC. 1,000 900 Ac1 = 795ⴗC B 800 A + 25% F 700 Temperature (ⴗC) 60 P F+C 30 10 100 90 600 500 400 Ms 300 M 200 Vickers hardness 100 247 413 422 0 Time (s) 10 100 158 189 320 395 1,000 10,000 100,000 (a) Time (min) 1 10 100 1,000 1 10 Time (h) 24 80 1,600 1,500 1,400 Yield and tensile strength (N/mm2) Tensile strength 1,200 60 1,100 1,000 n of uctio Red area 50 900 800 40 Yield strength 700 600 30 500 400 20 300 Elongation 200 Elongation (L = 5d) and reduction of area (%) 70 1,300 10 100 100 (b) 100 200 300 400 500 600 700 800 Tempering temperature (C) FIGURE 12.21 AISI 410 steel. (a) Continuous cooling transformation diagram and (b) tempering temperature effect on mechanical properties (After Krupp Stahl AG catalogue, Druckschriften-nr. 4.102, October, 1984, Germany.) ß 2006 by Taylor & Francis Group, LLC. 730 ß 2006 by Taylor & Francis Group, LLC. TABLE 12.6 Chemical Composition (in Wt%) of Some Typical Precipitation-Hardenable Stainless Steels Type Austenitic A286 C Mn Si Cr Ni Mo Others S66286 0.08 2.00 1.00 13.50–16.00 24.0–27.0 1.00–1.50 0.07 0.75 0.50 17.0 10.5 Ti ¼ 1.90–2.35 Al ¼ 0.35 V ¼ 0.10–0.50 B ¼ 10–100 ppm P ¼ 0.30 Al ¼ 0.4 Ti ¼ 0.4–1.2 Nb ¼ 0.15–0.45 Cu ¼ 3.00–5.00 Nb ¼ 0.15–0.45 Cu ¼ 2.50–4.50 Nb8  %C Cu ¼ 1.25–1.75 Nb ¼ 0.10–0.50 Cu ¼ 1.50–2.50 Al ¼ 0.90–1.35 N ¼ 0.01 17–10P Martensitic Stainless W S17600 0.08 1.00 1.00 16.0–17.5 6.0–7.5 — 17–4 PH S17400 0.07 1.00 1.00 12.50–17.50 3.00–5.00 — 15–5 PH S15500 0.07 1.00 1.00 14.00–12.50 3.50–5.50 — Custom 450 S44000 0.05 1.00 1.00 14.00–16.00 5.00–7.00 0.50–1.00 Custom 455 S45500 0.05 0.50 0.50 11.00–12.50 7.50–9.50 0.50 PH 13–8 Mo S13800 0.05 0.20 0.10 12.25–13.25 7.50–8.50 2.00–2.50 Semiaustenitic 17–7 PH 15–7 PH AM-350 AM-355 S17700 S15700 S35000 S35500 0.09 0.09 0.07–0.11 0.10–0.15 1.00 1.00 0.5–1.25 0.5–1.25 1.00 1.00 0.5 0.5 16.00–18.00 14.00–16.00 16.0–17.0 12.0–16.0 6.50–7.75 6.50–7.75 4.0–5.0 4.0–5.0 — 2.00–3.00 2.5–3.25 2.5–3.25 Al ¼ 0.75–1.50 Al ¼ 0.75–1.50 N ¼ 0.07–0.13 Steel Heat Treatment: Metallurgy and Technologies UNS Designation Several precipitates lead to hardening effects, according to the alloy type and the heat treatment procedure: nickel- and aluminium-rich intermetallic phases such as g’-Ni3(Al,Ti), Ni3Ti and b-NiAl, iron-, molybdenum-, and niobium-rich Laves phases such as Fe2(Mo,Nb), copper-rich or even nitrides of the Cr2N type, may be formed. In a majority of the cases they are intermetallic phases that are rich in nickel, of the Ni3M type, where M ¼ Al, Ti, Nb, or Mo. Titanium and niobium are also nitride and carbonitride formers which are very stable and are of the MN and M(C,N) types, taking carbon and nitrogen out of solid solution. Copper, in addition to causing hardening through precipitation, enhances corrosion resistance when in solid solution. Seetharaman and coauthors [92] investigated the precipitation behavior of the martensitic PH 13-8 Mo stainless steel. Aging in the temperature range 450 to 5758C leads to finely distributed coherent particles of NiAl, which have a B2 of the CsCl-type crystal structure. The mean size of the particles, even after aging at 6258C (11608F) for 4 h, was about 70 Å. Thus these precipitates were found to be highly resistant to overaging. Compared to martensitic stainless steels of the Fe–Cr–C system, PH steels present a superior ductility and toughness. Some alloys have YS of up to 1700 MPa. Relative to other stainless steel types, PH steels have a moderate-to-good corrosion resistance. The A-286 (UNS S66286) alloy is probably the most well-known austenitic PH type. It is an alloy containing (in wt%): Fe–15% Cr–25 % Ni–1.25% Mo–2% Ti–0.3% Al. Its matrix is very stable and even after large cold reductions no deformation-induced martensite formation or sigma-phase precipitation due to high temperature exposure may be formed. Solutionannealing heat treatment is performed at around 10508C. Aging is done in the 700 to 7608C (1290 to 14008F) temperature range and causes precipitation of intermetallic phases, g’Ni3(Al,Ti), with a fcc-ordered crystal structure, rich in nickel, titanium, and aluminium. Upon full aging, YS of about 600 MPa may be expected. If from one hand, this strength level is substantially lower when compared to the PH martensitic or semimartensitic steels, on the other hand, they present excellent toughness and corrosion resistance. Among the three types of PH steels the austenitic steels are least used. Within the PH martensitic steels, the 17-4 PH (UNS S17400) is the most popular, containing (in wt%) 17% Cr, 4% Ni, 4% Cu, and 0.3% Nb. The Ms temperature is above room temperature. On air cooling from the solution-annealing temperature (10408C or 19008F) the matrix does not have any retained austenite, however it may present some delta-ferrite stringers. Aging treatment is performed in the 480 to 6208C (900 to 11508F) temperature range and leads to very fine precipitation of copper particles. On solution annealing, YS goes up to about 750 MPa and after full aging it may reach 1200 MPa. Within the PH semiaustenitic steels, the most well-known composition is the 17-7 PH (UNS S17700), containing (in wt%): 17% Cr, 7% Ni, and 1.2% Al. Its composition is balanced so that austenite has a low thermodynamic stability so it may be destabilized by heat treatment or cold working. When austenitized at high temperatures, practically all alloying elements are in solid solution. The Ms temperature is somewhat above room temperature. On air cooling, from solution annealing, its microstructure is predominantly austenitic. Austenite is destabilized due to the increase of the Ms temperature of the depleted matrix, through the precipitation of intermetallic phases and carbides in the 750 to 9508C (1380 to 17408F) temperature range. Cold working or subzero cooling may also cause austenite to transform into martensite. Final aging treatment is performed in the 455 to 5658C (850 to 10508F) temperature range and leads to precipitation in the martensitic matrix of nickel- and aluminium-rich intermetallic compounds. After heavy cold working and aging, YS is about 1600 MPa. The semiaustenitic stainless steels may have up to 20% delta ferrite, which remains practically unaltered during heat treatments. ß 2006 by Taylor & Francis Group, LLC. FIGURE 12.22 Stainless steel of the 15-5 PH type after hardening and tempering, hardness of 40 HRC: (a) and (b) Optical micrographs illustrating ferrite islands (F), fine-carbide precipitation in a temperedmartensite matrix; (c) Scanning electron microscopy using secondary electrons illustrating carbide precipitation. Etched with Villela. (Courtesy of José Belotti Neto, IPT, S. Paulo, Brazil.) ß 2006 by Taylor & Francis Group, LLC. FIGURE 12.23 Stainless 17-7 PH-type steel in the RH 950 (i.e., refrigerated and tempered at 9508F or 5108C) condition, of the ASTM A 564 standard. Optical microscopy shows ferrite stringers and finecarbide precipitates within the martensitic matrix. Etched with Villela. (Courtesy of José Belotti Neto, IPT, S. Paulo, Brazil.) 12.7.1 PROCESSING AND HEAT TREATMENT OF MARTENSITIC PH STAINLESS STEELS PH steels that form martensite can be subdivided into two groups, namely single heat treatment (martensitic) stainless and double heat treatment (semiaustenitic) stainless steel. The alloys that require a single heat treatment are solution annealed at about 10408C (19008F), leading to a martensitic microstructure without retained austenite at room temperature. Then these alloys are precipitation aged by intermetallic phases, through tempering in the 480 to 6208C temperature range. The properties obtained depend mainly on the alloy chemical composition and tempering treatment procedure. For example, for a 17-4 PH alloy, after aging for 1 h at 4808C (9008F), YS may reach 1310 MPa, and after 4 h aging at 6208C (11508F), YS is only 930 MPa. Typical examples of these alloys are the 17-4 PH, 15-5 PH, and custom 450 types. Micrographs shown in Figure 12.22 illustrate the typical microstructure of a martensitic stainless steel of this type (15-5 PH) after quenching and tempering. Alloys requiring double heat treatment are semiaustenitic, which after solution annealing, remain austenitic. A typical example of this group is the 17-7 PH, which is hardened in water from 10658C (19508F). Austenite conditioning is performed at about 7608C (14008F) in order to precipitate (mainly the M23C6 carbides) destabilizing austenite so that it transforms into martensite on cooling under 158C. This treatment leads to the T condition. Aging is performed in the 565 (10508F) to 5958C (11008F) temperature range, leading to a tensile strength from 1030 to 1240 MPa. This heat treatment cycle is known as the TH treatment. Another alternative aiming at austenite conditioning is to perform the heat treatment conditioning at a higher temperature, typically 9558C (17508F), where less carbides precipitate, austenite destabilization is less accentuated and martensite transformation requires a subzero (758C) treatment. This procedure is the R condition. Austenite to martensite transformation can also be obtained by severe cold working, between 60 and 70% reduction. This procedure ß 2006 by Taylor & Francis Group, LLC. TABLE 12.7 Mechanical Properties of a 17-7 PH Steel, for Several Heat Treatments Condition Treatment ‘‘A’’ TH 1050 1040 to 10808C, air or water cooled ‘‘A’’ þ 90 min 9558C air cooled þ 60 min at room temperature þ 90 min at 5658C ‘‘A’’ þ 10 min at 9558C with air cooling þ 8 h at –738C þ 60 min at 5108C (9508F) ‘‘A’’ þ 50% cold working ‘‘C’’ þ 60 min at 4808C RH 950 ‘‘C’’ CH 900 Yield Strength (MPa) Tensile Strength (MPa) Elongation (%) <380 960–1030 <1030 1170–1240 18 5–6 1240–1310 1370–1450 4–5 >1200 >1580 >1400 >1650 1 1 is the C condition. After the austenite to martensite transformation, using any of these procedures, tempering follows in the 510 (9508F) to 5958C (11008F) temperature range, leading to a tensile strength of 1035 to 1450 MPa. Typical examples of alloys of this group are the 17-7 PH and 15-7 PH. The micrograph shown in Figure 12.23 illustrates the typical microstructure of a 17-7 PH steel of this group. Table 12.7 presents the large variety in mechanical properties that can be obtained in a steel of the 17-7 PH type. 12.8 FINAL REMARKS The world production of stainless steels, despite its greater growth rate compared to the average of all other steel types, represents only a little more than 2% of the total world steel production. However, stainless steel strip costs 5 to 10 times more than mild steel strip, despite the fact that both may offer similar YS in the annealed condition. Nevertheless, the construction of various parts and equipments and even some industrial sectors is unthinkable without the availability of stainless steel. About 70% of the stainless steel production is of the austenitic type. The almost centenary composition of the V2A or AISI 304 is the most consumed type of stainless steel in the world. Despite this fact, the standards in the industrialized countries show hundreds of different stainless steel compositions of different types, making available for the designer a vast range of properties. Stainless steels are produced in a variety of forms and geometries, with a strong predominance of flat products. During steel selection, a rule of thumb is that mechanical strength gains are linked to losses in toughness and ductility. In the case of the stainless steels this situation is even more critical because, in general, the steels that have higher mechanical properties, such as the martensitic or PH types, have low corrosion resistance when compared with the traditional austenitic or ferritic steels. Duplex stainless steels have an intermediate position between these two one-phase groups and have a superior corrosion resistance, hence their substantial growth in the last decades. The challenge is to develop a high strength stainless steel with a YS higher than 1500 MPa and with a high corrosion resistance. Nowadays, in order to achieve these levels of strength and high corrosion resistance, nitrogen additions of over 0.5 wt% and cold work hardening have been made, however these materials cannot be welded without undesirable phase transformations such as recrystallization or precipitation. Recently, a new class of high-strength nanograin size austenitic stainless steels has been developed by combining solid solution hardening and grain-boundary hardening employing high nitrogen (ca. 1 wt%). Average grain diameters as fine as 50 to 250 nm were ß 2006 by Taylor & Francis Group, LLC. achieved, and YS levels of more than 2000 MPa in the solution-annealed condition have been measured [93]. As to the martensitic stainless steels, considerable progress has been made recently [94]. Normally, martensitic stainless steels rarely attain hardness higher than 60 HRC, even for high-carbon levels, due to retained austenite. A careful combination of carbon and nitrogen contents, together with cold working and deep-freezing, can result in hardness between 61 (in this case even after tempering) and 68 HRC [94]. In summary, it may be mentioned that for austenitic, ferritic, and duplex stainless steels the solution-annealing heat treatment followed by proper cooling is the most important practice. However, caution should be exercised during actual usage of these steels because deleterious precipitation can occur, as discussed in detail in several parts (Section 12.2 through Section 12.5) of this chapter. On the other hand, martensitic and PH stainless steels demand more complex heat treatment cycles, as pointed out in Section 12.6 and Section 12.7. REFERENCES 1. H. Krainer: 50 Jahre nichrostender Stahl. Techn. Mitt. Krupp. Werksberichte, 20, 165–179 (1962). 2. M.A. Streicher: Stainless steels: past, present and future. In: Stainless Steel’ 77. R.Q. Barr (Ed.), London, Climax Molybdenum Company, London, England, pp. 1–34 (1978). 3. R. Castro: Historical background to stainless steels (Chapter 1). In: Stainless steels. P. Lacombe, B. Baroux, and G. Beranger (Eds.), les editions de physique, Les Ulis, France, pp. 1–12 (1993). 4. H.-J. Eckstein: Korrosionsbeständige Stähle, Deutscher Verlag für Grundstoffindustrie GmbH, Leipzig (1990). 5. P. Monnartz: Beitrag zum Studium der Eisenchromlegierungen unter besonderer Berücksichtigung der Säurebeständigkeit. Metallurgie, 8, 161–176, 193–203, (1911). 6. E.C. Bain and W.E. Griffiths: Introduction to the iron–chromium–nickel alloys. Transactions AIME, 75, 166–213 (1927). 7. C.V. Roscoe and K.J. Gradwell: The history and development of duplex stainless steels. In: International Conference on Duplex Stainless Steels. Den Haag, Holland, pp. 126–135, (1986). 8. W. Reick, M. Pohl, and A.F. Padilha: Development of ferritic–austenitic duplex stainless steelshistorical and perspectives. Metalurgia & Materiais ABM (Brazil), 48, 551–563 (1992) (in Portuguese). 9. Metals Handbook, 8th ed.: Metallography, Structures and Phase Diagrams, Vol. 8, ASM International, Materials Park, OH (1973). 10. H. Baker (Ed.): ASM Handbook, Vol. 3: Phase Diagrams, ASM International, Materials Park, OH (1992). 11. J.R. Davis (Ed.): ASM Speciality Handbook: Stainless Steels, ASM International, Materials Park, OH (1994). 12. E. Folkhard: Welding Metallurgy of Stainless Steels, Springer-Verlag, Wien (1984). 13. V.G. Rivlin and G.V. Raynor: Phase equilibria in iron-ternary alloys. I. Critical evaluation of constitution of chromium–iron–nickel system. International Metallurgical Reviews, 25, 21–38 (1980). 14. A.F. Padilha and P.R. Rios: Decomposition of austenite in austenitic stainless steels. ISIJ International (Japan), 42, 325–337 (2002). 15. A.L. Schaeffler: Selection of austenitic electrodes for welding dissimilar metals, Welding Journal, 26, Res. Suppl., 603s–620s (1947). 16. A.L. Schaeffler: Welding dissimilar metals with stainless electrodes. Iron Age, 162, 73–79 (1948). 17. A.L. Schaeffler: Constitution diagram for stainless steel. Metal Progress, 56, 680, 680B (1949). 18. W.T. DeLong: Ferrite in austenitic stainless steel weld metal. Welding Journal, 53, Res. Suppl., 273s–286s (1974). 19. F.C. Hull: Effects of composition on embrittlement of austenitic stainless steels. Welding Journal, 52, Res. Suppl., 193s–203s (1973). ß 2006 by Taylor & Francis Group, LLC. 20. R.H. Espy: Weldability of nitrogen-strengthened stainless steels. Welding Journal, 61, Res. Suppl., 149s–156s (1982). 21. M. Schirra: Die historisch-empirische Entwicklung des Gefügediagrammes der Cr-Ni-Stähle. Stahl und Eisen, 112(10), 117–120 (1992). 22. G.K. Allan: Solidification of austenitic stainless steels. Ironmaking and Steelmaking, 22, 465–477 (1995). 23. A. Westgren: Complex chromium and iron carbides. Nature, 132, 480 (1933). 24. A.F. Padilha, R.L. Plaut, and P.R. Rios: Annealing of cold-worked austenitic stainless steels, ISIJ International (Japan), 43, 135–143 (2003). 25. F. Siciliano Jr., J.C. Dutra, F.C. Pimenta Jr., and A.F. Padilha: Abnormal grain growth in ferritic and austenitic stainless steels due to second phase dissolution, Proceedings of the First Joint International Conference on Recrystallization and Grain Growth, August 27–31, Springer-Verlag, Berlin, Vol. 1, pp. 471–476 (2001). 26. J. Barcik: Mechanism of sigma-phase precipitation in Cr–Ni austenitic steels. Materials Science and Technology, 4, 5–15 (1988). 27. P. Rozenak, L. Zevin, and D. Eliezer: Hydrogen effects on phase transformations in austenitic stainless steels. Journal of Materials Science, 19, 567–573 (1984). 28. D.J. Dyson and B. Holmes: Effect of alloying additions on lattice parameter of austenite. Journal of The Iron and Steel Institute, 208, 469–474 (1970). 29. G.J. Eichelmann and F.C. Hull: The effect of composition of spontaneous transformation of austenite to martensite in 18–8-type stainless steel. Transactions ASM, 45, 77–104 (1953). 30. E.P. Butler and M.G. Burke: Chromium depletion and martensite formation at grain boundaries in sensitized austenitic stainless steel. Acta Metallurgica, 34, 557–570 (1986). 31. M.W. Bowkett, S.R. Keown, and D.R. Harries: Quench- and deformation-induced structures in two austenitic stainless steels. Metal Science, 16, 499–517 (1982). 32. P. Marshall: Austenitic Stainless Steels: Microstructure and Mechanical Properties, Elsevier, New York, pp. 23–79 (1984). 33. Y. Kaieda and A. Oguchi: Strain-induced transformation and plastic deformation behaviour of a 17Cr-7Ni-1Al steel at high hydrostatic pressure. Journal of Materials Science, 20, 1847–1858, (1985). 34. T.J. Angel: Formation of martensite in austenitic stainless steels. Journal of The Iron and Steel Institute, 177, 165–174 (1954). 35. L.F.M. Martins, R.L. Plaut, and A.F. Padilha: Effect of carbon on the cold-worked state and annealing behaviour of two 18wt%Cr–8wt% Ni austenitic stainless steels. ISIJ International (Japan), 38, 572–579 (1998). 36. S.F. Peterson, M.C. Mataya, and D.K. Matlock: The formability of austenitic stainless steels. The Journal of the Minerals, Metals and Materials Society (JOM), 49(9), 54–58 (1997). 37. V. Taylan, R.H. Wagoner, and J.K. Lee: Formability of stainless steel. Metallurgical and Materials Transactions A, 29A, 2161–2172 (1998). 38. J.C. Bavay: The high chromium and molybdenum ferritic stainless steels. In: Stainless steels. P. Lacombe, B. Baroux, and G. Beranger (Eds.), les editions de physique, Les Ulis, France, pp. 535–547 (1993). 39. R.D. Campbell: Ferritic stainless steel welding metallurgy. Key Engineering Materials, 69, 70, 167–216 (1992). 40. A.F. Padilha, F.C. Pimenta Jr., and W. Reick: A comparative study on the precipitation of the sigma phase in a superferritic and in a duplex stainless steel. Zeitschrift für Metallkunde, 92, 351–354 (2001). 41. G. Bandel und W. Tofaute: Die Versprödung von hochlegierten Chromstählen im Temperaturgebiet um 5008. Archiv für das Eisenhüttenwesen, 14, 307–319 (1942). 42. R.M. Fischer, E.J. Dullis, and K.G. Carroll: Identification of the precipitate accompanying 8858F embrittlement in chromium steels. Transactions of The Metallurgical Society of AIME (Journal of Metals), 197, 690–695 (1953). 43. M. Anglada, J. Rodriguez, and A. Isalgué: Influence of the plastic strain amplitude on the stability of the spinodal microstructure in the cyclic deformation of a Fe–28Cr–2Mo–4Ni–Nb alloy. Scripta Metallurgica, 23, 1633–1638 (1989). ß 2006 by Taylor & Francis Group, LLC. 44. A. Isalgué, M. Anglada, J. Rodriguez-Carvajal, and A. De Geyer: Study of the spinodal decomposition of an Fe–28Cr–2Mo–4Ni–Nb alloy by small-angle neutron scattering. Journal of Materials Science, 25, 4977–4980 (1990). 45. D. Chandra and L.H. Schwartz: Mössbauer effect study of the 4758C decomposition of Fe–Cr. Metallurgical Transactions, 2, 511–519 (1971). 46. H.D. Solomon and L.M. Levinson: Mössbauer effect study of 4758C embrittlement of duplex and ferritic stainless steels. Acta Metallurgica, 26, 429–442 (1978). 47. H. Kuwano, Y. Ishikawa, T. Yoshimura, and Y. Hamaguchi: Characterization of the spinodal decomposition of Fe–Cr alloys by Mössbauer spectroscopy. Hyperfine Interactions, 69, 501–504 (1991). 48. M.J. Marcinkowski, R.M. Fischer, and A. Szirmae: Effect of 5008C aging on the deformation behaviour of an iron–chromium alloy. Transactions of The Metallurgical Society of AIME, 230, 676–689 (1964). 49. M.J. Blackburn and J. Nutting: Metallography of an iron–21% chromium alloy subject to 4758C embrittlement. Journal of The Iron and Steel Institute, 202, 610–613 (1964). 50. M.M. Ura, A.F. Padilha, and N. Alonso: Influence of alpha prime (a’) on pitting corrosion resistance of duplex stainless steels. Anais do 498 Congresso Anual da ABM, S. Paulo (Brazil), Vol. 8, pp. 337–349 (1995) (in Portuguese). 51. H.D. Newel: Properties and characteristics of 27% chromium–iron. Metal Progress, 50, 997–1006, 1016–1028 (1946). 52. P.J. Grobner: The 8858F (4758C) embrittlement of ferritic stainless steels. Metallurgical Transactions, 4A, 251–260 (1973). 53. P. Jacobsson, Y. Bergström, and B. Aronsson: Kinetics and hardening mechanism of 4758C embrittlement in 18Cr–2Mo ferritic steels. Metallurgical Transactions, 6A, 1577–1580 (1975). 54. P.J. Grobner and R.F. Steigerwald: Effect of cold work on the 8858F (4758C) embrittlement of 18Cr-2Mo ferritic stainless steels. Journal of Metals (The Metallurgical Society of AIME), 29, 17–23 (1977). 55. W. Treitschke und G. Tammann: Über die Legierungen des Eisens mit Chrom. Zeitschrift für Anorganische Chemie, 55, 402–411 (1907). 56. E.R. Jett and F. Foote: The Fe–Cr alloy system. Metals and Alloys, 7, 207–210 (1936). 57. G. Bergman and D.P. Shoemaker: The space group of the s-FeCr crystal structure. Journal of Chemical Physics, 19, 515–515 (1951). 58. B. Weiss and R. Stickler: Phase instabilities during high temperature exposure of 316 austenitic stainless steel. Metallurgical Transactions, 3, 851–866 (1972). 59. M.B. Cortie and E.M. Jackson: Simulation of the precipitation of sigma phase in duplex stainless steels. Metallurgical and Materials Transactions A, 28A, 2477–2484 (1997). 60. K. Bungardt and H. Borchers und D. Kölsch: Untersuchung der Bildung der Sigmaphase in ferritischen Chromstählen mit unterschiedlichen Gehalten an Silizium und Aluminium. Archiv für das Eisenhüttenwesen, 34, 465–476 (1963). 61. A. Bäumel: Vergleichende Untersuchung nichtrostender Chrom- und Chrom–Nickel–Stähle auf interkristalline Korrosion in siedender Salpetersäure und Kupfersulfat-Schwefelsäure-Lösung. Stahl und Eisen, 84, 798–807 (1964). 62. M.A. Streicher: Microstructures and some properties of Fe–28% Cr–4% Mo alloys. CorrosionNACE, 30, 115–124 (1974). 63. S. Nana and M.B. Cortie: Retardation of intermetallic phase formation in experimental superferritic stainless steels. Metallurgical and Materials Transactions A, 27A, 2436–2444 (1996). 64. P. Premachandra, M.B. Cortie, and R.H. Eric: Effect of stabilising elements on formation of s phase in experimental ferritic stainless steels containing 39% Cr. Materials Science and Technology, 8, 437–442 (1992). 65. F.C. Pimenta Jr, A.F. Padilha, and R.L. Plaut: Sigma phase precipitation in a superferritic stainless steel. Materials Science Forum, 426–432, 1319–1324 (2003). 66. K.W. Andrews: A new intermetallic phase in alloy steels. Nature, 164, 1015–1015 (1949). 67. J.S. Kasper: The ordering of atoms in the chi-phase of the iron–chromium–molybdenum system. Acta Metallurgica, 2, 456–461 (1954). ß 2006 by Taylor & Francis Group, LLC. 68. H. Hughes and D.T. Llewelyn: x phase in the Fe–Cr–Ni–Ti system. Journal of The Iron and Steel Institute, 192, 170 (1959). 69. I.C.I. Okafor and O.N. Carlson: Equilibrium studies on chi phase-strengthened ferritic alloy. Metallurgical Transactions A, 9A, 1651–1657 (1978). 70. H. Kiesheyer und H. Brandis: Untersuchung von Phasengleichgewichten in Dreistoffsystem EisenChrom-Molybdän im festen Zustand. Zeitschrift für
