Repository: fredporter/global-knowledge

# Global Vault

**Purpose:** Reference knowledge — public domain content, device specs, learning materials.

**Scope:** macOS → Linux only (read-only on Linux side).

**Contents:**
- `knowledge/` — Reference knowledge (survival, navigation, fire, water, tools, etc.)
- `concepts/` — System concepts and architecture docs
- `repos/` — Repository documentation (uDevFramework, etc.)
- `config/` — Configuration references
- `learning/` — Educational content and tutorials
- `tools/` — Utility scripts
- `handoff/` — Handoff data
- `system/` — System state data
- `data/` — Structured data (MCP, feeds, spools, workflows)
- `vault/` — Vault metadata
- `surfaces/` — Surface definitions

File: contributor/misc/Steel Heat Treatment_ Metallurgy and Technologies (Steel Heat Treatment Handbook, Second Edition).md (part 47 of 50)
Metallkunde, 67, 258–263 (1976). 71. H. Brandis, H. Kiesheyer und G. Lennartz: Mechanisch-technologische Eigenschaften und Auscheidungsverhalten hochreiner ferritischer Stähle mit 20 bis 28% Cr und bis zu 5% Mo. Archiv für das Eisenhüttenwesen, 46, 799–804 (1976). 72. A.P. Bond: Mechanisms of intergranular corrosion in ferritic stainless steels. Transactions of The Metallurgical Society of AIME, 245, 2127–2134 (1969). 73. A. Bäumel: Korrosion in der Wärmeeinflußzone geschweibter chemisch beständiger Stähle und Legierungen und ihre Vergütung. Werkstoffe und Korrosion, 26, 433–443 (1973). 74. T. Shepard and P. Richards: Structural and substructural observations during thermomechanical processing of two ferritic stainless steels. Journal of Materials Science, 22, 1642–1650 (1987). 75. R.F. Steigerwald, H.J. Dundas, R.D. Redmond, and R.M. Davison: The physical metallurgy of Fe– Cr–Mo ferritic stainless steels. In: Stainless Steel’ 77. R.Q. Barr (Ed.), Climax Molybdenum Company, London, England, pp. 57–76 (1978). 76. T. Sawatani, S. Minamino, and H. Morikawa: Effect of Laves phase on the properties of Ti and Nb stabilized low C, N–19% Cr–2% Mo stainless steels sheets. Transactions ISIJ (Japan), 22, 172–180 (1982). 77. M.-Y. Huh and O. Engler: Effect of intermediate annealing on texture, formability and ridging of 17% Cr ferritic stainless steel sheet. Materials Science Engineering A, A308, 74–87 (2001). 78. G. Tacke und H.J. Köhler: Auscheidungsverhalten von nichtrostenden, ferritisch-austenitischen Stählen mit höherem Mo-Gehalt, Steel Research, 58, 123–128 (1987). 79. K. Lorenz und G. Medawar: Über das Korrosionverhalten austenitischer Chrom–Nickel–(Molybdän) Stähle mit und ohne Stickstoffzusatz unter besonderer Berücksichtigung ihrer Beanspruchbarkeit in chloridhaltigen Lösungen. Thyssenforschung, 1, 97–108 (1969). 80. A. Desestret and J. Charles: The duplex stainless steels. In: Stainless steels. P. Lacombe, B. Baroux, and G. Beranger (Eds.), les editions de physique, Les Ulis, France, pp. 612–658, (1993). 81. A. Ibach: Verschleißverhalten von nichtrostenden ferritisch-austenitischen Duplex-Stählen: Abrasion und Erosion. Ph.D. Thesis (Doktorarbeit), Ruhr-Universität Bochum, Fakultät für Maschinenbau, Bochum, Germany (1994). 82. W. Reick, M. Pohl, and A.F. Padilha: Three types of embrittlement in ferritic–austenitic duplex stainless steels. Metalurgia International, 3, 46–50 (1990). 83. M. Pohl, A.F. Padilha, and O. Fossmark: Bruchvorgänge in ferritisch-austenitischen Duplexstählen mit 4758-Versprödund. Materialkundlich-Technische Reihe, Vol. 9 (Gefüge und Bruch), K.L. Maurer and M. Pohl (Eds.), Gebrüder Borntraeger, Berlin, pp. 305–314 (1990). 84. W. Reick, M. Pohl, and A.F. Padilha: Recrystallization-transformation combined reactions during annealing of a cold rolled ferritic–austenitic duplex stainless steel. ISIJ International (Japan), 38, 567–571 (1998). 85. L.A. Norström, S. Pettersson, and S. Nordin: Sigma-phase embrittlement in some ferritic–austenitic stainless steels. Zeitschrift für Werkstofftechnik, 12, 229–234 (1981). 86. R.M. Davison and J.D. Redmond: Practical guide to using duplex stainless steels. Materials Performance, 29, 57–62 (1990). 87. P. Lacombe and G. Béranger: Structure and equilibrium diagrams of various stainless steel grades (Chapter 2). In: Stainless steels. P. Lacombe, B. Baroux, and G. Beranger (Eds.), les editions de physique, Les Ulis, France, pp. 13–58 (1993). 88. P.T. Lovejoy: Structure and constitution of wrought martensitic stainless steels (Chapter 6). In: Handbook of stainless steels. D. Peckner and I.M. Bernstein (Eds.), McGraw-Hill, New York, pp. 6–1–6–23 (1977). 89. O. Bletton: The martensitic stainless steels (Chapter 13). In: Stainless steels. P. Lacombe, B. Baroux and G. Beranger (Eds.), les editions de physique, Les Ulis, France, pp. 477–504 (1993). ß 2006 by Taylor & Francis Group, LLC. 90. D.C. Perry and J.C. Jasper: Structure and constitution of wrought precipitation-hardenable stainless steels (Chapter 7). In: Handbook of stainless steels. D. Peckner and I.M. Bernstein (Eds.), McGraw-Hill, New York, pp. 7-1–7-18 (1977). 91. J. Bourrat and C. Goux: Precipitation hardened stainless steels (Chapter 19). In: Stainless steels. P. Lacombe, B. Baroux, and G. Beranger (Eds.), les editions de physique, Les Ulis, France, pp. 659– 692 (1993). 92. V. Seetharaman, M. Sundaraman, and R. Krishnan: Precipitation hardening in a PH 13–8 Mo stainless steel. Materials Science and Engineering, 47, 1–11 (1981). 93. M.O. Speidel: Nanograin size, high-nitrogen austenitic stainless steels. Zeitschrift für Metallkunde, 94, 719–722 (2003). 94. M. Berns, M. Karlsohn, F. Schmalt und W. Trojahn: Steigerung der Härte nichtrostender martensitischer Stähle. Zeitschrift für Werkstoffe Wärmebehandlung Fertigung, 59, 87–97 (2004). ß 2006 by Taylor & Francis Group, LLC. 13 Heat Treatment of Powder Metallurgy Steel Components Joseph W. Newkirk and Sanjay N. Thakur CONTENTS 13.1 13.2 Introduction ........................................................................................................... 741 Overview of P=M Processing .................................................................................. 742 13.2.1 Press and Sintering................................................................................... 743 13.2.2 Metal Injection Molding .......................................................................... 748 13.2.3 Powder Forging ....................................................................................... 749 13.3 Designation System for P=M Steels ....................................................................... 750 13.4 Overview of Heat Treatment.................................................................................. 751 13.5 Effect of Porosity on the Heat Treatment of P=M Steels ...................................... 754 13.6 Effect of Alloy Content on P=M Hardenability..................................................... 758 13.6.1 Copper Content ....................................................................................... 760 13.6.2 Nickel Content ......................................................................................... 760 13.6.3 Nickel–Copper Content ........................................................................... 760 13.6.4 Molybdenum Content.............................................................................. 762 13.7 Effect of Starting Material on Homogenization .................................................... 764 13.8 Quench and Tempering .......................................................................................... 769 13.9 Sinter Hardening .................................................................................................... 772 13.10 Warm Compaction................................................................................................. 774 13.11 Powder Forging...................................................................................................... 775 13.12 Case Hardening ...................................................................................................... 778 13.12.1 Carburizing .............................................................................................. 778 13.12.2 Carbonitriding ......................................................................................... 780 13.12.3 Induction Hardening ............................................................................... 781 13.12.4 Nitrocarburizing ...................................................................................... 781 13.12.5 Nitriding .................................................................................................. 783 13.12.6 Steam Treating ........................................................................................ 784 13.12.7 Black Oxiding .......................................................................................... 785 References .......................................................................................................................... 786 13.1 INTRODUCTION While the heat treatment of powder metallurgy (P=M) parts can be exactly the same as other parts produced by other methods, majority of time, there are significant differences that must be taken into account. Porosity, composition, and homogeneity are usually the causes for these differences. Understanding the process of P=M is necessary to allow the heat-treatment professional to anticipate these differences and adjust for them. In addition, many P=M compositions exist that do not have wrought analogs, and hence can only be properly treated ß 2006 by Taylor & Francis Group, LLC. with a knowledge of the specific system. Finally, there are also differences in the measurement of some mechanical properties and the manner of proof tests. P=M is increasingly used to produce near-net-shaped parts inexpensively. In 2000, almost 80% of all powders produced were of iron or steel [1]. Iron and steel powder shipments increased 55% from 1993 to 2000. This amounted to 445,000 short tons; 93.5% is made into P=M parts. While shipments are relatively unchanged in the last few years due to the economic conditions, this growth is expected to continue over the long run as more and more P=M parts are specified in automotives, appliances, lawn and garden equipments, recreational products, power tools and hardware, business equipments, and electronics. The typical U.S. passenger car contains more than 41 lb of P=M parts, a figure that will go higher within the next several years. More than 500 million P=M hot forged connecting rods have been made for cars produced in the United States, Europe, and Japan. Commercial aircraft engines contain 1,500–4,400 lb of P=M superalloy extruded forgings per engine. It is likely that the heat-treatment supplier will continue to see more P=M parts in the future. P=M itself is not a single process but an umbrella of processes that includes, but is not limited to press and sinter, metal injection molding (MIM), powder forging, hot isostatic pressing, powder rolling, spray forming, and more. The common theme among these processes is the use of metal powders as the feedstock for the manufacture of parts. The most likely processes to be encountered in the heat treatment of manufactured steel components are press and sinter, MIM, and powder forging. As an example of just how different a P=M part can be to apply a required heat treatment, let us consider a case where a part is received that is made from wrought 4620 steel. A check of the standards for 4620 shows the composition limits for this material, including the carbon, which varies from 0.17 to 0.22%. For many heat treatments, this along with part dimensions may be the only information necessary to determine the proper parameters. Future experiences with 4620 will usually require the same conditions. Combining different parts of 4620 into a single furnace load can often be done without any adjustments. A contrast to P=M parts made of a close equivalent is FL-4605. Not only has the nomenclature changed with 05 indicating a nominal 0.5% C but many other things as well. A check of the standards indicates that the FL-4605 may have anywhere from 0.4 to 0.7% C. This means that the part can have over 40% greater or lesser carbon content than nominal. While the Ni contents have similar ranges, the Mo can range from 0.4 to 1.10% as compared to 0.2 to 0.3% for wrought. Adding to this is the possibility that the original powders used for creating the P=M part may have used admixed Ni powder, which may lead to inhomogeneities in composition and altered hardening response. Finally, the physical properties of the part are dependent on density and will change depending on the requirements for that part. Many times, the lower densities of P=M parts can be such that the surface has connected pores, which absorb quenchant or lead to larger than expected case depths. All of these things means that different batches of P=M parts can behave very differently and special furnace loads may be required to meet the unique parameters of the parts. No wonder some commercial heat-treatment shops shudder when asked to heat-treat P=M parts. Despite all of these problems, P=M parts can be properly heat-treated, given an understanding of the differences in P=M steel and prior knowledge of the parts fabrication details. 13.2 OVERVIEW OF P=M PROCESSING Different P=M processing methods will cause different effects during heat treatment. The high porosity of press and sinter parts has a large effect on the heat-treatment response. Metal injection molded parts have less porosity than sand-cast parts, but a very fine grain size. ß 2006 by Taylor & Francis Group, LLC. Powder-forged parts have a greater homogeneity than many wrought parts. In order to properly heat-treat P=M parts, greater knowledge of the specifics of the fabrication of the part is needed than for traditional steel parts. Therefore, an overview of the different methods is helpful when discussing the differences in various P=M parts. A side-by-side comparison of these methods is given in Table 13.1. 13.2.1 PRESS AND SINTERING Press and sintering is the P=M process that is most commonly encountered by heat treaters. Parts that have two-dimensional complexity, but have a limited number of flat surfaces in the third dimension, are especially suitable to be produced by this method. A power transmission gear is an ideal part to be made by press and sinter with its complicated outline, but simple shaped along the axis of the gear. The most important attribute of a press and sinter part is its dimensions. If the dimensions of each part can be controlled, then press and sintering is an extremely cost-effective way to manufacture metallic parts. The general steps in the press and sinter process are shown in Figure 13.1. Compaction is probably the most critical step in the P=M process since it sets both the density of the powder and the uniformity of that density throughout the product. It is also where almost all of the shaping of the part occurs. A typical compaction sequence using a mechanical press would start with the bottom punch in its fully raised position with the powder feed in position over the die. The bottom punch then descends to a preset fill depth and the powder-feed retracts, leveling the powder. Next, the upper punch descends into the die and compacts the powder. The upper punch then retracts, and the bottom punch rises to eject the powder compact. As the powder feed advances to the next cycle, its forward edge clears the compacted part from the press, and the cycle repeats. The objective of compaction is to produce a high-density compact with sufficient green strength for in-process handling and transport to the sintering furnace. Since final properties strongly depend on density, uniform properties require uniform density. Most compaction is performed with mechanical or hydraulic presses and rigid tooling. Compacting pressures range from 3 to 120 t=in.2, with 10 to 50 t=in.2 as the most common. Because of press capacity limitations, most P=M products have pressing areas less than 10 in.2. TABLE 13.1 Comparison of Powder Metallurgy Techniques Discussed Characteristic Size of workpiece Shape complexity Production rate Production quantity Dimensional precision Density Mechanical properties Cost Conventional Press and Sinter Metal Injection Molding Intermediate (<5 lb) Good Excellent >5,000 Excellent (+0.001 in.=in.) Fair 80–90% of wrought Smallest (<1=4 lb) Excellent Good >5,000 Good (+0.003 in.=in.) Very good 90–95% of wrought Low $0.50–5.00=lb Intermediate $1.00–10.00=lb ß 2006 by Taylor & Francis Group, LLC. Hot Isostatic Pressing Largest (1–1,000 lb) Very good Poor 1–1,000 Poor (+0.020 in.=in.) Excellent Greater than wrought High >$100.00=lb P=M Forging Intermediate (<5 lb) Good Excellent >10,000 Very good (+0.0015 in.=in.) Excellent Equal to wrought Somewhat low $1.00–5.00=lb Elemental or alloy metal powders Additives (lubricants or binders) Blending Elemental or alloy metal Sintering Optional secondary manufacturing Optional secondary finishing Finished P/M product FIGURE 13.1 Simplified flowchart of the press and sinter process. Another important consideration in the compaction of P=M parts is the ability of the green part to survive the ejection process and subsequent handling prior to sintering. Since the greatest stress is usually seen during ejection from the die, and die wall friction also leads to greater bending moments on the part, surviving ejection typically means the part will survive until sintering. The green strength of the part is critical to this step and impacts design considerations for compaction, even at the expense of final properties. Ejection forces are reduced by adding a dry lubricant to the powder mix. This also aids in compaction, but reduces green strength to a small extent. The amount of admixed lubricant is balanced to provide the best combination of attributes. The properties of P=M parts are strongly dependent upon the density of the part, and part density in turn depends upon the amount of pressure that is applied and the characteristics of the powder (including size, shape, surface texture, and mechanical properties). When the powder particles are pressurized, density can increase for a variety of reasons, including the bulk movement and rearranging of particles, the deformation of individual particles, and particle fracture or fragmentation. The characteristics of the powdered material controls which of these mechanisms dominates. For examples, Elemental metal powders are usually highly deformable and a great deal of deformation can occur during compaction. Ceramic powders are usually brittle and will fracture. Metal powders that are cold-worked or highly alloyed will be between the two extremes. Densities are usually reported as a pure value (such as grams per cubic centimeter) or as a percentage of the theoretical value, where the difference between this number and 100% is the amount of void space left within the compact. Adjectives before the word density define the conditions of the part when the density was determined. Apparent density refers to the density of the loose, uncompacted powder. Green density provides the value after compaction, but before sintering. Final density is determined after sintering. ß 2006 by Taylor & Francis Group, LLC. Since uniform, high density is a common objective of compaction, various means have been developed to assist the densification. As mentioned above, lubricants are frequently added to reduce die wall friction and promote transmittance of the compacting pressure. Unfortunately, lubricants also reduce the green strength, and too much lubricant can actually reduce mechanical properties because of the voids produced when the lubricant is removed from the compact. Another technique that is having an expanded use, particularly in automotive applications, is warm compaction. The powder is preheated prior to pressing, i.e., softening the metal for better response to the applied pressure. Heated dies are typically used to prevent cooling of the powder during application of the pressure. The advantages of warm compaction are higher green and sintered densities, higher green and final mechanical properties, and greater uniformity of density in the sintered part. With good mechanical compaction practice, the density of loose powder can be raised to about 80% of an equivalent cast or forged material. At this stage, the parts generally have sufficient strength (green strength) to hold the shape and permit a reasonable amount of handling. In addition, the compaction operation determines both the nature and distribution of the remaining porosity. In the sintering operation, the pressed compacts are placed in a controlled atmosphere environment and heated. A burn off or purge is first conducted to combust any air, volatilize and remove lubricants or binders, and raise the temperature of the compacts in a controlled manner. The temperature is then increased to a level where solid-state diffusion occurs (typically 70 to 80% of the melting point for metals and near 90% for refractory materials), and sufficient time is provided to form bridging bonds between the particles. The mechanical bonds of compaction become metallurgical bonds. With additional time, diffusion acts to decrease the size of the remaining pores, with a parallel improvement in properties. However, pore reduction is strongly affected by the driving force for densification, the reduction in surface area, and the ability to transport atoms to pores. As densification reduces the driving force, the process slows down. In addition, at densities exceeding 90%, grain growth leads to the separation of grain boundaries from the pores and the transport of atoms slows significantly. The closer to full density, the harder it is to fully densify by sintering alone. So, the additional cost of maintaining the temperature and protective atmosphere is weighed against the ever-increasing level of properties, and an acceptable compromise is determined. The protective atmosphere is then maintained while the product is cooled to room temperature. Atmosphere control is critical to successful sintering. Compacted powder typically contains between 10 and 25% residual porosity, and some of these voids are interconnected to exposed surfaces. If the material were heated in air, rapid oxidation would occur, and this would severely impair the bond formation and resultant properties. Reducing atmospheres break down any oxide that may be present on particle surfaces, and combust any harmful gases that may enter the furnace or be generated during the sintering. Inert gases cannot perform these tasks, but serve to prevent the formation of any additional contaminants. Vacuum sintering is often performed and nitrogen atmospheres are also common. Ferrous alloys are often produced by mixing graphite with iron powder to form steel or stainless steel. While the high mobility of carbon allows for good homogeneity of the interstitial element, this mobility also means that carbon is free to interact with the atmosphere. This situation is similar to that found in heat-treating wrought or cast steel parts and has similar answers. The control of the carbon potential of the atmosphere may be necessary to maintain correct carbon levels. A typical microstructure of a press and sintered plain carbon steel is shown in Figure 13.2. During the sintering operation, metallurgical bonds form between the powder particles. With the increase in density, strength, ductility, toughness, and electrical and thermal ß 2006 by Taylor & Francis Group, LLC. FIGURE 13.2 F-0008, compacted 50 tsi and sintered 9808C in Argon. Etched with 2=5 Nital. conductivities also increase. If different materials were blended together, interdiffusion may promote the formation of alloys or intermetallic phases. As a consequence of the density increase, size decreases. To meet the desired tolerances, the compacted shape must be appropriately oversize. Not all of the porosity is removed, however, final-pressed and -sintered P=M products generally retain between 5 and 25% residual porosity. A typical pore structure from a press and sintered part is shown in Figure 13.3. Higher densities along with greater homogenization can also be achieved by the use of high-temperature sintering. High-temperature sintering will result in improved pore rounding and uniformity in alloying, which allows better heat-treating response for the same alloy content. Most of the oxides are reduced during the conventional sintering at 11508C (21008F) but oxides of certain elements like manganese and chromium are reduced at higher temperatures in a reducing atmosphere. These oxides not only deteriorate the mechanical properties but also interfere with the heat-treatment response of the alloy. High-temperature sintering not only results in better mechanical properties, but also the benefits, which extend even in the heat-treatment stage of P=M part. Sintering of P=M steel compacts is usually performed in mesh belt furnaces with a maximum operating temperature of about 11508C (21008F). Furnaces are now readily available, which overcome the temperature limitations of a mesh belt. Pusher furnaces are widely used when the sintering temperature is greater than 21008F. One of the issues while using higher temperatures 1150 to 13158C (2100 to 24008F) is the increased cost of maintenance. An alternative route for achieving higher densities with press and sintered parts is with double pressing and sintering (DPDS). The difficulty here is that normally, after the sintering operation, die P=M steel is too hard to compress, primarily because of the dissolved carbon. By lowering the initial sintering temperature until the solution of graphite is minimized, the presintered compacts can be more easily densified by repressing. After a second sintering treatment at or above the normal temperature, an alloyed steel can be produced with densities up to 95% of the theoretical value. In a conventional press and sinter operation, the compaction operation sets dimensions, but these dimensions then change as the part shrinks during the densification of sintering. In ß 2006 by Taylor & Francis Group, LLC. FIGURE 13.3 737SH sinter-hardened. Unetched. addition, warping or distortion may occur as a result of nonuniform heating and cooling. Repressing, coining, or sizing may be employed to restore or improve dimensional precision. The accompanying cold working and further increase in density can combine to provide a 25 to 50% increase in product strength. Conventional finishing operations, such as heat treatment, machining, and surface treatment, can also be performed. High-density parts, those with less than 10% porosity, can be treated as conventional parts. Parts with lower density usually require some form of special precautions, such as protective atmospheres, special coolants or quenchants, or adjusted processing conditions. This is due to the fact that the porosity will most likely be connected throughout the part when the porosity exceeds 10%, allowing the atmosphere to penetrate to the internal surfaces of the part. P=M steel parts can be quenched and tempered to achieve high strength or hardness as required. However, the hardenability of steels depends in part on the density of the parts since the thermal conductivity of the metals is affected by the density. In addition, the homogeneity of the parts, prepared from mixed powders, will be affected by sintering conditions and can result in changes in hardenability due to composition variations. In addition to these problems, hardness measurements on a P=M sample will result in a lower hardness value due to residual porosity. If a certain heat-treated hardness is expected and used to measure the formation of martensite, the resulting lower measured hardness, called the effective hardness, due to porosity will make the steel appear not to be fully hardened. Microhardness tests, which do ß 2006 by Taylor & Francis Group, LLC. not interact with the pores in the material, do give a true reading of the state of the part. These factors must be taken into account when specifying the heat treatment of the sintered steel parts. Sinter hardening is a process where normal sintering provides the austenization treatment of steel compacts. Then quenching must be done in the furnace before removal of the part and the subsequent tempering. This process provides a significant economic benefit by the elimination of reheating to the austenite temperature. However, materials with very good hardenability are required to allow for sufficient depth of martensite formation at relatively slow cooling rates possible in the sintering furnace. The presence of porosity and permeability also opens up the possibility of unique secondary processing, such as impregnation and infiltration. During impregnation, oil or other liquid, such as polymeric resin, is introduced into the porous network. The most common application is the oil-impregnated bearing, which contains between 10 and 40% oil by volume. Parts impregnated with Teflon offer the combined properties of high strength and low friction. If the pores are filled with a solid material, such as a lower melting point metal, the process is called infiltration. Strength and toughness improve due to the absence of pores. Components can be made gas- or liquid-tight, machinability and corrosion resistance improve, and smooth surface platings are now possible. 13.2.2 METAL INJECTION MOLDING MIM is similar to conventional P=M process in several ways and different in other important areas. This leads to new considerations for the design of MIM parts when compared to conventional P=M. It also offers many new advantages that can be utilized to produce costeffective, high-performance parts. Like conventional P=M, MIM uses powdered metals as the starting material, and properties are controlled by the density produced during sintering. Every other aspect of the process is different. An overview of the process is shown in Figure 13.4. The metal powder is mixed with a specially designed plastic binder, often with thermoplastic properties. This mixture is often produced in the form of pellets, which makes for ease of handling and uniformity of composition. The mixture is called the feedstock and can contain up to 50 vol% binder. The feedstock is heated to the plastic range and injected into a mold under pressure. The mold temperature is such that the part becomes harder and can then be ejected from the mold with excellent green strength. The part is now treated to remove the plastic binder. Techniques such as solvent extraction, controlled heating to volatilize the binder, or catalytic debinding using acids are used to remove the binder. The resulting part is very fragile and must be treated carefully before sintering. The part is sintered similarly to conventional P=M parts, except that the lower density of the part before sintering leads to large amounts of shrinkage, often up to 25% or more. In conventional P=M, the powder is often chosen to flow well during filling and compaction, as well as to result in low shrinkages so that dimensions are closely held. Since in MIM the powder is carried by the plastic binder, flow characteristics are not the major attributes of the powder chosen, and instead the powders are often chosen on the basis of sinterability instead. The powders are very fine, usually in the range of 2 to 20 mm in diameter. The fine powder sinters to high densities. Densities of 99% of the theoretical value are common. This has a significant effect on the properties of MIM parts usually making them superior to other fabrication techniques. While the size of conventional P=M products is generally limited by press capacity, the size of MIM is more limited by two factors: the cost of the fine powders and the ability to completely remove the binder from all areas of the part. Typically, MIM parts are complex-shaped metal parts with thicknesses as large as 6.3 mm (1=4 in.) and weights under 60 g (2 oz). Section thicknesses as small as 0.25 mm (0.010 in.) are possible because of the fineness of the powder. Special binders are now available, which allows much larger parts to be successfully debound [2]. ß 2006 by Taylor & Francis Group, LLC. Fine metal powder Binder Mixing and pelletizing Injection molding Binder removal Sintering Optional finishing operations Finished product FIGURE 13.4 Simplified flowchart of the metal injection molding process. The heat treatment of MIM parts is much like that of wrought parts. Their small size means that they heat up fast and cool down quicker. The only difference is that there is usually a smaller grain size, sometimes the composition does not have an exact wrought equivalent, and sometimes admixed additives, such as nickel, are used. The heat treatment of MIM will not be covered separately as there are no special treatments involved. 13.2.3 POWDER FORGING Forging can be used to form complex shapes from canned powder or simple-shaped sintered preforms. One approach for making a complex-shaped product that would be difficult to compact is to first produce a simple-shaped preform by conventional press and sinter manufacture. Subsequent hot forging converts this material to the desired final shape, while ß 2006 by Taylor & Francis Group, LLC. adding the benefits of both metal flow and further densification as a result of the shear under compression that occurs during forging. By starting with P=M, forged products that can be produced and are free of segregation, have uniform fine grain size throughout, and utilize the novel alloys and unique combinations that are possible through the blending of powders. Because of the initial porosity and permeability, protective atmospheres may be required during heating and forging operation. Powder-forged properties can be exceptionally good. 13.3 DESIGNATION SYSTEM FOR P=M STEELS P=M steels are designated according to a system adopted by the Metal Powder Industry Federation (MPIF) [3]. This system uses a combination of letters indicating alloying elements and numbers, which give the nominal compositions. In addition, another set of numbers is attached, which indicates a minimum strength value to which the part was made. When the powder is prealloyed, there is a modified system that is used. This occurs for a number of alloyed steels or stainless steels. Table 13.2 gives the entire list of letter codes used in designation system for P=M steels. The first letter in the code gives the base metal for the alloys, so C in the first position is for copper-based alloys such as brass and N would be for nickel-based alloys, etc. Since the topic is P=M steels, then the operative letter is F for iron. If the P=M steel contains any alloying elements of significance besides carbon, they are then added after the iron designation. The fact that an alloying element is not represented in the designation does not mean that it is not included in the alloy, so the standard composition needs to be checked. Still this system does identify the more important elements, making it easier to keep track off. The letter code is usually followed by four digits. Unfortunately, there are differences in the significance of these four digits. For nonferrous alloys, the first two digits are the percentage by weight of the major alloying element and the second two digits are the percentage of the minor or second alloying element. For ferrous alloys, the first two digits have the same meaning, but the second two digits represent the carbon content in tens of percent. Typical American Iron and Steel Institute (AISI) designations for wrought steel would use 80 to represent 0.8% C, while the Metal Powder Industries Federation (MPIF) designation would use 08 for the same amount of carbon. The last digits following the four alloying digits is the minimum tensile strength of the material. Once again, there are two different significances to these numbers depending on TABLE 13.2 Letter Code for Designating P=M Alloys A C CT CNZ CZ F FC FD FL FN FX Aluminum Copper Bronze Nickel silver Brass Iron Iron–copper or copper steel Diffusion-alloyed steel Prealloyed ferrous (not SS) Iron–nickel or nickel steel Copper-infiltrated iron or steel ß 2006 by Taylor & Francis Group, LLC. G M N P S SS T U Y Z Free graphite Manganese Nickel Lead Silicon Stainless steel (prealloyed) Tin Sulfur Phosphorous Zinc whether the steel was heat-treated or not. Parts that have not been heat-treated will always give the minimum yield strength here. Heat-treated parts are given with the ultimate tensile strength. The reason for this is that heat-treated (hardened) P=M steels usually do not have sufficient ductility to measure with a standard tensile test, resulting in the yield strength and the ultimate tensile strength, which are essentially the same. Exceptions to each of these sets of digits occur. One set of exceptions is for soft magnetic materials and steels with phosphorus additions. These materials are not usually subjected to heat treatments other than annealing and are not included here. The reader should consult the MPIF standards for the codes for these materials. Another exception is for the use of prealloyed powders. Powder blends, which have a prealloyed steel powder as one of the components, have a designation that begins with FL. If the steel powder is mixed with graphite only the designation is usually modified from the AISI alloy codes. FL-4605 is a 4600 steel powder or near equivalent with 0.5% C nominally. This designation may or may not be followed by more digits giving the strength, as discussed above, and the letters HT, if it is heat-treated. Elemental alloying additions to the prealloyed powder other than graphite are designated with one or two more letters following the FL. If additional Ni is blended with the FL-4605, it becomes FLN-4605. There may also be Ni and Cu additives for alloys designated as FLNC4405. When Ni is added to a steel normally not containing Ni, the amount is sometimes given directly after the letter code, such as FLN2-4408. Diffusion-alloyed powders lead to designations of FD, followed by the Ni amount and graphite, such as FD-0208, which contains nominally 2% Ni. A check of the compositions for this material reminds us that there is also 1.5% Cu. Finally, copper-infiltrated steels will have the FX designation. The first digit is the approximate amount of copper, which has been infiltrated into the open porosity, not the copper added to the powder blend or prealloyed powder. Thus FX-1005 is approximately 10% copper-infiltrated and 0.5% graphite. Table 13.3 lists many commonly used P=M steels and their composition ranges. Depending on the starting powders used, there may also be up to 0.5% Mn. Other possible tramp elements include P, S, and O. The O2 content of the powder is typically reduced during sintering in a reducing atmosphere and can vary depending on processing. 13.4 OVERVIEW OF HEAT TREATMENT There are a number of considerations when heat-treating P=M parts depending upon the chosen heat treatment. The following suggestions act as a guide to general considerations for heat treatment of P=M parts: 1. Since the cost benefit of P=M often involves avoiding machining, most parts are not machined after heat treatment. This means that any type of surface damage, dent, or scratch created during handling can reduce the functionality of the parts. Therefore, extra care must be exercised in loading parts for heat treatment and any subsequent handling. 2. Parts that have seen some sort of secondary operation (sizing, coining, machining, or rolling) prior to heat treatment probably contain residual oils. These substances, partially entrapped inside the open porosity, may adversely affect the properties that could be achieved on heat-treating and may also reduce the life of some part of the furnace. In this case, a suitable washing operation, with a proper choice of solvent, should be carried out prior to heat treatment. 3. Loading patterns of parts to be heat-treated must permit a free flow of a carburizing gas or quenching fluid. When parts are small, closely spaced parts may have little ß 2006 by Taylor & Francis Group, LLC. TABLE 13.3 Compositions of Common P=M Steels MPIF Designation F-0000 F-0005 F-0008 FC-0200 FC-0205 FC-0208 FC-0505 FC-0508 FC-0808 FC-1000 FN-0200 FN-0205 FN-0208 FN-0405 FN-0408 FL-4205 FL-4405 FL-4605 FLN-4205 FLN2-4405 FLN4-4405 FLN6-4405 FLNC-4405 FLN2-4408 FLN4-4408 FLN6-4408 FLN-4608 FLC-4608 FLC-4908 FLNC-4408 FD-0200 FD-0205 FD-0208 FD-0405 FD-0408 FX-1000
