Repository: fredporter/global-knowledge

# Global Vault

**Purpose:** Reference knowledge — public domain content, device specs, learning materials.

**Scope:** macOS → Linux only (read-only on Linux side).

**Contents:**
- `knowledge/` — Reference knowledge (survival, navigation, fire, water, tools, etc.)
- `concepts/` — System concepts and architecture docs
- `repos/` — Repository documentation (uDevFramework, etc.)
- `config/` — Configuration references
- `learning/` — Educational content and tutorials
- `tools/` — Utility scripts
- `handoff/` — Handoff data
- `system/` — System state data
- `data/` — Structured data (MCP, feeds, spools, workflows)
- `vault/` — Vault metadata
- `surfaces/` — Surface definitions

File: contributor/misc/Steel Heat Treatment_ Metallurgy and Technologies (Steel Heat Treatment Handbook, Second Edition).md (part 48 of 50)
FX-1005 FX-1008 FX-2000 FX-2005 FX-2008 C 0.0–0.3 0.3–0.6 0.6–0.9 0.0–0.3 0.3–0.6 0.6–0.9 0.3–0.6 0.6–0.9 0.6–0.9 0.0–0.3 0.0–0.3 0.3–0.6 0.6–0.9 0.3–0.6 0.6–0.9 0.4–0.7 0.4–0.7 0.4–0.7 0.4–0.7 0.4–0.7 0.4–0.7 0.4–0.7 0.4–0.7 0.6–0.9 0.6–0.9 0.6–0.9 0.6–0.9 0.6–0.9 0.6–0.9 0.6–0.9 0.0–0.3 0.3–0.6 0.6–0.9 0.3–0.6 0.6–0.9 0.0–0.3 0.3–0.6 0.6–0.9 0.0–0.3 0.3–0.6 0.6–0.9 Ni Cu Mo 1.5–3.9 1.5–3.9 1.5–3.9 4.0–6.0 4.0–6.0 7.0–9.0 9.5–10.5 1.0–3.0 1.0–3.0 1.0–3.0 3.0–5.5 3.0–5.5 0.35–0.55 — 1.70–2.00 1.35–2.50 1.00–3.00 3.00–5.00 5.00–7.00 1.00–3.00 1.00–3.00 3.00–5.00 5.00–7.00 3.6–5.0 1.60–2.00 — 1.00–3.00 1.55–1.95 1.55–1.95 1.55–1.95 1.00–3.00 1.00–3.00 1.00–3.00 1.00–3.00 1.3–1.7 1.3–1.7 1.3–1.7 1.3–1.7 1.3–1.7 8.0–14.9 8.0–14.9 8.0–14.9 15.0–25.0 15.0–25.0 15.0–25.0 0.50–0.85 0.75–0.95 0.40–1.10 0.49–0.85 0.65–0.95 0.65–0.95 0.65–0.95 0.65–0.95 0.65–0.95 0.65–0.95 0.65–0.95 0.39–1.10 0.39–1.10 1.30–1.70 0.65–0.95 0.4–0.6 0.4–0.6 0.4–0.6 0.4–0.6 0.4–0.6 Up to 0.5% Mn may be present depending on starting powder. permeability of the gas or fluid. This low permeability may cause uneven flow of active form of both carburizing gas and quenching fluid. A controlled pattern loading, using wide mesh supports and choice of suitable spacers between layers of parts, decrease the unevenness of active fluids. For best results, parts should be single-spaced in layers. ß 2006 by Taylor & Francis Group, LLC. 4. Care should be exercised in stacking parts with flat faces in an orderly way so that there are no dead zones, where the carburizing gas and the quenching medium cannot reach, leading to insufficient carbon enrichment and low-quenching speed. The final result is typically a low hardness. 5. As mentioned above, P=M parts do not typically undergo finishing operations after heat treatment, so exposing the parts to air before oil quenching, even for very short times, should be avoided. 6. Due to open porosity in the P=M parts, the amount of quenching oil, which penetrates into the open and interconnected porosity, cannot be neglected. Also, if the part is going to be immersed in oil during normal service, all of the quenching oil should be removed, to avoid any dangerous pollution of the suitable lubricant. A specific solvent extraction operation may become unavoidable after quenching and before stress relieving. More than one washing step is likely to be required to completely remove the oil from the pores. 7. In the case of induction hardening, a preliminary washing operation may be needed. This cleaning operation is aimed at removing residuals of cutting fluids or sizing lubricants. 8. Also in the case of induction hardening, the use of water as a quenchant may lead to rust formation on the interior of the parts, if the density is low enough to still have significant open porosity. A mild stress relieving, carried out immediately after water quenching, can be used to avoid this problem. 9. The heat-treatment conditions for a P=M part, which is replacing a full density part must be altered from those previously used, especially when case hardening. In the case where the chemical compositions are comparable, there does not usually need to be a change in temperature. However, there is almost always a need to use a faster quenching medium to account for the reduced hardenability. 10. Unless the part density exceeds 7.4 g=cm, gaseous or liquid nitriding must be preceded by a suitable pore closure treatment. Steam treatment is an effective treatment that gives consistent results. On the contrary, plasma (or ion) nitriding does not require any pore closure pretreatment. However, if the parts are not adequately cleaned prior to plasma nitriding, the remaining contaminants may deleteriously affect the results. While these general rules do not cover all of the differences in the heat treatment of P=M steels, they do give an introduction to many of them. Many of these rules are covered in this chapter. The two basic differences are the large amount of porosity and the typically inhomogeneous microstructure. Each of these has several effects on the heat treatment of P=M steels. Also, there are often subtle to considerable differences in the starting compositions picked for a given part. The most common problem in heat-treating P=M parts is overloading. Most commercial heat treaters base their pricing on the amount of furnace hours required to process the load and the capacity of their furnace baskets. This tendency is contrary to good practice in the heat treatment of P=M parts. Once a critical loading is reached, adding more parts is going to increase the variability in hardening. The critical load for typical P=M parts is lower than for comparable wrought materials. Heat treatment of P=M parts is most widely done in endothermic gas with additions of methane and air to control the carbon potential. Heat treaters of P=M parts have the liberty to select from a variety of atmospheres. Endothermic gas, nitrogen–methanol blends, or any nitrogen-based atmosphere can be used if the carbon potential of the atmosphere is controlled to prevent oxidation or reduction. During case hardening, additives like methane or propane and ammonia are added to the atmosphere. The amount of additions added depends on the part density and surface ß 2006 by Taylor & Francis Group, LLC. porosity. For example, a low-density part or a part having open-surface morphology will result in greater nonuniformity of case depth. This variation can be minimized by close control of the atmosphere gas composition and case hardening at lower austenizing temperatures. 13.5 EFFECT OF POROSITY ON THE HEAT TREATMENT OF P=M STEELS As mentioned, several factors change the response of P=M steels to heat treatment when compared to conventional steels, however, porosity probably has the greatest single effect. While it is possible to achieve very high densities in P=M steel materials, the increased difficulty, and hence cost, combined with the decreased dimensional control mean that few P=M steels are made to be fully dense. The majority of parts have porosities between 5 and 15 vol%, far more than is found in a typical casting. Every mechanism in press and sinter is subjected to diminishing returns. Compact density has a decreasing dependence on compaction pressure, as does sintering and homogenization. Porosity can influence the heat-treatment process through its effect on: Density Thermal conductivity . Proof testing (particularly hardness) . Permeability (to gases and liquids) . Electrical resistivity (in induction hardening) . . The first two factors have an effect on the hardenability of P=M steels. The third affects the perception of the results of heat treatment, potentially leading to an unexpectedly low result. These factors are talked about next in greater detail. Maximum hardness in steels is achieved when the available austenite fully transforms into martensite. Sufficiently rapid cooling is required to suppress the eutectoid reaction and subsequently to form martensite. Hardenability for a wrought steel can then be defined as the depth below the surface, where the cooling rate is just adequate to transform the austenite into martensite. Hardenability depends directly on the thermal conductivity of the steel and the composition. Since the hardenability of steel is much more sensitive to changes in composition than it is to the relatively small changes in the thermal conductivity, we generally consider only the composition changes when designing a heat treatment. The effect of porosity on the hardenability of a P=M steel is given in Figure 13.5, where the results of a series of Jominy tests on sintered carbon steel test pieces are compared with those for wrought steel [8]. The P=M specimens were prepared from iron powder, mixed with 0.8% graphite, pressed, and sintered to various densities from 6.0 to 7.1 g=cm3. These corresponded to porosity levels ranging from 9 to 24%. The P=M test specimens and wrought C1080 steel specimen were austenitized at 8708C (16008F) for 30 min in a protective neutral atmosphere. The test specimens were then quenched in a Jominy end quench and the hardness was measured. Figure 13.5 graphically points out two important differences of P=M heat treatment: Not only hardenability is reduced by porosity through its influence on thermal conductivity, but the porosity also reduced the apparent hardness of the P=M materials. This is seen in the lower hardness readings at the first Jominy distance with succeeding lower densities. As evidenced above, the hardenability of P=M steels depends on both the composition and the porosity of part. The thermal conductivity of P=M parts has been shown to be strongly influenced by porosity, which acts as an insulator in slowing heat transfer. One model of the effect of porosity on the thermal conductivity is: l ¼ lm (1  2«) ß 2006 by Taylor & Francis Group, LLC. 90 80 Apparent hardness (HRA) 1080 70 7.1 g/cm3 60 6.8 g/cm3 6.4 g/cm3 50 6.0 g/cm3 40 30 0 1 2 3 4 5 Distance (mm) 6 7 8 9 10 FIGURE 13.5 Hardenability curves for F-0008 compared to wrought 1080 steel. The wrought alloy has higher manganese content. The plus signs indicate the depth at which at least 50% martensite was observed in the microstructure. (Data from H. Ferguson, Metal Progress, ASM, 107(6), 81–83, June 1975; 108(2), 66–69, July 1975.) where l is the thermal conductivity of the P=M part, lm is the theoretical conductivity of the fully dense material, and « is the fractional porosity (% porosity=100) of the part. A study using simulation and experimental data resulted in a confirmation of the above equation for porosity levels between 0.1 and 10% [4]. For porosity levels greater than 12% the water-quenched samples showed higher cooling rate than expected. This was attributed to water entering the pores and cooling the samples faster. The flow of heat from the center of a P=M part has been estimated by Bocchini [11]. The heat quantity to be removed on quenching can be given by the following relation: H ¼ M(1  «)cm T (13:1) where H is the heat quantity to be removed, M is the mass of a fully dense body having the same shape of the sintered component, cm is the average heat capacity of the constituting metal, and DT is the temperature difference between the part and the quenching medium. One estimate of the relative cooling speed of a porous P=M part to a fully dense part is given by Relative cooling speed ¼ ß 2006 by Taylor & Francis Group, LLC. lm 1  3«  cm 1  2« 1 Relative cooling speed 0.95 0.9 0.85 0.8 0.75 6.6 6.8 7 7.2 7.4 7.6 7.8 Density (g/cm3) FIGURE 13.6 The relative cooling speeds of a porous steel part compared to a fully dense as predicted by two different theoretical treatments. The lower curve ignores fluid flow inside the pores. (From Bocchini., G.F., Advances in Powder Metallurgy and Particulate Materials—2001, Vol. 6, Metals Powder Industries Federation, Princeton, NJ, 2001, pp. 56–86.) This approximated formula indicates, as expected, that the internal cooling speed of a part, made of porous steel, is lower than the internal cooling speed of a comparable part, made of fully dense steel. The deviation from the cooling speed of an equivalent fully dense steel increases as the porosity increases. The curve showing the decrease of internal cooling speed on quenching versus density, calculated by means of this formula, is plotted in Figure 13.6. The flow of fluids inside pores may influence the heat exchange. A second relation gives the relative cooling speed taking this factor into account: Relative cooling speed ¼ lm (1  «) cm The straight line corresponding to this formula is also plotted in Figure 13.6. The difference between the curves is insignificant above 7.4 g=cm3, but nearly attains 6% at 6.8 g=cm3. Unfortunately, no experimental results are available to eliminate the curve (or the line), which does not correspond to the practical results. Considering the heat release at the part surfaces, two different factors should be taken into account: The surface porosity, which may be thought of as an increase of the roughness, consequently slowing down the speed of the cooling medium, which is removing heat from the part surfaces . The suction effect exerted by the hot gas present inside porosity, which, by contracting itself during cooling, tends to stop and suction the vapor bubbles, originating from the quenching liquid . ß 2006 by Taylor & Francis Group, LLC. Since the coefficient of external heat exchange—sometimes defined as the coefficient of adduction—is linked with the state or microgeometry of the surfaces through a constant coefficient, usually between 1 and 2.5, the stage of the whole cooling process corresponding to heat removal from the external surfaces of a porous part may be considered to be slowed down to about half the typical speed of fully dense materials. In other words, the cooling of a PM component during quenching, internally and from the surface, may be visualized as a slowmotion version of the same succession of mechanisms, occurring during quenching of a nonporous body of material. Soak time is as much as 50% longer for P=M steels [5]. Usually the porosity of sintered materials is completely closed when the relative density exceeds 97%. On the contrary, porosity is completely opened, when the relative density is lower than 75 to 80%. Altogether, between porosity levels of 3 and 20%, which is typical of most mechanical components, there is a combination of opened and closed porosity. The relative amount is difficult to measure and depends on the starting material and processing conditions. Additionally the porosity in most compacts is not uniform. This is particularly important on the upper and lower faces, which were in contact with the press punches. On these faces, the porosity is higher at the surface in press and sinter parts [6]. Figure 13.7 illustrates this effect for a F-0000 compact, which had either admixed lubricant or the die wall was lubricated. The overall porosity was approximately 8.5%, but rises to almost 15% within 0.2 mm of the surface. This creates a higher degree of open porosity on these surfaces. While the effect of porosity on the measured hardness, called the apparent hardness, is easy to observe, it is hard to take into account. Hardness deviations from the expected values caused by porosity are generally greater, the lower the density. The relationship is generally exponential, but varies with the pore shape and dimensions, which change with the processing 16 Die wall lubrication 15 Admixed lubricant Local porosity (%) 14 13 12 11 10 9 8 0 0.1 0.2 0.3 0.4 0.5 0.6 Distance from front face (mm) 0.7 0.8 0.9 FIGURE 13.7 Local porosity variation with distance from the punch face of press and sintered F-0000 compact with eithor die wall or admixed lubricant. (From Bocchini, G.F., Fontanari, V., Molinari, A., International Conference on Powder Metallurgy and Particulate Materials, Metals Powder Industries Federation, Princeton, NJ, 1995.) ß 2006 by Taylor & Francis Group, LLC. 85 80 HRA range 75 70 Hardness 65 60 55 HRC range 50 45 40 35 30 6.6 6.7 6.8 6.9 7 7.1 7.2 Density (g/cm3) 7.3 7.4 7.5 7.6 FIGURE 13.8 Dependence of hardness on density derived from experimental data. Variations in pore morphology and microstructure result in large bands. (From Bocchini, G.F., Advances in Powder Metallurgy and Particulate Materials—2001, Vol. 6, Metals Powder Industries Federation, Princeton, NJ, 2001. pp. 56–86.) and starting powder. One general trend derived from experimental data is shown in Figure 13.8. The trend is shown as linear, but the resulting dependence is shown as bands, rather than exact numbers. The difference between apparent hardness and actual hardness is clearly seen in Figure 13.9. The figure shows the standard Vickers hardness for loads greater than 1 kg compared to the microhardness, also measured by Vickers using loads less than 100 g. In the lower set of data, the Vickers indenter is producing an indent that covers large regions of the microstructure, essentially averaging the hardness of the material with the hardness of air (the pores). The upper set of data shows that the microhardness is essentially unchanged with density. The difference that can occur from simply changing the load is obvious. A plot of the change in Vickers hardness number with density is shown in Figure 13.10, which emphasizes the difference. 13.6 EFFECT OF ALLOY CONTENT ON P=M HARDENABILITY The most important function of alloying element in heat-treatable steel is to increase hardenability, whether for quenching and tempering or sinter hardening. This increase in hardenability makes possible the hardening of larger sections and the use of oil rather than water quench to minimize distortion and to avoid quench cracking. It is known that increasing the carbon content of steel raises the tensile strength and hardness levels in proportion to the added carbon. In wrought steel, this ratio is maintained to about 1.2% C. In sintered P=M steels, the maximum tensile strength is reached at the eutectoid composition of 0.8% C. When carbon content is increased above this level, carbide networks begin to form at grain ß 2006 by Taylor & Francis Group, LLC. 900 <100 g load 800 VHN 700 600 500 1−10 kg load 400 300 6.6 6.8 7 Density (g/cm3) 7.2 7.4 FIGURE 13.9 Difference in Vickers hardness of a P=M steel as a function of load and density. Low load corresponds to micro hardness and high load to apparent hardness. (Data from Bocchini, G.F., Advances in Powder Metallurgy and Particulate Materials—2001, Vol. 6, Metals Powder Industries Federation, Princeton, NJ, 2001, pp. 56–86.) 850 800 750 VHN 700 650 600 550 500 450 400 0.01 0.1 1 Test load (kg) 10 100 FIGURE 13.10 Dependence of Vickers hardness on applied load of heat treated P=M steels with densities between 6.8 and 7.0 g=cc. (Data from Ferguson, H., Metal Progress, ASM, 107(6), 81–83, June 1975; 108(2), 66–69, July 1975.) ß 2006 by Taylor & Francis Group, LLC. boundaries and along porosity channels, which cause embrittlement and loss of strength. As alloying elements such as nickel, molybdenum, chromium, and copper are added, the optimum carbon level content is lowered. In sintered steels, the most common alloying elements are copper and nickel. 13.6.1 COPPER CONTENT The addition of copper increases both hardness and tensile strength in the sintered condition. On heat treatment, they increase depth of hardness but reduce toughness and elongation. As copper content increases, rupture strength rises to an optimum level and then declines. In the plain iron–carbon compositions, peak strength occurs near the euctectoid composition in the as-sintered condition and at approximately 0.65% C in the heat-treated condition. Fe–C systems soften progressively as the tempering temperature is raised whereas Fe–C–Cu systems show significant temper resistance of up to 3718C (7008F) [7]. Figure 13.11 shows the effect of tempering temperature and composition on hardness for Fe–C and Fe–C–Cu compositions. The variations in the apparent hardness can be due to the effect of composition on the martensite percentage formed along with the effect of tempering. Figure 13.12 and Figure 13.13 illustrate plots showing variation of hardness and transverse rupture strength in the assintered and heat-treated condition. From the above figures, it is clear that for Fe–C–Cu composition, the best heat-treated properties are obtained at around 2% copper. Heat-treated strength overlaps with the sintered strength at higher copper levels as shown in Figure 13.13. 13.6.2 NICKEL CONTENT Nickel increases tensile properties of as-sintered P=M steels approximately one half as much as copper but provides significantly higher strengths after heat treatment. This is because of the heterogeneous nature of nickel alloy steels made from blended elemental powders. Copper melts at 10838C (19808F) and forms a liquid phase on sintering at 11208C (20508F), creating a more homogeneous iron–copper alloy. Nickel has a higher melting point than the sintering temperature, and it alloys by solid-state diffusion. This produces a duplex microstructure consisting of partially alloyed iron-surrounding nickel-rich islands. On quenching, the matrix transforms to martensite but the nickel-rich areas remain austenitic. This combination results in a stronger matrix with some toughness and ductility retained. 13.6.3 NICKEL–COPPER CONTENT The effect of increasing nickel and copper contents on the hardenability of P=M steels is illustrated in Figure 13.14. Jominy bars were pressed to a density of 6.7 g=cm3 with increasing levels of copper and nickel, while carbon content was maintained at 0.5% C. After sintering, all the Jominy bars were austenitized at 8508C (15608F) for 2 h and quenching. The addition of 2.5% copper produced only a relatively small increase in hardenability compared to the iron–carbon alloy. However, the surface hardness increased dramatically. Adding 1% nickel to the iron–copper–carbon alloy produced little change in the surface hardness but a significant improvement in hardenability, while a 2.5% nickel addition improved surface hardness slightly, but dramatically increased the hardenability. Many P=M components that require optimum heat-treated properties contain both nickel and copper. Figure 13.15 shows Jominy curves for FLC-4608 at different density values [8]. It shows that there is no significant drop in the hardness through Jominy position 36, which indicates its relatively high hardenability. ß 2006 by Taylor & Francis Group, LLC. 45 0.3 0.5 40 0.7 0.9 35 30 25 20 Hardness (HRC) 15 0% Copper 1% Copper 10 45 40 35 30 25 20 15 2% Copper 3% Copper 10 150 200 250 300 350 400 450 500 150 200 250 300 350 400 450 500 Tempering temperature (⬚C) FIGURE 13.11 Variation of hardness with tempering temperature and composition. (Data from Capus, J.M. and Maaref, A., Proceedings of the 1973 International Powder Metallurgy Conference, Vol. 8, 1974, pp. 61–73.) ß 2006 by Taylor & Francis Group, LLC. 50 Heat-treated 30 Sintered hardness (Rb) Heat-treated hardness (Rc) 40 20 10 90 80 Sintered 70 60 50 40 0 1 2 3 8 Copper (%) FIGURE 13.12 Variation of apparent hardness with copper content in as-sintered and heat-treated condition. (From Capus, J.M. and Maaref, A., Proceedings of the 1973 International Powder Metallurgy Conference, Vol. 8, 1974, pp. 61–73.) 13.6.4 MOLYBDENUM CONTENT Molybdenum is a more effective alloying element than nickel for enhancing hardenability. Also it has lower affinity for oxygen and lower effect on compressibility as compared to nickel. Typical additions range from 0.5 to 1.5%. The addition of molybdenum promotes ß 2006 by Taylor & Francis Group, LLC. Transverse rupture strength (1000 psi) 160 Heat-treated 140 120 d tere Sin 100 80 60 40 1 0 2 3 Copper (%) FIGURE 13.13 Variation of transverse rupture strength with copper content in as-sintered and heat- treated condition. (From Capus, J.M. and Maaref, A., Proceedings of the 1973 International Powder Metallurgy Conference, Vol. 8, 1974, pp. 61–73.) 78 7.15 g/cm3 76 7.02 g/cm3 74 6.73 g/cm3 HRA 72 70 68 66 64 62 60 0 10 20 30 Distance (mm) 40 50 60 FIGURE 13.14 Jominey end-quench results on FLC-4608. (From Pershing, M.A. and Nandi, H., Advances in Powder Metallurgy and Particulate Materials—2001, Vol. 5, Metals Powder Industries Federation, Princeton, NJ, 2001, pp. 26–30.) ß 2006 by Taylor & Francis Group, LLC. 800 Fe + 2.5Cu + 0.5C 700 600 Fe + 2.5Cu + 2.5Ni + 0.5C 500 VHN Fe + 2.5Cu + 1Ni + `0.5C 400 300 200 Fe + 0.5C 100 0 0 0.5 1 1.5 2 Distance (mm) 2.5 3 3.5 4 FIGURE 13.15 Effect of copper and nickel addition on the hardenability of P=M steels. Austenitizing condition was 2 h at 8508C (15608F) and the parts were oil quenched. (From Ferguson, H., International Journal of Powder Metallurgy, 39(7), 33–38, 2003.) response to heat treatment, and increases hardness, wear resistance, and strength to the required level for highly loaded P=M applications such as helical gears. A comparison of the effect of cooling rate on properties for P=M steels containing nickel, copper, and molybdenum is shown in Figure 13.15 through Figure 13.18. Figure 13.16 shows the increase in hardenability with higher nickel and copper of up to 4% Ni and 2.25% Cu. The effect of these alloying additions is particularly apparent in the tensile strength results (Figure 13.17). The ductility is also improved significantly at all cooling rates tested (Figure 13.18). Figure 13.19 shows the effect of alloying and cooling rate on the dimensional change in the alloys. The highest addition likewise results in the smallest change in dimensions, which is the optimum result. Also, the small changes in dimensions at all cooling rates should result in lower quenching stresses and residual stresses. 13.7 EFFECT OF STARTING MATERIAL ON HOMOGENIZATION Another difference between P=M steels and wrought steels is the degree of inhomogeneity, which is common in P=M parts. The alloying additions, discussed above, typically are added by blending powders, called admixed, of the alloying elements with iron powder. The most important reason that the alloying is done this way, rather than melting the elements together and producing the powder, called prealloyed, is to have a soft powder mixture that can be easily compacted. It is possible that a given P=M steel part could have one of four different powders as its starting material, which affects the properties and heat treatment of the steel. ß 2006 by Taylor & Francis Group, LLC. 350 300 Hardness (HV20) 250 200 150 SA SE 100 SF 50 0 0.1 1 Cooling rate (8C/s) 10 FIGURE 13.16 Effect of cooling rate of the hardness of three diffusion-alloyed P=M steels with 0.45% C. Sintered for 30 min at 11008C in endogas. SA, Fe–1.75Ni–1.5Cu–0.5Mo; SE, Fe–4Ni–1.5Cu–0.5Mo; and SF, Fe–4Ni–2.25Cu–0.5Mo. (From Lindskog, P. and Tornblad, O., 5th European Symposium on Powder Metallurgy, Vol. 1, 1978, p. 98; Lindskog, P. and Thornblad, O., Powder Metallurgy International, No. 1, 1979, p. 10; and Exner, H.E. and Danninger, H., Powder Metallurgy of Steel, Metallurgy of Iron, Vol. 10a,b, Springer-Verlag, Heidelberg, 1993, pp. 129a–209a, 72b–141b.) The four types are as follows: Admixed—Elemental or master alloy powders are added to a base iron powder [9]. This method is used widely and has the lowest cost. Due to the high fraction of the mix exists as compressible (easy to compact) iron powder, it usually retains most of the compressibility. Elements that form intermetallic alloys with a low-diffusion rate are not included and the degree of alloying is limited by the mutual diffusivity of the other components. This precursor material typically has the higher degree of inhomogeneity and is particularly prone to powder segregation during handling. . Diffusion alloyed—The alloying elements are diffusion-bonded to the base iron powder particles such that the core iron retains its high compressibility. Segregation of the powder during handling is essentially eliminated, but the powder still produces a very inhomogeneous microstructure with an alloying gradient varying between the center of the former powder particles and the highly alloyed interparticle boundaries. . Prealloyed—All alloying elements, except carbon, are added to the melt, which is atomized to produce the powder. The sintered powder has homogeneous microstructures and compositions. However, the compressibility suffers with most alloying elements compared to admixed- and diffusion-alloyed powders and hence prealloyed powders are often considered undesirable for many turnkey operations. . Hybrid alloys—Molybdenum is one alloying element, which can be in solution in iron and still be very compressible. Prealloyed- or diffusion-alloyed powders of molybdenum . ß 2006 by Taylor & Francis Group, LLC. 900 Tensile strength (MPa) 800 700 SA 600 SE SF 500 0.1 1 Cooling rate (8C/s) 10 FIGURE 13.17 Effect of cooling rate on the tensile strength of three diffusion-alloyed P=M steels with 0.45% C. Sintered for 30 min at 11008C in endogas. SA, Fe–1.75Ni–1.5Cu–0.5Mo; SE, Fe–4Ni–1.5Cu– 0.5Mo; and SF, Fe–4Ni–2.25Cu–0.5Mo. (From Lindskog, P. and Tornblad, O., 5th European Symposium on Powder Metallurgy, Vol. 1, 1978, p. 98; Lindskog, P. and Thornblad, O., Powder Metallurgy International, No. 1, 1979, p. 10; and Exner, H.E. and Danninger, H., Powder Metallurgy of Steel, Metallurgy of Iron, Vol. 10a,b, Springer-Verlag, Heidelberg, 1993, pp. 129a–209a, 72b–141b.) 5 SA SE 4 Elongation (%) SF 3 2 1 0 0.1 1 10 Cooling rate (8C/s) FIGURE 13.18 Effect of cooling rate on the elongation (%) of three diffusion-alloyed P=M steels with 0.45% C. Sintered for 30 min at 11008C in endogas. SA, Fe–1.75Ni–1.5Cu–0.5Mo; SE, Fe–4Ni–1.5Cu– 0.5Mo; and SF, Fe–4Ni–2.25Cu–0.5Mo. (From Lindskog, P. and Tornblad, O., 5th European Symposium on Powder Metallurgy, Vol. 1, 1978, p. 98; Lindskog, P. and Thornblad, O., Powder Metallurgy International, No. 1, 1979, p. 10; and Exner, H.E. and Danninger, H., Powder Metallurgy of Steel, Metallurgy of Iron, Vol. 10a,b, Springer-Verlag, Heidelberg, 1993, pp. 129a–209a, 72b–141b.) ß 2006 by Taylor & Francis Group, LLC. 0.1 SA 0.08 SE Dimensional change (%) 0.06 SF 0.04 0.02 0 −0.02 −0.04 −0.06 −0.08 −0.1 0.1 1 Cooling rate (8C/s) 10 FIGURE 13.19 Effect of cooling rate on the dimensional change of three diffusion-alloyed P=M steels with 0.45% C. Sintered for 30 min at 11008C in endogas. SA, Fe–1.75Ni–1.5Cu–0.5Mo; SE, Fe–4Ni– 1.5Cu–0.5Mo; and SF, Fe–4Ni–2.25Cu–0.5Mo. (From Lindskog, P. and Tornblad, O., 5th European Symposium on Powder Metallurgy, Vol. 1, 1978, p. 98; Lindskog, P. and Thornblad, O., Powder Metallurgy International, No. 1, 1979, p. 10; and Exner, H.E. and Danninger, H., Powder Metallurgy of Steel, Metallurgy of Iron, Vol. 10a, b, Springer-Verlag, Heidelberg 1993, pp. 129a–209a, 72b–141b.) in iron have master alloy additions to create a series of hybrid alloy steel powders. The sintered powder typically has a less heterogeneous microstructure but retains most of the compressibility. Carbon is also typically added in the form of graphite powder. However, carbon diffusivity is high at the sintering temperatures. The easy diffusion of carbon leads to homogenous distributions and uniform microhardness values when no other alloying additions are present. The beneficial effects of nickel additions have been shown above. However, nickel diffuses slower than other elements, making homogenization more difficult. Consequently, it is common for the nickel composition to have a greater degree of nonuniformity than other elements [11]. Figure 13.20 illustrates a plot of the diffusivity of nickel in austenite compared to those for molybdenum and chromium [10]. The diffusion of nickel in iron between 900 and 9508C (1650 to 17908F), common austenization temperatures, is only 1% of the rate at sintering temperatures. A rise from 1100 to 11508C (2010 to 21008F) produces a doubling of the diffusivity. In this temperature range, an error of only 258C can cause a 50% difference in nickel diffusion rate. This makes the control of temperature uniformity in the furnace very important and affects loading of parts in the furnace. Figure 13.21 shows the effect of composition and starting powder on the hardenability. The prealloyed FL-4605 is similar in composition to the FN-0205, but has a much greater hardenability, although the surface hardness is only slightly better. The addition of nickel to F-0005 to make F-0205 also increases hardenability and surface hardness. As a consequence of the variety of local chemical compositions, which are present after sintering, unless completely prealloyed powders are used, different microstructures will be formed on cooling. As the degree of difference in compositions locally can be very significant, it is better to look at the concept of critical cooling speed in terms of these local variations [11]. Figure 13.22 shows the conditions of maximum and minimum hardenability, and assuming that some carbon is present, it can be pointed out that [12] ß 2006 by Taylor & Francis Group, LLC. 1E−11 Cr 1E−12 Mo Diffusivity (m2/s) 1E−13 1E−14 Ni 1E−15 1E−16 1E−17 1E−18 850 900 950 1000 1050 1100 1150 1200 Temperature (⬚C) FIGURE 13.20 Difficulty of Cr, Mo, and Ni in Fe at sintering temperatures calculated from data from Smithels Metals Reference Book, 7th ed., Brandes, E.A., and Brook, G.B., Butterworth-Heinemann, Oxford, 1999, pp. 13–70 to 13–97 When cooling speeds are lower than Vp, only pearlitic structures are formed. The V ’p would be the critical speed to form only pearlite in the regions richest in alloying elements. . When cooling speeds are higher than V , the structure becomes completely martensitic m on cooling. Likewise, V ’m would be the critical speed to form only martensite in the regions, richest in alloying elements. . The cooling speeds used in typical industrial practice after sintering are generally between Vp0 and Vm. This situation typically occurs when materials based on admixed- or diffusionbonded powders containing Ni and Mo are used. Consequently, even without a specific 85 80 75 HRA 70 65 60 4140 55 1045 8620 50 FL-4605 FN-0205 45 F-0005 40 0 2 4 6 8 10 12 Distance (mm) 14 16 18 20 FIGURE 13.21 The effect of composition and starting powder on hardenability. See text for explanation. (From Ferguson, H., International Journal of Powder Metallurgy, 39(7), 33–38, 2003.) ß 2006 by Taylor & Francis Group, LLC. Local alloy content Low High 1000 900 Temperature (⬚C) 800 V ⬘p 700 600 500 V ⬘p 400 300 200 100 0 V ⬘m Vm Time, logarithmic scale FIGURE 13.22 The effect of local variations in alloying elements on transformations in P=M steels. The inhomogenears composition leads to a variety of responses during heat treatment. (From Bocchini, G.F., Advances in Powder Metallurgy and Particulate Materials—2001 Vol. 6, Metals Powder Industries Federation, Princeton, NJ, 2001, pp. 56–86.) heat treatment, it is possible to observe some martensite (or possibly bainite) islands in the as-sintered state. In sintered steels, many small areas of hard phases—regularly distributed— are surrounded by softer microconstituents, which can plastically deform, through a self-adapting mechanism in case of high-applied stresses, by a cushion or damper effect [11]. Moreover, the slow diffusion of nickel results in high local concentrations in many points. When the local concentration exceeds a given threshold, austenite will survive independently of the cooling speed. This austenite should be clearly differentiated with respect to retained or residual austenite, because it is stable or incoercible. The areas of soft austenite increase the resistance to stresses when the part is put in operation by means of local plastic-yielding and self-adapting. Lindskog and Boccini [13] explained in more detail the favorable combination of properties, typical of steels obtained from diffusion-bonded powders. According to Boyer [14], in many instances, finely dispersed residual austenite of amount up to 30% is not detrimental to pitting fatigue strength of fully dense steels. This is partly because small amounts of retained austenite apparently allow mating surfaces to conform slightly faster and to spread the load more evenly, thus reducing the local area of high stress. This is similar to running-in bearings at low load to prolong their life at high loads. As demonstrated by repeated experiences, P=M steels from Ni-containing diffusion-bonded powders frequently exhibit randomly distributed (or finely dispersed) austenite areas. Following Boyer, this peculiarity should be seen as a favorable factor explaining several positive results of P=M parts, which have undergone demanding stress conditions. However, much lower amounts of austenite can be harmful if the austenite is not finely dispersed. 13.8 QUENCH AND TEMPERING The as-quench properties of P=M steels depend on the cooling medium (severity of quench) and the P=M steel’s hardenability. Quenching in water, salt, brine, or water-based polymer solution improves the rate of heat transfer, leading to a faster quench, but in many cases, it accelerates corrosion due to the residual quenchant trapped in surface pores. Oil quenching, although less severe than cooling in water or brine, is favored due to minimized distortion and cracking. Control of oil temperature is a must for achieving consistent results from ß 2006 by Taylor & Francis Group, LLC. load-to-load. A fast oil (9 to 11 s in the magnetic quenchometer test) can be used to improve the heat transfer characteristics and is therefore recommended. The P=M parts can absorb nearly 2 to 3% oil (by weight), which can cause problems during postquench treatment. If the oil is not completely removed, it results in heavy smoke during the tempering operation. This can not only lead to health hazard but also poses safety concerns due to the large amount of oil in the tempering furnace. Also, the much higher amount of drag out of the oil needs to be considered during processing. Most sealed quench furnaces are designed to quench out 0.5 kg (1 lb) of parts per gallon of quench oil. For P=M parts, it is recommended that 11 to 15 l (3 to 4 gal) of quench oil be used per 0.5 kg (1 lb) of parts. Usually parts having densities greater than 6.7 g=cm3 should be tempered after hardening. Recommended tempering temperatures for P=M parts range from 150 to 2008C (300 to 3928F) with 1778C as very common. The effect of tempering temperature on impact properties is shown in Figure 13.23 for FL-4205 at various densities. Tempering above 2008C (3908F) results in improved toughness and fatigue properties of the hardened part, while making a compromise in tensile strength and impact resistance. However, when tempering at temperatures higher than 2008C (3928F), care should be exercised as entrapped oil can ignite. Tempering is also done to reduce the effects of retained austenite formed in low-alloy steels when rapidly quenched. Freezing by cryogenic treatment (below 1008C or 1488F) transforms the retained austenite (not the stable austenite in some nickel steels) to martensite. Following the cryogenic treatment, a second temper is done at 2008C (3908F) to relieve the stresses in newly formed martensite. Table 13.4 shows the heat-treat properties of four different low-alloy steels tempered at 1768C (3508F) for 1 h [15]. The sintered carbon contents for the nominal 0.5% carbon level alloys varied from 0.47 to 0.53% carbon for all the listed alloys. The effect of varying carbon content on the mechanical properties of FL-42XX and FL-46XX alloy system is listed in Table 13.5. Table 13.6 lists some recommended quench and temper parameters to achieve good wear resistance and core strength based on different ranges of porosity. These are of course general conditions and should be used only for a starting point in deciding how to heat-treat P=M steels. 60 4xxx 0.45% C 55 0.55% C 0.75% C HRC 50 45 40 35 30 0 100 200 300 400 500 600 Temperature (⬚C) FIGURE 13.23 True hardness (VHN100 converted to Rockwell C) of several P=M steels vs. tempering temperature. With porosity effect removed the response during tempering is close to wrought. (From Moyer, K.H. and Jones, W.R., Heat Treating Progress, 2(4), 65–69, 2002.) ß 2006 by Taylor & Francis Group, LLC. Density (g=cm3) Alloy Grade TRS Tensile Impact TRS (psi) UTS (psi) YS (psi) Elongation (%) Impact Energy (ft-lbf) Hardness (HRC) FL-4205 6.72 6.95 7.17 6.76 7.00 7.29 6.61 6.95 7.17 6.70 7.06 7.32 6.78 6.97 7.15 6.75 6.94 7.31 6.73 6.96 7.19 6.72 7.01 7.33 6.72 6.95 7.17 6.75 6.94 7.31 6.61 6.95 7.17 6.72 7.01 7.33 190,100 (232,000) 270,100 185,900 227,100 299,700 168,700 (240,000) 280,600 177,100 255,200 336,000 129,700 150,700 179,600 121,900 155,900 202,200 125,000 147,900 175,300 115,100 159,900 202,600 — — 159,400 — — — — — — — 146,
