Repository: fredporter/global-knowledge

# Global Vault

**Purpose:** Reference knowledge — public domain content, device specs, learning materials.

**Scope:** macOS → Linux only (read-only on Linux side).

**Contents:**
- `knowledge/` — Reference knowledge (survival, navigation, fire, water, tools, etc.)
- `concepts/` — System concepts and architecture docs
- `repos/` — Repository documentation (uDevFramework, etc.)
- `config/` — Configuration references
- `learning/` — Educational content and tutorials
- `tools/` — Utility scripts
- `handoff/` — Handoff data
- `system/` — System state data
- `data/` — Structured data (MCP, feeds, spools, workflows)
- `vault/` — Vault metadata
- `surfaces/` — Surface definitions

File: contributor/misc/Steel Heat Treatment_ Metallurgy and Technologies (Steel Heat Treatment Handbook, Second Edition).md (part 49 of 50)
700 179,900 <1 <1 <1 <1 <1 <1 <1 <1 <1 <1 <1 1 6.0 (9.0) 10.5 6.3 8.7 13.2 5.7 (8.5) 11.5 7.0 10.2 17.3 28.9 34.8 40.5 28.2 35.0 41.4 27.6 33.5 37.8 31.6 39.7 45.2 FL-4405 FL-4605 FL-4205 þ 1.5 Ni Heat Treatment of Powder Metallurgy Steel Components ß 2006 by Taylor & Francis Group, LLC. TABLE 13.4 Heat-Treated Properties of Low-Alloy Steels Note: Values in parentheses estimated from density carbon content data. Source: From Sanderow, H.I. and Prucher, T., Advances in Powder Metallurgy and Particulate Materials—1994, Vol. 7, Metals Powder Industries Federation, Princeton, NJ, 1994, pp. 355–366. 771 TABLE 13.5 The Effect of Varying the Carbon Content on Heat-Treated Properties of Low-Alloy Steels Alloy Grade % Carbon UTS (psi) TRS (psi) Impact Energy (ft-lbf) Hardness (HRC) FL-42XX 0.12 0.38 0.50 0.67 0.16 0.44 0.50 0.68 88,200 180,300 179,600 151,300 121,200 175,600 175,300 141,700 147,600 270,100 — 255,400 202,800 280,600 — 249,400 18.2 10.5 — 9.7 13.5 11.5 — 12.2 8.5 39.8 40.5 45.5 19.8 40.3 37.8 43.3 FL-46XX Note: All samples tempered at 1768C (3508F) for 1 h with sintered density range of 7.15–7.20 g=cm3. Source: From Sanderow, H.I. and Prucher, T., Advances in Powder Metallurgy and Particulate Materials—1994, Vol. 7, Metals Powder Industries Federation, Princeton, NJ, 1994, pp. 355–366. Other special consideration for quench and tempering P=M parts is the large amount of surface area associated with the porosity. The significance of this effect can be seen in Table 13.7. A steel P=M part with a density of 6.81 g=cm3 could have approximately 100 times the active surface area than expected based on part size and loading. This has important effects on the uniformity of the load, as the atmosphere composition will have a greater change from the inlet to the exhaust. Very good circulation of gases must be maintained to achieve a higher degree of uniformity. Table 13.8 lists a number of P=M steel alloys and their hardenabilities. The hardenabilities are in terms of the depth in Jominy distance (1=16 in.) to which the Jominy bar was hardened to a minimum of 65 HRA (~29.5 HRC). The effects of density and alloy content can be readily seen. 13.9 SINTER HARDENING It is common to have a separate, postsintering heat-treatment unit, but in some cases, it is possible to incorporate the heat treatment in the cooling portion of the sintering cycle, as done in sinter hardening. The term sinter hardening refers to a process in which the cooling rate, experienced in the cooling zone of the sintering furnace, is fast enough to transform a TABLE 13.6 Recommended Heat Treatment Conditions for Best Wear Resistance and Core Strength at Different Densities Quenching Density (g=cm3) Austenizing Temperature (8C [8F]) Soak Time (min) Transfer Time (s) Transfer Medium Tempering (8C [8F]) 6.4–6.8 6.8–7.2 >7.2 870–890 (1600–1635) 850–870 (1560–1600) 820–850 (1510–1560) 30–45 45–60 60–75 <8 <12 <25 Fast oil Fast oil Medium to fast oil — 150–180 (300–355) 170–220 (340–430) Source: From Ferguson, H.A., Metals Handbook, 10th ed., Heat Treating, 10th ed., Vol 4, ASM, Materials Park, OH, 1991, p. 229. ß 2006 by Taylor & Francis Group, LLC. TABLE 13.7 Extra Surface Area Associated with Porosity in P=M Parts Density (g=cm3) Total porosity Open porosity Ratio open–total porosity Total pore surface (mm2) Total surface of open pores (mm2) Ratio open porosity=external area 5.71 27.4% 26.8% 97.8% 451,000 440,000 220x 6.81 13.5% 10.4% 77% 274,000 211,000 105x 7.22 8.3% 4% 48% 209,000 100,000 50x Source: From Rudnayova, E., Salak, A., and Zabavnik, V., Zbornik Vedeckych Prac VST, Kosice, No. 1, 1975, p. 177. TABLE 13.8 Hardenability of P=M Steels vs. Density Depth to 65 HRA Material Designation F-0005 F-0008 FC-0205 FC-0208 FN-0205 FN-0208 FL-4205 FL-4405 FL-4605 FLN-4205 FLN2-4405 Density (g=cm3) Depth (1=16 in.) 6.65 6.87 7.03 6.78 6.91 7.06 6.50 6.82 6.96 6.40 6.81 7.15 6.90 7.10 7.38 6.88 6.97 7.37 6.75 7.00 7.20 6.64 6.94 7.20 6.76 6.99 7.12 6.68 7.00 7.29 6.71 7.11 7.22 <1.0 1.0 1.0 1.5 2.0 2.0 <1.0 1.5 1.5 1.5 2.0 2.5 1.5 1.5 2.5 2.0 2.0 3.0 2.5 3.5 3.5 2.0 3.0 4.5 2.5 5.0 7.0 2.0 5.0 6.0 7.5 10.5 10.5 ß 2006 by Taylor & Francis Group, LLC. Material Designation FLN4-4405 FLN6-4405 FLC-4608 FLC-4908 FLN-4608 FLNC-4408 FD-0205 FD-0208 FD-0405 FD-0408 FX-1005 FX-1008 FX-2005 Density (g=cm3) Depth (1=16 in.) 6.72 7.10 7.23 6.79 7.15 7.30 6.63 7.06 7.14 6.72 7.08 7.16 6.82 7.08 7.27 6.65 7.06 7.22 6.98 7.24 7.32 6.78 6.97 7.29 6.70 7.13 7.26 6.70 7.08 7.21 7.40 7.39 7.38 8.5 14.5 17.5 13.0 18.0 26.0 26.0 36.0 36.0 8.5 9.5 10.5 22.5 36.0 36.0 9.0 11.0 15.5 2.5 2.5 4.5 4.0 9.5 12.0 2.0 4.0 10.0 3.0 8.0 15.0 2.0 2.5 <1.0 significant portion of the material matrix into martensite. The sinter-hardening route has become increasingly popular due to its cost-effectiveness. Advantages of sinter hardening: Secondary quench-hardening treatment is eliminated. Less severe quench leads to better dimensional control. . Retention of quench oil in pores eliminated is leading to fewer steps during tempering. . Oil does not have to be removed to perform secondary operations such as plating . . Disadvantages of sinter hardening: Sinter hardened parts may not be able to be machined due to high hardness. Sinter hardened parts need tempering to relieve stresses and improve dynamic mechanical properties. . High apparent hardness of sinter-hardened parts may make sizing or other secondary operations impractical . . Cooling rate during sinter hardening can have a significant effect on the final properties. While there are compositions, which do not require any form of accelerated cooling to harden, there is still a gain in properties with faster cooling rates. Fans, which circulate the atmosphere in the cooling zone of the furnace, can increase the cooling rate, while even faster cooling rates can be achieved with a pressure gas quench. Figure 13.17 through Figure 13.20 show the effect of cooling rate during sinter hardening on the mechanical properties and dimensional change of three 0.45% C diffusion prealloyed steels. As discussed earlier, composition control can lead to very good hardenability upon cooling from the sintering temperature. Pressurized gas quenching is also effective in producing higher hardness when sinter hardening. However, this requires that the sintering furnace be equipped with an integral gas quench chamber. Since this process is of more batches than continuous, there is usually a reduction in throughput. Vacuum sinter hardening and gas quenching show some promise for another method to achieve higher hardness. A comparison of vacuum sinter-hardened materials to wrought 4600 steel is shown in Figure 13.24. The P=M steels were sintered for 2 h at 12608C (23008F) in H2, followed by a 2-bar helium gas quench. The time maintained at each temperature is 1 h. As shown, the hardness is very comparable with the wrought equivalent. 13.10 WARM COMPACTION A major advance in P=M technology has been the warm compaction process, which yields higher density levels along with uniform density distribution. The process is applicable to both ferrous and stainless steels (still in developmental stage). The raw material consists of conventional powder mixed with a special lubricant. The lubricant system has excellent flowability and filling behavior at increased temperatures. The equipment consists of a slot heater filled with powder and fitted with oil-heated elements. The heated powder from the slot heater flows freely through electrically heated insulated hose to the filling shoe and the die assembly, which are also heated. The die assembly consists of the die, upper punch, and the adaptor table. The temperature range is 100 to 1508C (212 to 3028F). The lubricant begins to ß 2006 by Taylor & Francis Group, LLC. 25 7.25 g/cm3 7.05 g/cm3 Impact energy (J) 20 6.75 g/cm3 15 10 5 0 0 50 100 150 200 250 300 Tempering temperature (⬚C) FIGURE 13.24 Effect of tempering temperature and density on the impact properties of FL-4205. (From ASM Handbook, Powder Metal Technologies and Applications, Vol. 7, ASM International, Metals Park, OH, 1998, p. 650.) break down at temperatures higher than 1508C (3028F). The apparent density is decreased and the flow rate increases, which limits the working temperatures for warm compaction. Green machining of warm compacted parts is possible partly due to the increased green strength of the compact. The mechanical properties for warm-compacted, heat-treated single press single sinter (SPSS) FLN2-4405 are given in Table 13.9 [16]. The specimens were sintered in a belt furnace at 11208C (20508F) for 20 min in a 90–10 N2–H2 atmosphere. Hardening was performed in an integral quench furnace at 8708C (16008F) at a 0.8% carbon potential with a subsequent oil quench. Tempering was done at 1758C (3508F) for 1.5 h. 13.11 POWDER FORGING The heat treatment of powder-forged parts is simpler in that there is a relatively small amount of porosity. Therefore concerns with low thermal conductivity and open surface porosity are practically nonexistent. The preform can be made from prealloyed powders or diffusionbonded powders. Given sufficient forging strain and temperature, the chemical inhomogeneity of the diffusion-bonded preform can be reduced significantly. Properties depend on the forging design, as it controls porosity and homogeneity. Part surfaces tend to have somewhat higher porosity than the bulk, however, proper design eliminates most of these from consideration when the parts are heat-treated. The difference of forged parts from typical wrought parts is the composition used. Powders tend to have lower Mn contents than wrought steels and a few other differences in minor alloying elements. These changes are relatively small. Figures 13.25 through Figure 13.27 show Jominy curves for several powder-forged steels. ß 2006 by Taylor & Francis Group, LLC. 776 ß 2006 by Taylor & Francis Group, LLC. TABLE 13.9 Heat-Treat Mechanical Properties for SPSS Warm-Compacted FLN2-4405 at Different Compaction Pressures Compaction Pressure (tsi) (MPa) Quench and Tempering Density (g=cm3) TRS (103 psi) (Mpa) Apparent Hardness HRA Tensile Strength (103 psi) (MPa) 0.2% Yield Strength (103 psi) (MPa) Elongation (%) 6.92 6.95 72 0.7 7.19 7.33 7.32 7.39 143 (490) 160 (538) 161 (587) 0.9 7.29 102 (572) 145 (690) 165 (779) 163 (759) — 7.17 184 (1270) 242 (1670) 270 (1860) 287 (1980) 75 76 77 0.9 0.9 Impact Energy (ft-lbf) (J) 5 (7) 7 (9) 8 (10) 9 (12) Steel Heat Treatment: Metallurgy and Technologies 30 (415) 40 (550) 50 (690) 60 (825) Green Density (g=cm3) 90 P/ F-1020 P/F-11C40 80 P/ F-1060 50 HRC HRA 70 60 50 40 30 0 5 10 15 20 25 30 35 Jominy distance (1/16 in.) FIGURE 13.25 Jominy curves for various powder-forged P=M steels. 90 P/ F-422 0 P/ F-424 0 80 P/ F-426 0 50 HRC HRA 70 60 50 40 30 0 5 10 15 20 Jominy distance (1/16 in.) FIGURE 13.26 Jominy curves for various powder-forged P=M steels. ß 2006 by Taylor & Francis Group, LLC. 25 30 35 90 P/F-4620 P/F-4640 P/F-4660 80 P/F-4680 50 HR C HRA 70 60 50 40 30 0 5 10 15 20 25 30 35 Jominy distance (1/16 in.) FIGURE 13.27 Jominy curves for various powder-forged P=M steels. 13.12 CASE HARDENING As mentioned earlier, when porosity levels are such that there is significant open porosity, the pores are interconnected by small channels. This allows gases to penetrate with little hindrance. When case-hardening P=M parts contain gases with a high-carbon potential, this interconnected porosity allows diffusion of carbon into the internal pore surfaces as well as to the external surfaces of the part. This can result in carburization to a significant depth and consequent loss of any sharply defined case-hardening effect. The same condition can also be applied to other gaseous surface-hardening procedures such as nitriding or carbonitriding. In fact, the swelling, which occurs during nitriding, can be very detrimental if it occurs internally due to open porosity. Figure 13.28 shows the effect of density on the case depth during vacuum carburizing of an iron–copper alloy. Lower densities produce much higher case depth. The line for 50 HRC indicates the effective case. P=M parts are case-hardened to obtain higher hardness, wear, fatigue, or impact properties. The primary purpose of case hardening low-carbon steels is to provide a hard, wearresistant surface while maintaining a soft-ductile core. This combination imparts optimum wear resistance and toughness properties to these materials. 13.12.1 CARBURIZING The material usually specified for carburizing contains allowing elements such as nickel, molybdenum, and copper to increase hardenability, but with relatively low-carbon content. To develop optimum dynamic properties at porosity levels between 10 and 15%, a combined carbon level of 0.30 to 0.35% is recommended. As porosity is reduced below 10%, combined carbon can be reduced to 0.15 to 0.25%. As improved dynamic properties are also associated with high densities, it is recommended that combined carbon can be adjusted to a level best suited to repressing after sintering. Parts with porosity levels much higher than 15% are not ß 2006 by Taylor & Francis Group, LLC. 800 750 7.0 g/cm3 700 650 6.8 g/cm3 VHN 600 7.8 g/cm3 550 500 50 HRC 450 400 350 300 0 0.1 0.2 0.3 0.4 0.5 0.6 0.7 0.8 Depth (mm) FIGURE 13.28 Effect of porosity on carbon penetration and effective case depth during vacuum Carburizing. Ferguson, H.A., Metals Progress, 7(6), 1975, 81–83. recommended for carburizing because of the penetration of the pores by the carburizing gas. As already mentioned, liquid carburizing is not suitable for P=M parts because of the problem of washing the parts free of salt after the treatment. Table 13.10 gives some expected results from carburizing for different ranges of porosity. In wrought steel, carburization is normally characterized by a surface-hardness range and an effective case depth. Microhardness measurements can accurately show the hardness profile in a cross section of wrought steel but can be erratic when used on P=M steels, where subsurface porosity can influence the hardness readings. It is recommended that at TABLE 13.10 Effect of Density on Features of Carburized Layers on P=M Steels Density, g=cc >7.1 7.1 to >6.9 6.9 to >6.6 <6.6 Typical Properties of Carburized Layers Definite thickness, repeatable with precision, analogously to the one, which occurs when carburizing fully dense steels The thickness may exhibit a certain scattering, which is fairly controllable through careful control of the carburizing process, carried out in a reliable equipment The thickness may exhibit nonnegligible scattering, not withstanding the care and the precision in conducting the carburizing process The thickness may exhibit very high variations, from lot to lot, from part to part, and below differently oriented part surfaces Source: From Bocchini, G.F., Advances in Powder Metallurgy and Particulate Materials—2001, Vol. 6, Metals Powder Industries Federation, Princeton, NJ, 2001, pp. 56–86. ß 2006 by Taylor & Francis Group, LLC. least three readings be taken at each level below the surface and averaged to determine effective case depth (a detailed review of this procedure can be found in Ref. [13]). P=M steels are usually gas-carburized at temperatures between 900 and 9308C (1650 and 17058F). Time cycles are normally short because of the rapid diffusion of carbon through the interconnected porosity. Therefore, atmospheric carbon potentials for P=M steels need to be somewhat higher than those required for wrought steels of similar composition. The rate of carbon penetration into steel is controlled by the diffusion of carbon in austenite and not by the kinetics of the chemical reactions at the surface [17,18]. As a general guideline, the carburizing of ferrous P=M components can be achieved with a lower carbon potential and in a shorter time compared to their wrought and cast counterparts. For an 86% dense P=M alloy, the carbon can be raised from 0.04 to 0.5% at a depth of 2 mm (0.08 in.) in just 2 h at 0.90% carbon potential. Figure 13.29 shows the effects of density and atmosphere on the case depth achieved at 8708C (16008F). 13.12.2 CARBONITRIDING Carbonitriding is a modified form of gas carburizing, which uses additions of up to 10% ammonia into the gas-carburizing atmosphere, and results in the addition of nitrogen to the carburized case. Dissociated nitrogen forms at the workpiece surface from the ammonia in the furnace atmosphere. Nitrogen diffuses into the steel surface simultaneously with the carbon, retarding the critical cooling rate on quenching and leading to a more consistent martensite transformation. It also produces a more consistent surface hardness profile, which improves wear resistance and toughness of the P=M steel. Process temperatures for carbonitriding are lower (800 to 8508C (1470 to 15608F)), providing better control of distortion than carburizing. Carbonitriding is a shallow case-hardening treatment. Case depths greater than 0.5 mm (0.02 in.) are seldom specified. For this reason, cycle times are relatively short, usually on the 2 —– Vacuum - - - Atmosphere Case depth (mm) 1.5 7.0 g/cm3 1 7.4 g/cm3 0.5 0 0 10 20 30 40 50 60 Carburizing time (h) FIGURE 13.29 Dependence of case depth after carburizing P=M parts at 8708C to microhardness of 700 HV (10 g) on carburizing time and density. (From Jansson, P., Powder Metallurgy, No. 1, 1992, p. 63.) ß 2006 by Taylor & Francis Group, LLC. order of 30 to 60 min. As in neutral hardening, carbon control is a critical aspect of the treatment. Normally, carbon potentials of 1.0 to 1.2% are specified to maintain the carbon profile in the part. 13.12.3 INDUCTION HARDENING Spur gears, bevel gears, splined hubs, and cams are ideal components for the production using P=M. These parts usually require hard, wear-resistant surfaces at some location, and a more tougher ductile matrix. Locally hardening the piece helps to maintain dimensions. Induction hardening is commonly specified for these applications. The inductance of P=M materials is typically less than that of a wrought material of similar composition due to porosity; a higher power setting is normally required to reach a given depth of hardening. Furthermore, as the heat is rapidly dissipated, a rapid transfer to the quench is mandatory. As with wrought steels, the response to hardening by induction is dependent on combined carbon content, alloy content, and surface decarburization. This latter variable can be a major concern with P=M parts. With today’s conventional belt-type sintering furnaces using an endogas atmosphere, decarburization can occur as the parts leave the hot zone and cool slowly through the 1100 to 8008C (2010 to 14708F) temperature range. In most instances, induction-heated P=M parts are quenched in a water-based solution, containing some type of rust preventative to forestall internal corrosion. In those applications, where induction hardening is considered, densities above 90% should be specified. With a decrease in density, the resistivity of the steel increases and permeability decreases. For this reason, integral quench coils using a high-velocity spray quench are generally used to attain maximum surface hardness in the P=M part. Drag out of the quenchant will depend on the open surface porosity as discussed with oil quenchants. The effect of porosity on the induction-hardening process is dependent on the material, as mentioned above. The magnetic properties of P=M steels are not all known, so predicting behavior is somewhat difficult. One study considered some measured parameters and calculated the relative penetration depth as a function of porosity and is shown in Figure 13.30 [11]. Recently, progress has been made in using induction-hardening techniques, which combine two frequencies at the same time. The high frequency helps to achieve the desired level of surface hardness, while a mid-frequency helps to provide the desired depth of hardening. 13.12.4 NITROCARBURIZING Nitrocarburizing is increasingly performed on P=M parts. Gaseous nitrocarburizing is a diffusion heat treatment that involves the addition of nitrogen and carbon to the surfaces of steel parts. It differs from carbonitriding mainly in that the temperatures used are lower, within the ferritic phase region, typically 570 to 6008C (1060 to 11108F). Since no phase transformations occur, the dimensional changes and distortion are significantly reduced. Nitrogen is diffused into the surfaces of the steel in sufficient concentration to form a thin layer of e-iron nitride on the surface of the part, producing a thin, hard, wear-resistant case. The effect of nitrocarburization on improving the fatigue strength of two P=M steels is shown in Figure 13.31. The nitrocarburizing process can be carried out in a conventional integral quench atmosphere furnace. The atmosphere usually consists of a 50:50 mixture of endothermic gas and anhydrous ammonia. The control of the nitrided layer thickness, as with other treatments, is dependent on density. If the nitrided layer is allowed to form on the internal pore surfaces to any significant extent, a volume expansion can occur. For this reason, density of the P=M part should be above 90% of the pore-free density. This nitrided layer can reduce the coefficient of friction and improve the wear resistance better than conventional quench-hardening treatments. The process is best used in applications where sliding wear and fretting are involved. ß 2006 by Taylor & Francis Group, LLC. 3 2. 8 2. 6 Relative penetration depth 2. 4 2. 2 2 1. 8 1. 6 1. 4 1. 2 1 0 0.02 0.04 0.06 0.08 0.1 0.12 0.14 Porosity (%) FIGURE 13.30 Porosity can increase penetration depth during induction hardening. One calculation of the relative penetration depth with porosity is shown. (From Bocchini, G.F., Advances in Powder Metallurgy and Particulate Materials—2001, Vol. 6, Metals Powder Industries Federation, Princeton, NJ, 2001, pp. 56–86; Bocchini, G.F., International Seminar on Principles and Methods of Engineering Design, Naples, Italy, 1–3 October 1997, pp. 239–266.) 300 Nitrocarburized 250 Fatigue strength (MPa) 200 150 As-sintered 100 50 F-0000 FC-0205 0 1E + 05 1E + 06 1E + 07 1E + 08 Cycles FIGURE 13.31 Effect of nitrocarburization on the notched fatigue strength of two low-carbon P=M steels (7.0 g=cm3). (From Ferguson, H.A., Metals Progress, 7(6), 1975, 81–83.) ß 2006 by Taylor & Francis Group, LLC. As the hard-nitrided layer is relatively thin, the process should not be applied where high indentation or impact loading is involved. The e-nitride layer that is formed can attain a surface hardness in excess of HRC 60, depending on the alloy content of the steel. Indentation hardness testing is also not recommended when evaluating this process. Since no transformation occurs, the P=M parts can be air-cooled without loss of surface hardness. Also no oil absorption occurs, which leaves the porosity open for impregnation if desired. 13.12.5 NITRIDING P=M parts can be nitrided using alkali salts, gases, or plasmas, with the majority of applications using gases. Alkali salts can be used in some applications, as the trapped salts may not be detrimental if the part is constantly immersed in oil during service. This disadvantage can be negated and increase in fatigue strength of 100% can be achieved [19]. Gas nitriding is most often done in ammonia or nitrogen-containing ammonia. Dissociation of ammonia in the presence of iron at temperatures above 4508C (8408F) can be used to nitride up to ~9508C (~17408F). However, normally gas nitriding is performed at temperatures below 5908C (10958F)as higher temperatures can lead to complete nitriding of the iron. Depths of 0.5 to 1 mm are achieved in the range of 540 to 5608C (10058F to 10408F) [20]. The change from closed porosity to open porosity that occurs when density drops below 92% dramatically changes the nitriding behavior of P=M parts. The e-phase can form internally if open porosity is present. Figure 13.32 [23] shows the fraction of e-phase formed with nitriding time at 5408C (10058F) with different densities. Open porosity can lead to nearly complete transformation to e-phase at these temperatures. Typically, lower density 100 5.2 g/cm3 6.1 g/cm3 Percentage of ε-phase 80 6.6 g/cm3 60 40 6.95 g/cm3 20 0 0 2 4 6 8 Nitriding time (h) 10 12 14 16 FIGURE 13.32 Effect of nitriding time of sintered sponge iron specimens of different porosity in ammonia at 5408C on the percentage of e-phase. (From Rudnayova, E., Salak, A., and Zabavnik, V., Zbornik Vedeckych Prac VST, Kosice, No. 1, 1975, p. 177.) ß 2006 by Taylor & Francis Group, LLC. 800 700 5.7 g/cm3 Microhardness (HV0.02) 600 500 6.8 g/cm3 400 300 7.2 g/cm3 200 100 0 0 1 2 3 4 5 6 7 8 9 10 Ammonia content (%) FIGURE 13.33 Effect of density on gas nitrided hardness of sponge iron specimens in ammonia at 5408C. (From Rudnayova, E., Salak, A., and Zabavniks, V., Zbornik Vedeckych Prac VST, Kosice, No.1, 1975, p. 177.) parts will have higher nitrided hardness, as shown in Figure 13.33. The formation of e-phase inside pores can cause significant swelling, with the effect increasing with time and porosity (Figure 13.34). In order to nitride parts with densities below 92%, some form of pore-closing treatment is recommended. 13.12.6 STEAM TREATING Steam treating is often done on P=M parts to both seal surface porosity and to increase the hardness of the surface. This tends to improve the corrosion resistance, pressure tightness, and wear resistance. Unfortunately, it also tends to reduce the tensile strength and ductility from 10 to 20%, depending on conditions and the steel chosen. Steam treatment usually consists of heating P=M parts in a steam atmosphere at elevated temperatures to form a layer of iron oxide, most often Fe3O4 at temperatures between 510 and 5708C (950 to 10608F). The oxide is formed inside the surface porosity as well, pinching off the opening due to the volume expansion associated with the conversion of the iron. In addition to sealing the surface the hardness of the surface is raised, as magnetite has a hardness equivalent to HRC 50. The recommended procedure for steam treating is as follows [21]: 1. Wash parts to remove any fluids that may have been absorbed from prior operations. 2. Load onto a fixture and place in a furnace preheated to 3158C (6008F). 3. Heat parts in air until the center of the load has stabilized as the set temperature ß 2006 by Taylor & Francis Group, LLC. 8 5.2 g/cm3 7 Dimensional change (%) 6 6.1 g/cm3 5 4 6.6 g/cm3 3 2 6.95 g/cm3 1 7.2 g/cm3 0 0 4 8 12 16 Nitriding time (h) FIGURE 13.34 Dimensional change of sponge iron specimens exposed to Ammonia at 5408C (10008F). Swelling increases with increasing porosity. (From Rudnayova, E. Salak, A., and Zabavnik, V., Zbornik Vedeckych Prac VST, Kosice, No.1, 1975, p. 177.) 4. Introduce superheated steam at a line pressure of 35 to 105 kPa (5 to 15 psi) and purge for at least 15 min 5. Increase furnace temperature to desired steam treatment temperature (between 510 and 5958C (950 to 11008F) and hold for no longer than 4 h at heat. 6. On completion of treatment, reduce furnace temperature to 3158C (6008F). When parts reach this temperature, the steam can be shutoff and the parts unloaded Caution should be exercised when opening the furnace after the treatment, as hydrogen gas, produced during the process, can ignite. It is recommended that a nitrogen purge be applied prior to unloading. The increase in density and apparent hardness produced by steam treating on various P=M steels is shown in Table 13.11 [10,22]. In steam-treated P=M steels, the ductility is significantly reduced due to the internal stresses created by the formation of the iron oxide. It is not recommended to steam treat steels with more than 0.5% carbon, due to the high internal stresses, initiating microcracks and causing extremely low ductility. 13.12.7 BLACK OXIDING Black oxiding is used to improve the hardness of steel parts and provide an oxidationresistant coating that improves the appearance of the steel. It is used with parts for firearms, auto parts, turbines, bearings, and electrical parts. Black oxidizing is a chemical process, which uses a heated alkaline nitrate solution, typically 1408C. The black-oxidizing solution can become trapped in the pores in the steel ß 2006 by Taylor & Francis Group, LLC. TABLE 13.11 Effects of Steam Treatment on Density and Hardness of P=M Steels Density (g=cm3) Apparent Hardness Material Sintered Steam-Treated Sintered Steam-Treated F-0000-N F-0000-P F-0000-R F-0008-M F-0008-P F-0008-R FC-0700-N FC-0700-P FC-0700-R FC-0708-N FC-0708-P FC-0708-R 5.8 6.2 6.5 5.8 6.2 6.5 5.7 6.35 6.6 5.7 6.3 6.6 6.2 6.4 6.6 6.1 6.4 6.6 6.0 6.5 6.6 6.0 6.4 6.6 7HRF 32HRF 45HRF 44HRB 58HRB 60HRB 14HRB 49HRB 58HRB 52HRB 72HRB 79HRB 75HRB 61HRB 51HRB 100HRB 98HRB 97HRB 73HRB 78HRB 77HRB 97HRB 94HRB 93HRB Source: From Pease, III, L.F., Collette, J.P., and Pease, D.A., Modern Developments in P=M, Vol. 21, Metals Powder Industries Federation, Princeton, NJ, 1988, p. 275. part if the density is low enough. In addition, copper-containing steel parts do not black oxide well, leading to poor-quality surfaces. REFERENCES 1. D.G. White, State of the North American P=M Industry—2002, in Advances in Powder Metallurgy & Particulate Materials—2002, Metals Powder Industries Federation, Princeton, NJ, 2002, part 1, pp. 1–12. 2. K. Barton, S. Das, J. Lu, M. Goldenberg, D. Olsen, and J. LaSalle, Advances in Powder Metallurgy and Particulate Materials—2001, Vol. 4, Metals Powder Industries Federation, Princeton, NJ, 2001, pp. 159–165. 3. MPIF Standard 35, Materials Standards for P=M Structural Parts, Metals Powder Industries Federation, Princeton, NJ, 2000. 4. S. Saritas, R.D. Doherty, and A. Lawley, Advances in Powder Metallurgy and Particulate Materials—2001, Vol. 10, Metals Powder Industries Federation, Princeton, NJ, 2001, pp. 112– 130. 5. D.H. Herring and P.T. Hansen, Key consideration in the heat treatment of ferrous P=M materials, in Proceedings of the 17th Heat Treating Conference, ASM International, Metals Park, OH, 1998, p. 213. 6. G.F. Bocchini, V. Fontanari, and A. Molinari, Friction effects in metal powder compaction; part one: theoretical aspects, in International Conference on Powder Metallurgy and Particulate Materials, Metals Powder Industries Federation, Princeton, NJ, 1995. 7. J.M. Capus and A. Maaref, Modern developments in powder metallurgy, in Proceedings of the 1973 International Powder Metallurgy Conference, Vol. 8, 1974, pp. 61–73. 8. M.A. Pershing and H. Nandi, Advances in Powder Metallurgy and Particulate Materials—2001, Vol. 5, Metals Powder Industries Federation, Princeton, NJ, 2001, pp. 26–30. 9. W.B. James, Advances in Powder Metallurgy and Particulate Materials—1998, Metals Powder Industries Federation, Princeton, NJ, pp. 1–25, 1998. 10. E.A. Brandes and G.B. Brook, Eds., Smithells Metals Reference Book, 7th ed., ButterworthHeinemann, Oxford, 1999. ß 2006 by Taylor & Francis Group, LLC. 11. G.F. Bocchini, Overview of surface treatment methods for PM parts, in Advances in Powder Metallurgy and Particulate Materials—2001, Vol. 6, Metals Powder Industries Federation, Princeton, NJ, 2001, pp. 56–86. 12. G.F. Bocchini, How to design sintered steels for advanced applications, in International Seminar on Principles and Methods of Engineering Design, Naples, Italy, 1–3 October 1997, pp. 239–266. 13. P.F. Lindskog and G.F. Bocchini, Development of high strength P=M precision components in Europe, International Journal of Powder Metallurgy & Powder Technology, 15(3), 199, 1979. 14. H.E. Boyer, Ed., Case Hardening of Steels, ASM International, Metals Park, OH, 1985. 15. H.I. Sanderow and T. Prucher, Advances in Powder Metallurgy and Particulate Materials—1994, Vol. 7, Metals Powder Industries Federation, Princeton, NJ, 1994, pp. 355–366. 13. I.W. Donaldson and M.L. Marucci, Advances in Powder Metallurgy and Particulate Materials — 2003, Vol. 7, Metals Powder Industries Federation, Princeton, NJ, 2003, pp. 230–245. 17. G. Krauss, Microstructure, Residual Stresses, and Fatigue of Carburized Steels, 3 rd International Seminar on Quenching and Carburizing IFHTSE and IMM, 1991, pp. 201–217. 18. C.R. Brooks, Principles of the Surface Treatment of Steels, Technomic Publications, Lancaster, PA, 1984, pp. 78–80. 19. H. Krzyminski, Harterei Technische Mitteiluugen., No. 1, 1971, p. 2. 20. A. Salek, Ferrous Powder Metallurgy, Cambridge International, Cambridge, 1995, p. 300. 21. H. Ferguson, Heat treatment of ferrous powder metallurgy parts, in Powder Metal Technologies and Applications, ASM International, Metals Park, OH, 1998, pp. 645–655. 22. L.F. Pease, III, J.P. Collette, and D.A. Pease, Mechanical properties of steam-blackened P=M materials, in Modern Developments in P=M, Vol. 21, Metals Powder Industries Federation, Princeton, NJ, 1988, p. 275. 23. E. Rudnayova, A. Salak, and V. Zabavnik, Zbornik Vedeckych Prac VST, Kosice, No. 1, 1975, p. 177. 24. H. Ferguson, Heat treatment of P=M parts, Metal Progress, ASM, 107(6), 81–83, June 1975; 108(2), 66–69, July 1975. ß 2006 by Taylor & Francis Group, LLC. Appendix 1 Common Conversion Constants Quantity 1 atmosphere Avogadro’s constant 1 angstrom 1 bar Boltzmann’s constant 1 calorie 1 dyne 1 dyne=cm2 1 day 1 degree (angle) 1 erg 1 erg=cm2 Gas constant Electronic charge 1 electron volt Traditional Units SI Equivalent 1 atm ¼ 760 mmHg NA ¼ 6:0225  1023 1 Å ¼ 108 cm 1 bar ¼ 1 dyn=cm2 k ¼ 1:380  1016 erg= C 1 cal ¼ 2.61  1019 eV 1 dyn ¼ 2.25  106 lb 1.45  105 lb=in:2 86,400 s 18 ¼ 0.017 rad 6.24  1011 eV 2:39  108 cal 6:24  1011 eV=cm2 R 8.3143  107 erg-atom1 1:987 cal (deg1 g-atom1 )  e 4:8  1010 esu eV 3.83  1020 cal 1:6021  1012 erg F ¼ NAe 1 in. ¼ 2.54 cm 1 kcal ¼ 4.186  1010 erg 1 kg ¼ 2.21 lb 1 kg ¼ 2:21 lb 1 kg=cm2 ¼ 14:22 lb=in:2 1 L ¼ 1:057 qt 4 m ¼ 104 Å10 cm 101,325 N=m2 6.0225  1023 mol1 1  1010 m 105 N=m2 1:380  1023 J=K 4.184 J 1  105 N 101 N=m2 86.4 ks 17 mrad 107 J Faraday constant 1 inch 1 kilocalorie 1 kilogram 1 kilogram=cm2 1 kilogram=cm2 1 liter 1 micron 1 minute (angle) Planck’s constant 1 pound Mass of electron 1 pound (force) 1 psi 1 radian 1 ton (force) 1 tsi min ¼ 2.91  104 rad h ¼ 6.6256  1027 erg lb ¼ 453.59 g me ¼ 9:1091  1028 g 1 lbf 1 lbf =in:2 1 rad ¼ 57.2968 1 tonf 1 tonf =in:2 ¼ 1:5749 kg=mm2 1 tonne (metric ton) 1 torr Velocity of light 1 t ¼ 2200 lb ¼ 1.1 tons 1 torr ¼ 1 mmHg c ¼ 2:997925  1010 cm=s 103 J=m2 8:3143 J=mol=K 1:6021  1019 C 1:6021  1019 J 9.648  104 C=mol 2.54  102 m 1 kg 1 kg 104 kg=m2 1 dm3 106 M 2:91  104 rad 6.6256  1034 Js 0.45359 kg 9:1091  1031 kg 4.4482 N 6.895  103 N=m2 1 rad 9.96402 kN 15:4443 MN=m2 15.443 MPa 103 kg 133:322N=m2 2:997925  108 m=s 789 ß 2006 by Taylor & Francis Group, LLC. Appendix 2 Temperature Conversion Table 8C 273 268 262 257 251 246 240 234 229 223 218 212 207 201 196 190 184 179 173 169 168 162 157 151 146 140 134 129 123 118 112 107 101 95.6 90.0 84.4 78.9 73.3 67.8 8F/8Ca 8F 459.4 450 440 430 420 410 400 390 380 370 360 350 340 330 320 310 300 290 280 273 270 260 250 240 230 220 210 200 190 180 170 160 150 140 130 120 110 100 90 — — — — — — — — — — — — — — — — — — — 459.4 454 436 418 400 382 364 346 328 310 292 274 256 238 220 202 184 166 148 130 Continued 791 ß 2006 by Taylor & Francis Group, LLC. 792 Steel Heat Treatment: Metallurgy and Technologies (Continued) 8C 62.2 56.7 51.1 45.6 40.0 34.4 28.9 27.8 26.7 25.6 24.4 23.3 17.8 17.2 16.7 16.1 15.6 15.0 14.4 13.9 13.3 12.8 12.2 11.7 11.1 10.6 10.0 9.4 8.89 8.33 7.78 7.22 6.67 6.11 5.56 5.00 4.44 3.89 3.33 2.78 2.22 1.67 1.11 0.56 0 0.56 1.11 1.67 2.22 1.67 2.22 2.78 8F/8Ca 8F 80 70 60 50 40 30 20 18 16 14 12 10 0 1 2 3 4 5 6 7 8 9 10 11 12 13 14 15 16 17 18 19 20 21 22 23 24 25 26 27 28 29 30 31 32 38 34 35 36 35 36 37 112 94 76 58 40 22 4 0.4 1.8 5.4 9 14 32 33.8 35.6 37.4 39.2 41.0 42.8 44.6 46.4 48.2 50.0 51.8 53.6 55.4 57.2 59.0 60.8 62.6 64.4 66.2 68.0 69.8 71.6 73.4 75.2 77.0 78.8 80.6 82.4 84.2 86.0 87.8 89.6 91.4 93.2 95.0 96.8 95.0 96.8 98.6 Continued ß 2006 by Taylor & Francis Group, LLC. 793 Appendix 2 Temperature Conversion Table 8C 8F/8Ca 8F 3.33 3.89 4.44 5.00 5.56 6.11 6.67 7.22 7.78 8.33 8.89 9.44 10.0 10.6 11.1 11.7 12.2 12.8 13.3 13.9 14.4 15.0 15.6 16.1 16.7 17.2 17.8 18.3 18.9 19.4 20.0 20.6 21.2 21.7 22.2 22.8 23.3 23.9 24.4 25.0 25.6 26.1 26.7 27.2 27.8 28.3 28.9 29.4 30.0 30.6 38 39 40 41 42 43 44 45 46 47 48 49 50 51 52 53 54 55 56 57 58 59 60 61 62 63 64 65 66 67 68 69 70 71 72 73 74 75 76 77 78 79 80 81 82 83 84 85 86 87 100.4 102.2 104.0 105.8 107.6 109.4 111.2 113.0 114.8 116.6 118.4 120.2 120.0 123.8 125.6 127.4 129.2 131.0 132.8 134.6 136.4 138.2 140.0 141.8 143.6 145.4 147.2 149.0 150.8 152.6 154.4 156.2 158.0 159.8 161.6 163.4 165.2 167.0 168.8 170.6 172.4 174.2 176.0 177.8 179.6 181.4 183.2 185.0 186.8 188.6 Continued ß 2006 by Taylor & Francis Group, LLC. 794 Steel Heat Treatment: Metallurgy and Technologies (Continued) 8C 8F/8Ca 8F 31.1 31.7 32.2 32.8 33.3 33.9 34.4 35.0 35.6 36.1 36.7 37.2 37.8 38 43 49 54 60 66 71 82 88 93 99 100 104 110 116 121 127 132 138 143 149 154 160 166 171 177 182 188 193 199 204 210 216 208 227 232 238 243 249 88 89 90 91 92 93 94 95 96 97 98 99 100 100 110 120 130 140 150 160 180 190 200 210 212 220 230 240 250 260 270 280 290 300 310 320 330 340 350 360 370 380 390 400 410 420 430 440 450 460 470 480 190.4 192.2 194.0 195.8 197.6 199.4 201.1 203.0 204.8 206.6 208.4 210.2 212.0 212.0 230.0 248.0 266.0 284.0 302.0 320.0 356.0 374.0 392.0 410.0 413.0 428.0 446.0 464.0 482.0 500.0 518.0 536.0 554.0 572.0 590.0 608.0 626.0 644.0 662.0 680.0 698.0 716.0 734.0 752.0 770.0 788.0 806.0 824.0 842.0 860.0 878.0 896.0 Continued ß 2006 by Taylor & Francis Group, LLC. 795 Appendix 2 Temperature Conversion Table 8C 8F/8Ca 8F 254 260 266 271 282 288 293 299 304 310 316 321 327 332 338 343 349 354 360 366 371 377 382 388 393 399 404 410 416 421 427 432 438 443 449 454 460 446 471 477 482 488 493 499 504 510 516 521 527 532 538 490 500 510 520 540 550 560 570 580 590 600 610 620 630 640 650 660 670 680 690 700 710 720 730 740 750 760 770 780 790 800 810 820 830 840 850 860 870 880 890 900 910 920 930 940 950 960 970 980 990 1000 914 932 950 968 1004 1022 1040 1058 1076 1094 1112 1130 1148 1166 1184 1202 1220 1238 1256 1274 1292 1310 1328 1346 1364 1382 1400 1418 1436 1454 1472 1490 1508 1526 1544 1562 1580 1598 1616 1634 1652 1670 1688 1706 1724 1742 1760 1778 1796 1814 1832 Continued ß 2006 by Taylor & Francis Group, LLC. 796 Steel Heat Treatment: Metallurgy and Technologies (Continued) 8C 8F/8Ca 8F 543 549 554 560 566 571 577 582 588 593 599 604 610 616 621 627 632 638 643 649 654 660 666 671 677 682 688 693 699 704 710 716 721 727 732 738 743 749 754 760 766 771 777 782 788 793 799 804 810 816 821 827 1010 1020 1030 1040 1050 1060 1070 1080 1090 1100 1110 1120 1130 1140 1150 1160 1170 1180 1190 1200 1210 1220 1230 1240 1250 1260 1270 1280 1290 1300 1310 1320 1330 1340 1350 1360 1370 1380 1390 1400 1410 1420 1480 1440 1450 1460 1470 1480 1490 1500 1510 1520 1850 1868 1886 1904 1922 1940 1958 1976 1994 2012 2030 2048 2066 2084 2102 2120 2138 2156 2174 2192 2210 2228 2246 2264 2282 2300 2318 2336 2354 2372 2390 2408 2426 2444 2462 2480 2498 2516 2534 2552 2570 2588 2606 2624 2642 2660 2678 2696 2714 2732 2750 2768 Continued ß 2006 by Taylor & Francis Group, LLC. 797 Appendix 2 Temperature Conversion Table 8C 8F/8Ca 8F 832 838 843 849 854 860 866 871 877 882 888 893 899 904 910 916 921 927 932 938 949 949 954 960 966 971 977 982 988 993 999 1004 1010 1016 1021 1027 1032 1038 1043 1049 1054 1060 1066 1071 1077 1082 1088 1093 1099 1104 1110 1530 1540 1550 1560 1570 1580 1590 1600 1610 1620 1630 1640 1650 1660 1670 1680 1690 1700 1710 1720 1730 1740 1750 1760 1770 1780 1790 1800 1810 1820 1830 1840 1850 1860 1870 1880
