Repository: fredporter/global-knowledge

# Global Vault

**Purpose:** Reference knowledge — public domain content, device specs, learning materials.

**Scope:** macOS → Linux only (read-only on Linux side).

**Contents:**
- `knowledge/` — Reference knowledge (survival, navigation, fire, water, tools, etc.)
- `concepts/` — System concepts and architecture docs
- `repos/` — Repository documentation (uDevFramework, etc.)
- `config/` — Configuration references
- `learning/` — Educational content and tutorials
- `tools/` — Utility scripts
- `handoff/` — Handoff data
- `system/` — System state data
- `data/` — Structured data (MCP, feeds, spools, workflows)
- `vault/` — Vault metadata
- `surfaces/` — Surface definitions
- `devices/` — Device catalogues and drivers

**Obsidian Vault:** Open this directory as an Obsidian vault.

File: knowledge/contributor/misc/Fundamentals of Steel Making.md (part 1 of 13)
FUNDAMENTALS OF STEELMAKING Fundamentals of Steelmaking E.T. TURKDOGAN THE INSTITUTE OF MATERIALS Book 656 First published in 1996 by The Institute of Materials 1 Carlton House Terrace London SW1Y 5DB © The Institute of Materials 1996 All Rights Reserved ISBN 978 1 906540 97 5 This paperback edition first published in 2010 by Maney Publishing Suite l C, Joseph's Well Hanover Walk Leeds LS3 lAB, UK All rights reserved. No part of this publication may be reproduced, stored in a retrieval system, or transmitted in any form or by any means, electronic, mechanical, photocopying or otherwise, without the written consent of the copyright holder. Requests for such permission should be addressed to Maney Publishing, permissions@maney.co.uk Statements in this book reflect those of the authors and not those of the Institute or publisher. Typeset in the UK by Dorwyn Ltd., Rowlands Castle, Rants Printed and bound in the UK by the Charlesworth Group, Wakefield Contents Acknowledgements xi Chapter 1 Thermochemistry and Thermodynamics 1 1.1 Ideal gas laws 1 1.1.1 The gas constant 2 1.1.2 Gas partial pressure 2 1.1.3 Nonideal gases 3 1.2 The first law of thermodynamics 3 1.2.1 Energy 3 1.2.2 Enthalpy 3 1.2.3 Heat capacity 4 1.2.4 Standard state 5 1.2.5 Enthalpy of reaction 5 1.2.6 Hess's law 6 1.2.7 Special terms of heat of reaction 6 1.2.8 Adiabatic reactions 6 1.3 The second law of thermodynamics 7 1.3.1 Entropy 7 1.4 The third law of thermodynamics 7 1.5 Gibbs free energy 8 1.5.1 Generalisation of entropy of reaction 8 1.5.2 The standard free energies of formation of compounds 9 1.6 Empirical correlations 9 1.6.1 Heat capacities of solid elements and simple compounds 9 1.6.2 Heat capacities of polymeric substances 10 1.6.3 Heat contents at melting points 11 1.6.4 Heat of melting 13 1.7 Thermodynamic activity 13 1.7.1 Temperature effect on activity 14 1.7.2 Solutions 15 1.7.3 Molar quantities of solutions 15 1.7.4 Ideal solutions - Raoult's law 16 1.7.5 Nonideal solutions 16 1.7.6 Activity coefficient 16 1.7.6a Henry's law for dilute solutions 17 1.7..6b Interaction coefficients 17 1.7.7 Conversion from one standard state to another 18 1.8 Reaction equilibrium constant 19 1.8.1 Effect of temperature 19 1.9 Phase rule 20 1.10 Phase equilibrium diagrams 20 ·vi Fundamentals of Steelmaking }.-11 1.12 1.13 1.10.1 Binary systems 21 1.10.2 Ternary systems 23 Surface tension 25 1.11.1 Chemisorbed layer 27 1.11.2 Langmuir adsorption isotherm 27 1.11.3 Effect of surface curvature on surface tension 29 Interfacial tension 29 1.12.1 Contact angle 29 1.12.2 Work of cohesion, work of adhesion and spreading coefficient 30 Computer-based packages 31 Chapter 2 Rate phenomena 34 2.1 Kinetics of interfacial reactions 34 2.1.1 Examples of experiments on rates of interfacial reactions 38 2.1.1a Nitrogen transfer across iron surface 38 2.1.1b Rate of decarburisation of liquid Fe-C alloys by CO2 39 2.2 Fick's diffusion laws 41 2.2.1 First law-steady state diffusion 41 2.2.2 Second law-nonsteady state diffusion 41 2.2.3 Interdiffusion in binary metallic solutions 43 2.2.4 Diffusion in ionic media (slags) 44 2.3 Mass and heat transfer through reaction product layer 44 2.3.1 Parabolic rate of exidation of iron 44 2.3.2 Heat-transfer controlled calcination of limestone 46 2.4 Reaction of gases with porous materials 48 2.4.1 Mathematical analysis of Thiele 48 2.4.2 Oxidation of carbon in CO2-CO mixtures 51 2.4.2a Electrode consumption in EAF steelmaking 56 2.4.3 Reduction of iron oxides 57 2.4.4 Effect of reaction temperature on pore structure of reacted material 63 2.5 Vaporisation in reactive gases 67 2.6 Kinetics of gas bubbles in oxygen steelmaking 70 2.6.1 Bubble nucleation and growth 70 2.6.2 Gas holdup in steel bath 71 2.6.3 Estimation of bubble size for uniformly dispersed bubbles in the steel bath 74 2.6.4 Rate equation for transport controlled gas bubble reactions in liquid steel 76 2.6.5 An example of calculated rate of nitrogen removal 77 2.7 Maximum rate of degassing of liquid steel with argon purging 78 2.8 Computer-based packages 80 Chapter 3 Thermochemical and transport properties of gases 3.1 Thermochemical properties 82 3.1.1 Molar heat capacity 82 3.1.2 Heat content 83 82 Contents 3.2 3.3 3.1.3 Equilibrium states in gas mixtures 83 Transport properties 86 3.2.1 Interrelations between transport properties 88 3.2.1a Viscosity/thermal conductivity 88 3.2.1b Thermal diffusivity I thermal conductivity 3.2.1c Temperature and pressure effects 88 3.2.1d Molecular mass effect 89 Pore diffusion 89 vii 88 Chapter 4 Physicochemical properties of steel 91 4.1 Selected thermodynamic activities 91 4.1.1 Activity coefficients in Fe-X binary melts 91 4.1.2 Activity coefficients in multicomponent melts 94 4.1.3 Free energies of solution in liquid iron 94 4.2 Gas solubilities in solid and liquid iron 95 4.2.1 Sievert's law 95 4.2.2 Solubility of hydrogen 96 4.2.3 Solubility of nitrogen 97 4.2.4 Solubility of carbon monoxide 98 4.2.5 Solubility of water vapour 98 4.2.6 Solubility of sulphur dioxide 99 4.2.7 Solubility of hydrogen sulphide 99 4.3 Selected iron-base phase diagrams 100 4.3.1 Crystallographic forms of iron 100 4.3.2 Iron-carbon system 101 4.3.2a Peritectic reaction 104 4.3.2b Effect of alloying elements on peritectic invariant 105 4.3.2c Liquidus temperatures of low alloy steels 109 4.3.3 Iron-oxygen system 110 4.3.4 Iron-sulphur system 114 4.3.5 Iron oxysulphide 115 4.3.6 Iron-manganese oxysulphide 117 4.3.7 Elements of low solubility in liquid iron 119 4.4 Solubilities of CaO, CaS, MgO and MgS in liquid iron 123 4.5 Solubilities of nitrides and carbides in solid and liquid iron 125 4.6 Surface tension of liquid iron alloys 126 4.7 Density of liquid steel 129 4.8 Viscosity 130 4.9 Mass diffusivies in solid and liquid iron 132 4.10 Electrical conductivity 133 4.11 Thermal conductivity 134 4.12 Thermal diffusivity 136 Chapter 5 Physicochemical properties of molten slags 138 5.1 5.2 5.3 Structural aspects 138 Slag basicity 140 Selected phase diagrams of binary and ternary oxide systems 142 viii ,.5:4 5.5 5.6 5.7 5.8 5.9 5.10 5.11 5.12 Fundamentals of Steelmaking 5.3.1 Binary oxide systems 142 5.3.2 Ternary and quaternary oxide systems 145 Thermodynamic activities of oxides in simple and complex slags 5.4.1 Activities in CaO-FeO-Si02 system 150 5.4.2 Activities in CaO-AI203-Si02 system 152 5.4.3 Activities in MnO-AI203-Si02 system 153 5.4.4 Activity coefficient of FeO in slags 153 5.4.5 Activity coefficient of MnO in slags 156 Oxygen potential diagram 158 Gas solubilities in slags 160 5.6.1 Solubility of H20 160 5.6.2 Solubility of N2 160 5.6.2a .Slag/ metal distribution ratio (N) / [N] 161 5.6.3 Solubility of S2 163 5.6.4 Solubility of O2 165 Surface tension 166 5.7.1 Slag-metal interfacial tension 166 5.7.2 Solute-induced interfacial turbulence 167 Density 170 Viscosity 172 Mass diffusivity 176 Electrical conductivity 177 Thermal conductivity 178 Chapter 6 Equilibrium data on liquid steel-slag reactions 6.1 Oxidation of iron 180 6.2 Oxidation of manganese 181 6.3 Oxidation of carbon 182 6.4 Oxidation of silicon 183 6.5 Oxidation of chromium 184 6.6 Oxidation of phosphorus 186 6.7 Reduction of sulphur 189 6.8 Deoxidation reaction equilibrium 193 6.8.1 Deoxidation with Fe/Mn 193 6.8.2 Deoxidation with Si/Mn 193 6.8.3 Deoxidation with Si/Mn/ Al 197 6.8.4 Deoxidation with Al 197 Chapter 7 Pretreatment of blast furnace iron 7.1 Desiliconisation 200 7.2 Dephosphorisation and desulphurisation 7.3 Desulphurisation 205 7.4 Benefits of hot metal refining 208 Chapter 8 Oxygen steelmaking 209 8.1 Introduction 209 8.2 Furnace charge 209 8.2.1 Static charge control 211 200 202 180 150 Contents 8.3 8.4 8.5 8.6 8.7 8.8 8.9 8.10 8.2.1a Material balance 211 8.2.1b Heat balance 213 8.2.1c Reliability of static charge-control system 214 Dynamic control of oxygen blowing 214 8.3.1 Automated control of oxygen blowing 215 Steelmaking slags 217 8.~.1 Slag formation in BOF steelmaking 217 8.4.2 Slag formation in Q-BOP steelmaking 219 8.4.3 Slag composition at turndown 219 Decarburisation 220 Combined-blowing in BOF steelmaking 222 Metal emulsion in foaming slags 226 Control of slag foaming 227 States of steelmaking reactions at the end of oxygen blowing 230 8.9.1 Oxygen-carbon relation 231 8.9.2 Iron oxide-carbon relation 232 8.9.3 Manganese oxide-carbon relation 234 8.9.4 FeO-MnO-Mn-O relations 234 8.9.5 State of phosphorus reaction 236 8.9.6 State of sulphur reaction 237 8.9.7 Hydrogen and nitrogen contents in BOF and Q-BOP steelmaking 238 8.9.8 General comments 239 States of slag-metal reactions in EAF steelmaking 240 8.10.1 Slag composition 240 8.10.2 Iron oxide-carbon relation 241 8.10.3 FeO-MnO-Mn relation 242 8.10.4 State of chromium oxidation 242 8.10.5 State of phosphorus reaction 242 8.10.6 State of sulphur reaction 242 8.10.7 Summary 243 Chapter 9 Steel refining in the ladle 245 9.1 Tap ladle 245 9.1.1 Ladle refractory lining 245 9.1.2 Ladle preheating 246 9.1.3 Porous plug on the ladle bottom 249 9.2 Steel homogenisation with gas stirring 249 9.2.1 Mixing time 251 9.2.2 Rate of slag-metal reaction in gas stirred melts 9.3 Ladle slags 253 9.4 Chill factors for ladle additions 254 9.5 Reactions occurring during furnace tapping 255 9.5.1 Nitrogen pickup 255 9.5.2 Hydrogen pickup 257 9.5.3 Furnace slag carryover 257 9.6 Ladle furnace 259 252 ix x Fundamentals of Steelmaking 9~.7 9.8 9.9 9.10 9.11 9.12 9.6.1 Arc reheating in the ladle furnace 259 9.6.2 Reheating with oxygen injection 262 Steel deoxidation 262 9;7.1 Open heat tapping 263 9.7.2 Slag aided deoxidation 263 9.7.2a Partial deoxidation with Fe/Mn 263 9.7.2b Deoxidation with Si/Mn 266 9.7.2c Deoxidation with Al 266 9.7.3 Deoxidation with Ca-Si 268 9.7.4 Argon rinsing for inclusion floatation 268 Desulphurisation 269 9.8.1 Desulphurisation methods 270 9.8.2 Rate of desulphurisation 274 Vacuum degassing 277 9.9.1 Vacuum degasser with arc reheating 277 9.9.2 Vacuum ladle degassing 277 9.9.3 Recirculation degassing 278 9.9.4 Carbon deoxidation 279 9.9.5 Decarburisation 280 9.9.6 Rate of decarburisation 281 9.9.7 Dehydrogenation 283 9.9.8 Denitrogenisation 284 Calcium treatment 285 9.10.1 Objectives of inclusion morphology control 285 9.10.2 Reaction of calcium in liquid steel 286 9.10.3 Efficiency of calcium usage and retention in steel 288 9.10.4 Sulphide morphology (shape) control 289 Inclusion control in bearing steels 290 Other references on inclusions in steel 292 Chapter 10 Reactions during steel solidification 297 10.1 Solute enrichment in inter dendritic liquid 297 10.1.1 Schell equation 297 10.1.2 Reactions in interdendritic liquid 298 10.1.3 Liquidus temperature and solute activity coefficients in the interdendritic liquid 302 10.2 Subsurface blowhole formation 302 10.3 Castability of resulphurised steel 305 10.4 Critical ratio (Mn/ S)cto suppress hot shortness of steel 307 10.5 CaS formation during solidification 307 10.6 Causes and effects of nitride precipitation in continuous casting 310 10.6.1 Hot ductility 310 10.6.2 Modes of nitride and carbonitride precipitation 315 10.6.3 Interdendritic precipitation of TiN 316 10.6.4 Critical microalloying elements in HSLA steel 318 Index 321· Acknowledgements The author is indebted to his wife Myra Andree Marcelle for editing, typing and proof reading the manuscript with patience and diligence. I wish to express my appreciation to the research personnel at the U.S. Steel Technical Centre (i) for their collaboration in acquiring for me large volumes of heat logs on steelmaking from USS plants, (ii) for the frequent use of their library facilities and (iii) to the librarian Joy Richardson for being so helpful in my search for information on technical literature. Preface During the past two decades many advances have been made in the implementation of new technologies in the steel industry. These technical advances have been reflected also on the courses given on process metallurgy at universities and technical colleges. This text book therefore is intended for the university graduate students, research scientists and engineers specialising in ferrous pyrometallurgy and for use as a source of reference in the technical training courses given to the steel plant engineers and plant operators. During the past three score years the manner of applying the principles of thermodynamics and physical chemistry has gone through many phases of development, in the search for a better understanding of the operation and control of the pyrometallurgical processes. Although essentially nothing was known about the thermodynamic properties of slags in the early 1930s, it was nevertheless recognised that, because of the complex ionic nature of molten slags, the classical mass action law could not be used in representing the equilibrium constants of slag-metal reactions. This problem was somewhat circumvented by adopting an empirical approach to the representation of the slag composition as though the slags were made up of a mixture of stoichiometric compounds of various assumed silicates, phosphates and free oxides. This empirical concept is attributed to the early pioneering work of Schenck in his studies of the Bessemer and open-hearth steelmaking reactions. Numerous attempts had been made in the past, following the work of Herasymenko in the late 1930s, to represent the equilibrium constants of slag-metal reactions in terms of the concentrations of assumed ionic species. Although the derivation of reaction equilibria relations from ionic structural models are of some theoretical interest, their applications to pyrometallurgical reactions in multicomponent systems have not been particularly rewarding. Studies of thermodynamic properties of metals and slags, initiated primarily by Chipman, Richardson and their co-workers in the late 1940sand 1950s, are still an ongoing subject of research projects. Complementary to these experimental studies, there have been several compilations of thermochemical data made notably by Kelly, Kubaschewski and Hultgren. We are also greatly indebted to Wagner and Darken for their valuable theoretical contributions to the application of the principles of thermodynamics in the study of systems pertinent to various aspects of high temperature technology. xrii xiv Fundamentals of Steelmaking Reflecting upon the many facets of these previous endeavours, I have now reached the conclusion that the equilibrium states of slag-metal reactions, pertinent to the steelmaking conditions, can be quantified in much SImpler forms in terms of the mass concentrations of elements dissolved in the steel and of oxides in the slag. In the first two chapters of the book, the principles of thermochemistry and rate phenomena are given in a condensed form (mostly definition of terms and basic equations) that is quite adequate for a comprehensive description of the fundamentals of steelmaking processes and related subjects. Critically reviewed numerical data on the physicochemical properties of gases, iron alloys and slags are compiled in Chapters 3, 4 and 5 which are needed in the formulation of steelmaking reactions. The second half of the book is devoted to (i) the compilation of reassessed equilibrium data on gas-slag-metal reactions, (ii) the discussion of oxygen steelmaking processes and evaluation of the state of reactions in the furnace at tap, (iii) the primary aspects of steel refining in the ladle and (iv) some aspects of reactions occurring during solidification of steel in continuous casting. May, 1995 E.T. Turkdogan CHAPTER 1 Thermochemistry and Thermodynamics Selected thermochemical and thermodynamic functions are presented in this chapter in a condensed form without dwelling on their derivations which are well documented in many textbooks. For an in-depth study of thermodynamics, references may be made to the original teachings of Gibbs," the classic texts of Lewis and Randall.s later rewritten by Pitzer and Brewer.> and of Cuggenheim.s a textbook on the physical chemistry of metals by Darken and Gurry,S an introduction to metallurgical thermodynamics by Gaskell,» and many others. 1.1 IDEAL GAS LAWS Definitions of the ideal gas laws are given below as a preamble to statements on the concepts of thermochemistry and thermodynamics. A relation between temperature, pressure and composition of the system is an equation of state. It was through experimental observations that the equations of state for gases were formulated in the early days of scientific discoveries. Boyle's law (1662): For a given mass of gas at constant temperature, the gas pressure is inversely proportional to its volume, or pressure x volume = PV = constant (1.1) Charles's law (1787): At constant volume the pressure exerted on a given mass of gas is a linear function of temperature. Gay-Lussac's law (1802):This is analogous to Charles' law, but stated in a different form, thus for a given mass of gas at constant pressure, the volume is a linear function of temperature. (1.2) where Vo is the volume at t = O°Cand a the coefficient of volume expansion. At relatively high temperatures and low pressures, for ideal gases a = 1/273.16(OC)._ Therefore for an ideal gas, t 273.16 + t v, = Vo (1 + 273.16) = v: ( 273.16 ) (1:~) The sum 273.16 + t(OC) = T is the absolute temperature scale K (Kelvin), which is abbreviated to T(K) = 273 + t(OC) for elevated temperatures. 1 2 Fundamentals of Steelmaking Avogadro's law (1811): At constant temperature and pressure, equal volumes of all gases contain the same number of molecules. One g-molecule (abbreviated mol) of an ideal gas, containing 6.025 x 1023 molecules, occupies a volume of 22.414 litre at 1 atmosphere and O°C. 1.1.1 THE GAS CONSTANT A gas which obeys the simple gas laws is called an ideal gas satisfying the following relation derived from equations (1.1) and (1.3). PV=nRT (1.4) where n is the number of mols and R the universal molar gas constant. For one mol of an ideal gas at 273.16 K and I atm pressure, the value of the molar gas constant is (1.5) For pressure in Pa (= J m-3) and volume in m-', 5 3 R = 1.01325 X 10 x 22.414 X 10- 273.16 1.1.2 GAS PARTIAL PRESSURE, DALTON'S = 8.314 J mol-1K-I (1.6) LAW (1801) In a gas mixture containing nl, n21 n3 ... number of mols of gases occupying a volume V at a total pressure P, the partial pressures of the constituent gaseous species are as given below. xP n 2 P2 = nl + n2 + n3 + .. · xP (1.7) P = PI + P2 + P3 + . . . Equations for constant pressure, volume and temperature: The following equations are for a given mass of gas. Constant pressure (isobaric) Constant volume (isochoric) Constant temperature (isothermal) VI TI PI TI P1VI = V2 V3 T3 (1.8) P2 = P3 (1.9) = P2V2 = P3V3 ... (1.10) T2 T2 = T3 Thermochemistry and Thermodynamics 3 1.1.3 NONIDEAL GASES The behaviour of gases becomes nonideal at low temperatures and high pressures. Since the metallurgical processes are at elevated temperatures and ordinary pressures, the equation of state for nonideal gases will not be discussed here. 1.2 THE FIRST LAW OF THERMODYNAMICS The first law of thermodynamics is based on the concept of conservation of energy. When there is interaction between systems, the gain of energy of one of the systems is equal to the loss of the other system. For example, the quantity of heat required to decompose a compound into its elements is equal to the heat generated when that compound is formed from its elements. 1.2.1 ENERGY In 1851Lord Kelvin defined the term energy' as follows: I The energy of a material system is the sum, expressed in mechanical units of work, of all the effects which are produced outside the system when the system is made to pass in any manner from the state in which it happens to be to a certain arbitrarily fixed initial state. That is, there is no such thing as absolute energy but only relative energy; only change in energy with change of state can be measured, with reference to a standard state. 1.2.2 ENTHALPY (HEAT CONTENT) The internal energy of a system includes all forms of energy other than the kinetic energy. Any exchange of energy between a system and its surroundings, resulting from a change of state, is manifested as heat and work. When a system expands against a constant external pressure P, resulting in an increase of volume fl. V, the work done by the system is (1.11) .~ Since this work is done by the system against the surroundings, the system absorbs a quantity of heat q and the energy E of the system increases in passing from state A to state B. 4 Fundamentals of Steelmaking 8E = EB - EA = q - P8V = q - P(VB - VA) (1.12) Upon re-arranging this equation, we have ,.. (EB + PVB) - (EA + PYA) = q (1.13) The quantity E + PV is represented by a single symbol H, thus ill = q = (EB + PVB) - (EA + PYA) (1.14) The function H is known as enthalpy or heat content. 1.2.3 HEAT CAPACITY The heat capacity of a substance is defined as the quantity of heat required to raise the temperature by one degree. The heat capacity of 1 g of a substance is called the specific heat. The heat capacity of 1 g-molecule (abbreviated as mol) is called the molar heat capacity. For an ideal gas the difference between the molar heat capacities at constant pressure, Cp, and constant volume, Cv, is equal to the molar gas constant. (1.15) Because of experimental convenience, the heat capacity is determined under conditions of constant pressure (usually atmospheric). The change in enthalpy of a system with temperature at constant pressure is by definition the heat capacity of the system. (1.16) Integration gives the change in enthalpy with change in temperature at constant pressure. (1.17) Above 298 K, the temperature dependence of Cp may be represented by C P = a + bT - CT-2 . (1.18) where the coefficients, a, band c are derived from Cp calorimetric measurements at different temperatures. r )298 T ill = (a + bT-cT-2) dT (1.19) Thermochemistry and Thermodynamics 5 In recent compilations of thermochemical data, the IlH values are tabulated at 100 K intervals for the convenience of users. 1.2.4 STANDARD STATE The enthalpy is an extensive property of the system, and only the change in heat content with change of state can be measured. A standard reference state is chosen for each element so that any change in the heat content of the element is referred to its standard state, and this change is denoted by AHO. The natural state of elements at 25°C and 1 atm pressure is by convention taken to be the reference state. On this definition, the elements in their standard states have zero heat contents. The heat of formation of a compound is the heat absorbed or evolved in the formation of 1 g-mol of the compound from its constituent elements in their standard states, denoted by Mi~98' 1.2.5 ENTHALPY OF REACTION The change of enthalpy accompanying a reaction is given by the difference between the enthalpies of the products and those of the reactants. For an isobaric and isothermal reaction, (1.20) the enthalpy change is given by (1.21) By convention, Mi is positive (+) for endothermic reactions, i.e. heat absorption, and AH is negative (-) for exothermic reactions, i.e. heat evolution. Temperature effect: AHy = LMi~98 (products) - IAH~98 (reactants) _+ r T [l:Cp (products) - sc, (reactants)]dT (1.22) J298 .I (1.23) .' 6 Fundamentals of Steelmaking 1.2.6 HESS'S LAW In 1840 Hess defined the law of constant heat summation as 'the heat change in a chemical reaction is the same whether it takes place in one or several stages.' This law of Hess is in fact a direct consequence of the law of conservation of energy. 1.2.7 SPECIAL TERMS OF HEAT OF REACTION Enthalpy or heat of formation Heat of combustion Heat of decomposition Heat of calcination Heat of fusion (melting) Heat of sublimation Heat of vaporisation Heat of solution ° Fe + 112 C+02 2CO CaC03 Solid Solid Liquid SiCl) 2 ~ ~ ~ ~ ~ ~ ~ ~ FeO CO2 C+C02 CaO + CO2 Liquid Vapour Vapour [Si] (diss.in Fe) 1.2.8 ADIABATIC REACTIONS When a reaction occurs in a thermally insulated system, i.e. no heat exchange between the system and its surroundings, the temperature of the system will change in accordance with the heat of reaction. As an example, let us consider the internal oxidation of unpassivated direct reduced iron (DRI) in a stockpile, initially at 25°C. The enthalpy of reaction at 298 K is Fe + 11202 ~ FeD, Mi~98 = - 267 kJ mol-1 (1.24) The heat balance calculation is made for 1000 kg Fe in the stockpile with 150 kg FeO formed in oxidation. The heat absorbed by the stockpile is (150 x 103/72) x 267 k] and the temperature rise is calculated as follows: Q [nFe (CP)Fe + nFeO (CP)FeO](T - 298) = 17,905 g-mol for 1000 kg Fe nFeO = 2087.7 g-mol for 150 kg FeO Cp (Fe) = 0.042 kJ mol-1K-l Cp (FeO) = 0.059 kJ mol-1K-l :. Q = 557,416 = (752 + 123) (T - 298) = nFe With this adiabatic reaction, the stockpile temperature increases to T = 935 K (662°C). The moisture in the stockpile will react with iron and generate H2 which will ignite at the elevated stockpile temperature. This has been known to happen when DRI briquettes were had not adequately passivated against oxidation. Thermochemistry and Thermodynamics 7 1.3 THE SECOND LAW OF THERMODYNAMICS The law of dissipation of energy states that all natural processes occurring without external interference are spontaneous (irreversible processes). For example, heat conduction from a hot to a cold part of the system. The spontaneous processes cannot be reversed without some change in the system brought about by external interference. 1.3.1 ENTROPY The degree of degradation of energy accompanying spontaneous, hence irreversible, processes depends on the magnitude of heat generation at temperature T and temperatures between which there is heat flow. The quantity q / T is a measure of degree of irreversibility of the process, the higher the quantity q / T, the greater the irreversibility of the process. The quantity q / T is called the increase in entropy. In a complete cycle of all reversible processes the sum of the quantities ~q / T is zero. The thermodynamic quantity, entropy 5, is defined such that for any reversible process taking place isothermally at constant pressure, the change in entropy is given by dS = '¥! = ~P dT =Cpd (In T) (1.25) 1.4 THE THIRD LAW OF THERMODYNAMICS The heat theorem put forward by Nernst (1906) constitutes the third law of thermodynamics: 'the entropy of any homogeneous and ordered crystalline substance, which is in complete internal equilibrium, is zero at the absolute zero temperature.' Therefore, the integral of equation (1.25) given above has a finite value at temperature T as shown below. (1.26) The entropy of reaction is AS = ~S(products) - ~S(reactants) (1.27) and entropy of fusion at the melting point Tm ll.Sm = Mlm Tm (1.28) 8 Fundamentals of Steelmaking 1.5 GIBBS FREE ENERGY From a combined form of the first and second laws of thermodynamics, Gibbs derived the free energy equation for a reversible process at constant pressure and temperature. G=H - TS (1.29) The Gibbs free energy is also known as the chemical potential. When a system changes isobarically and isothermally from state A to state B, the change in the free energy is . GB - G A = /).G = m - T/).S (1.30) During any process which proceeds spontaneously at constant pressure and temperature, the free energy of the system decreases. That is, the reaction is thermodynamically possible when dG < O. However, the reaction may not proceed at a perceptible rate at lower temperatures, if the activation energy required to overcome the resistance to reaction is too high. If AG > 0, the reaction will not take place spontaneously. As in the case of enthalpy, the free energy is a relative thermodynamic property with respect to the standard state, denoted by L\Go. The variation of the standard free energy change with temperature is given by 1.5.1 GENERALISATION OF ENTROPY OF REACTION 1. When there is volume expansion accompanying a reaction, i.e. gas evolution, at constant pressure and temperature the entropy change is positive, hence AG decreases with an increasing temperature. C + CO2 = 2CO AGO = 166,560 - 171.0T J 2. When there is volume contraction, i.e. gas consumed in the reaction, at constant pressure and temperature the entropy change is negative, hence AG increases with an increasing temperature. H2 + IhS2 = H2S /).GO = -91,600 + 50.6T J Thermochemistry and Thermodynamics 9 3. When there is little or no volume change the entropy change is close to zero, hence temperature has little effect on AG. e + O2 = CO2 L\Go = -395,300 - O.5T J 1.5.2 THE STANDARD FREE ENERGIES OF FORMATION OF COMPOUNDS For many reactions, the temperature dependence of ABO and ASo are similar and tend to cancel each other, thus the nonlinearity of the variation of AGO with temperature is minimised. Using the average values of AHo and ASo, the free energy equation is simplified to L\Go = AHo - L\soT (1.32) The standard free energies of reactions encountered in ferrous metallurgical processes can be computed using the free energy data listed in Table 1.1. 1.6 EMPIRICAL CORRELATIONS 1.6.1 HEAT CAPACITIES OF SOLID ELEMENTS AND SIMPLE COMPOUNDS Over the years attempts have been made in pursuit of rationales for composition dependence of the thermochemical properties of substances. A classical example is that of Dulong and Petit (1819) who noted that for most solid elements, the atomic heat capacity at room temperature and atmospheric pressure is essentially constant within the range 25.5 ± 1.7 J atom +Kr", which is very close to 3R = 24.94 J atorrr+Kr", There are a few exceptions: the elements beryllium, boron, carbon and silicon have lower atomic heat capacities, and elements cerium, gadolinium, potassium and rubidium higher atomic heat capacities. . Dulong & Petit's rule was subsequently extended to simple compounds by various investigators, ultimately leading to what is known as Kopp's rule (1865): 'the molar heat capacity of a solid compound is approximately equal to the sum of the atomic heat capacities of its constituent elements.' The combination of the two rules leads to the following approximation in terms of the molar gas constant R. molar Cp = Cp ~ 3R number of atoms (1.33) It should be emphasised that this approximation applies only to simple compounds, e.g. oxides, sulphides, nitrides, carbides, halides and intermetallic compounds containing less than 4 or 5 atoms per mol formula. 10 Fundamentals of Steelmaking Table 1.1 The standard free energies of formation of selected compounds compiled thermochemical data.7,8 from /N'otations: (g) gas, (1) liquid, (s) solid, (d) decomposition, (m) melting, (v) vaporisation ~Go = MIo - ss-t 2Al(I)+3/2 02(g) = A1203(s) Al(I)+1/2 N2(g) = AIN(s) 4Al(I)+3C(s) = A14C3(s) 2B(s)+3/2 02(g) = B203(1) B(s)+1/2 N2(g) = BN(s) 4B(s)+C(s) = B4C(s) C(s)+2H2(g) = CH4(g) C(s)+1/202(g) = CO(g) C(S)+02(g) = cO2 (g) . Ca(I)+1/2 02(g) = CaO(s) Ca(I)+1/2 S2(g)= CaS(s) 3CaO(s)+A1203(s) = Ca3A1206(s) 12CaO(s)+7A1203(s) = Ca12A114033(S) CaO(s)+A1203(s) = CaAI204(s) CaO(s)+C02(g) = CaC03 (s) 2CaO(s)+Si02(s) = Ca2Si04(S) CaO(s)+Si02(s) = CaSi03(s) 0.947Fe(s)+1/2 02(g) = FeO.9470 (s) Fe(I)+1/2 02(g) = FeO (I) 3Pe(s)+2 02(g) = Fe304(s) 2Fe(s)+3/2 02(g) = Fe203(s) Fe(s)+1/2 S2(g) = FeS(s) H2(g)+1/2 02(g) = H20(g) H2(g)+1/2 S2(g) = H2S(g) 3/2 H2(g)+1/2 N2(g) = NH3(g) Mg(g)+1/2 02(g) = MgO(s) Mg(g)+1/2 S2(g) = MgS(s) 2MgO(s)+Si02(s) = Mg2Si04(s) MgO(s)+Si02(s) = MgSi03(S) MgO(s)+C02(g) = MgC03(s) Mn(s)+1/2 02(g) = MnO(s) Mn(I)+1/2 02(g) = MnO(s) Mn(s)+1.2 S2(g)= MnS(s) Mn(I)+1/2 S2(g) = MnS(s) Mn(I)+1/2 Sz(g) = MnS(I) MnO(s)+Si02(s) = MnSi03(s) 1/2S2(g)+02(g) = S02(g) Si(I)+1/2 02 (g) = SiO(g) Si(S)+02(g) = Si02(s) Si(I)+02(g) = Si02(s) -MIo kJ mol-1 -IlSo J mol=Kr! 1683.2 328.3 266.5 1228.8 253.6 79.5 91.0 114.4 395.3 900.3 548.1 16.3 73.1 19.1 161.3 118.8 92.5 263.7 225.5 1102.2 814.1 154.9 247.3 91.6 53.7 759.4 539.7 67.2 41.1 116.3 384.8 397.0 277.9 290.1 262.6 28.0 361.7 154.7 907.1 952.7 325.6 115.5 96.2 210.0 89.5 9.2 110.7 -85.8 -0.5 275.1 103.8 -26.4 -207.5 -17.2 137.2 -11.3 2.5 64.3 41.3 307.4 250.7 56.9 55.9 50.6 32.8 202.6 193.0 4.3 6.1 173.4 73.1 81.1 64.0 71.9 64.4 2.8 72.7 -52.5 175.7 203.8 ±kJ 8 4 8 4 2 4 2 2 2 6 4 8 8 8 4 10 12 4 4 4 4 4 1 1 0.5 10 8 8 8 8 4 4 4 4 4 12 0.5 12 12 12 Temp.Range °C 659-1700 659-1700 659-1700 450-1700 25-900 25-900 25-2000 25-2000 25-2000 850-1487v 850-1487v 25-1535d 25-1455m 25-1605m 25-880d 25-1700 25-1540m 25-1371m 1537-1700 25-1597m 25-1500 25-988m 25-2000 25-2000 25-2000 1090-2000 1090-1700 25-1898m 25-1577m 25-402d 25-1244 1244-1700 25-1244 1244-1530m 1530-1700 25-1291m 25-1700 1410-1700 400-1410 1410-1723m 1.6.2 HEAT CAPACITIES OF POLYMERIC SUBSTANCES From a detailed study of the heat capacity data for complex polymeric compounds, the Author? noted that there was indeed a rationale for Thermochemistry and Thermodynamics 11 26 14~ ~ 300 500 ~ 700 TEMPERATURE, ~~ 900 ~ 1100 K Fig.1.1 Heat capactities of crystalline minerals and aluminosilicate glasses in terms of J g-atom-lK-l, using the experimental data of Krupka et al.lO From Ref. 9. composition dependence of the heat capacity. Based on the heat capacity data of Krupka et al.10 for several aluminosilicates,* it was found that the heat capacity per atom is a single function of temperature as shown in Fig. 1.1. At temperatures of 300 to 400 K, Cp values are much below 3R, indicating that Kopp's rule does not hold for complex compounds. The mythical 3R value happens to be at temperatures of 950 to 1050 K for which no particular significance can be attached. The curve in Fig. 1.1 may be represented by the following equation. Cp (J atom-1K-l) = 49.75 - 0.0127T + 180 x 103T-2 - 555T-l/2 + 5 x 10-612 (1.34) The molar heat capacities of polymeric substances at 1000 K, including molybdates, titanates, tungstates and so on, are seen from the plot in Fig. 1.2 to be proportional to the number of atoms per mol formula of the compounds, with a slope of 3R as anticipated from the data in Fig. 1.1. *Albite: Orthoclase: Anorthite: NaAlSi30s KAISi30s CaA12Si20s Muscovite: Pyrophillite: Grossular: 1.6.3 HEAT CONTENTS AT MELTING POINTS When there is no allotropic phase transformation, the integration of equation (1.34) gives the following expression for the heat content relative to 298K. 12 Fundamentals of Steelmaking 8001- I I - 600- - ~400~ E o 1 I 10 20 g-atom rnof" 30 Fig.1.2 Molar heat capacities of polymeric substances (network formers) at 1000 K related to g-atom per mol; the broken line is drawn with a slope of 3R. From Ref. 9. HT - H~98 (J atorrr ") = 5460 + 49.75T - 6.35 x 10-312 - 180 x 103T-I -1110Tl/2 + 1.67 X 10-613 (1.35) Using the available thermochemical data compiled by Barin et al.II,12 the values of H~ - H~98 per g-atom, minus the enthalpies of phase transformations, are computed for solid polymeric substances at their melting points; these are plotted in Fig. 1.3. The full-line curve calculated from equation (1.35) is in general accord with the enthalpy data for a variety of crystalline substances which have network-type structures, with the number of atoms per mol formula being in the range 3-26 and melting points 600 to 2200 K. Within the scatter of the data, the relation in Fig. 1.3 may be simplified to a linear equation for temperatures above 1100 K, with ~Ht per g-atom added for the phase transformations in the solid state. H~ - H~98 (kJ atorrr ") = 0.03T - 15.6 + tilit (1.36) Thermochemistry and Thermodynamics 60 13 / / IE .B 40 enI ./ Ol J. / / / o / o ,/ ~ /' /' ,/' 0 /' /0 / / 1100 700 MELTING 1500 POINT, K 1900 2300 Fig. 1.3 Heat contents of polymeric substances (network formers) at their melting points; the upper curve - - - is approximate for the liquid phase. From Ref. 9. 1.6.4 HEAT OF MELTING Since thermodynamic quantities are functions of similar state properties, one thermodynamic quantity may be related to another. With this thought in mind, in Fig. 1.4, ARm is plotted against Hy - H~98 at the melting points of polymeric substances. With the exception of the datum point for silica (ARm = 3.19 k] atom-I), there is a fair correlation which may be represented by the following approximation. AHm (k] atorrr-t) ~ 0.35(HYm - H~98) - 2.5 1.7 THERMODYNAMIC (1.37) ACTIVITY The combined statement of the first and second laws for a system doing work only against pressure gives the following thermodynamic relation. dG = VdP - SdT (1.38) At constant temperature AG = VdP and for 1 mol of an ideal gas V = RT / P; with these substituted in equation (1.38) we obtain dP dG = RT P = RT d In P (1.39~ Similarly, for a gas mixture (1.40) 14 Fundamentals of Steelmaking 30 I I I - IE 20~ o +oJ roI Ol - o 20 40 H~-H;9B AT Tm,kJg-atom-1 60 80 Fig.1.4 Enthalpy of fusion related to heat contents of polymeric substances at their melting points. From Ref. 9. c, where Pi is the partial pressure of the ith species in the gas mixture, and partial molar free energy. In a homogeneous liquid or solid solution, the thermodynamic activity of the dissolved element is defined by the ratio a. = t ( vapour pressure of component (i) in SOlution) vapour pressure of pure component (1.41) T In terms of solute activity, the partial molar free energy equation is dGi = RT d In a, (1.42) Integration at constant temperature gives the relative partial molar free energy in solution G· = RT In a. I Z (1.43) 1.7.1 TEMPERATURE EFFECT ON ACTIVITY In terms of the relative partial molar enthalpy and entropy of solution G·=H.-S·T 1 1 l (1.44) which gives (1.45) or (1.46) Thermochemistry and Thermodynamics 15 1.7.2 SOLUTIONS A solution is a homogeneous gas, liquid or solid mixture, any portion of which has the same state properties. The composition of gas solution is usually given in terms of partial pressures of species in equilibrium with one another under given conditions. For liquid solutions, as liquid metal and slag, the composition is given in terms of the molar concentrations of components of the solution. The atom or mol fraction of the component i in solution is given by the ratio N·=_ln· ~n l where ni is the number of g-atoms or mols of component i per unit mass of solution, and Ln the total number of g-atoms or mols. Since the metal and slag compositions are reported in mass percent, n, per 100 g of the substance is given by the ratio where Mi is the atomic or molecular mass of the component i. Noting that the atomic mass of iron is 55.8Sg,the atom fraction of solute i in low alloy steels is given by a simplified equation Nj = r;: x 0.5585 (1.47) l In low alloy steelmaking, the composition of slag varies within a relatively narrow range, and the total number of g-mol of oxides per 100 g of slag is within the range l:n = 1.6 ± 0.1. With this simplification, the mol fraction of the oxide in the slag is given by %i N, = 1.6 M (1.48) j 1.7.3 MOLAR QUANTITIES OF SOLUTIONS The molar free energy of mixing (solution), GM, enthalpy of mixing HM, and entropy of mixing, SM, are given by the following summations: GM = NlGl + N2G2 + N3G3 + . . . (1.49a) HM = NlHl + N2H2 + N3H3 + . . . (1.49b) (1.49c) - For binary systems, a graphical method is used to evaluate the partial molar quantities from the molar quantity of solution by drawing tangents to the curve for the molar quantity G as demonstrated in Fig. 1.5. 16 Fundamentals of Steelmaking N1-----+ Fig.1.S Graphical method of evaluating the partial molar quantities from the molar quantity of a binary system. 1.7.4 IDEAL SOLUTIONS - RAOULT'S LAW (1887) The solutions are said to be ideal, if the activity is equal to the mol or atom fraction of the component i in solution, (1.50) A thermodynamic consequence of Raoult's law is that the enthalpy of mixing for an ideal solution, HM,id, is zero. Substituting a, = N, and HM,id = o in the free energy equation gives for the entropy of formation of an ideal solution. (1.51) 1.7.5 NONIDEAL SOLUTIONS Almost all metallic solutions and slags exhibit
