Repository: fredporter/global-knowledge

# Global Vault

**Purpose:** Reference knowledge — public domain content, device specs, learning materials.

**Scope:** macOS → Linux only (read-only on Linux side).

**Contents:**
- `knowledge/` — Reference knowledge (survival, navigation, fire, water, tools, etc.)
- `concepts/` — System concepts and architecture docs
- `repos/` — Repository documentation (uDevFramework, etc.)
- `config/` — Configuration references
- `learning/` — Educational content and tutorials
- `tools/` — Utility scripts
- `handoff/` — Handoff data
- `system/` — System state data
- `data/` — Structured data (MCP, feeds, spools, workflows)
- `vault/` — Vault metadata
- `surfaces/` — Surface definitions

File: knowledge/contributor/misc/Fundamentals of Steel Making.md (part 2 of 13)
nonideal behaviour. Depending on the chemical nature of the elements constituting a solution, the activity vs composition relation deviates from Raoult's law to varying degrees, as demonstrated in Fig. 1.6 for liquid Fe-Si and Fe-eu systems at 1600°C. 1.7.6 ACTIVITY COEFFICIENT The activity coefficient of solute i is defined by the ratio t. = a·l N i (1.52) Thermochemistry and Thermodynamics 0.8 .. .. ~O.6 os: ~ , 0.4 .. .. , ,, 0.2 0.2 .. .. .. ,.. , 17 ~ ~ .. ,, ,,, ,~ .•.. ~ .. .. ,~ .•, ,, ,.. 0.4 0.6 0.8 Silicon (atom fraction) ",',r# , ~~ ,, ,.. ", :§:, "", .. -, 9>0 ,,,' ~ .. , ,, 0.2 0.4 0.6 0.8 1.0 0 Copper (atom fraction) , -., "" 1.0 Fig.1.6 Activities in liquid Fe-Si and Fe-Cu alloys at 1600°Cshowing strong negative and positive departures from Raoult's law. If the activity is relative to the pure component i, it follows from Raoult's law that as N, ~ I, Yi ~ 1. 1.7.6a Henry's law for dilute solutions In infinitely dilute solutions, the activity is proportional concentration a, = yfNi to the (1.53) The approach to Henry's law at dilute solutions is demonstrated in Fig. 1.7 for the activity of carbon (relative to graphite) in austenite at lOOO°C. The austenite containing 1.65%C (Nc = 0.072) is saturated with graphite at lOOO°C for which the carbon activity is one relative to graphite. Since Henry's law is valid at infinite dilution only, the ratio Yi/yOi is used as a measure of departure from Henry's law for finite solute' contents in dilute solutions. For solute concentration in terms of mass percent, Henry's activity coefficient is defined by the ratio (1.54) such that t.~ 1 when %i ~ o. 1.7.6b Interaction coefficients Over several mass percentages of the solute, the composition dependence of activity coefficient fi of solute i in binary systems is represented by the following relation in terms of mass %i. (1.55) 18 Fundamentals of Steelmaking 0.8 0.6 0.4 0.02 0.06 0.04 Nc 0.08 - Fig.1.7 Activity of carbon in austenite (relative to graphite) at lOOO°C, demonstrating deviation from Henry's law. where e is called the solute interaction coefficient. For multi-component solutions, the following summation is used log j, = e, [%i] + ~eii [%j] (1.56) where eii is the effect of the alloying element j on the activity coefficient of solute i. 1.7.7 CONVERSION FROM ONE STANDARD STATE TO ANOTHER In steelmaking processes we are concerned with reactions involving dissolved elements at low concentrations in liquid steel. Therefore, it is convenient to express the solute activity relative to Henry's law. The free energy change accompanying the isothermal transfer of solute from state A to state B is 8G = RTln aB aA Taking a pure component for state A, i.e. aA = 1 and Henry's law for state B, i.e. aB = yj N, For one mass percent solute in iron, N.~ l 0.5585 Mi Thermochemistry and Thermodynamics 19 where Mi is the atomic mass (g) of the solute. Assuming that Henry's law holds at 1mass %, the standard free energy of solution of pure component i in iron at Imass % is ~G S = RT In (0.5585 M. I '!) (1.57) Yl Since Henry's law is valid at infinite dilution only, appropriate correction must be made for nonideal behaviour when using the above equation. 1.8 REACTION EQUILIBRIUM CONSTANT A reaction at constant temperature and pressure, mM + nN = uU + vV is accompanied by a change in the free energy of the system thus, AG = (uGu + vGv) - (mGM + nGN) As shown earlier, the relative partial molar free energy of solution is Gi = G~ + RT In a, Inserting this equality in the above equation gives u + RT In au) + v(G~ + RT In av)] IlG = [u(G - [m(GM: + RT In aM) + n(G~ + RT aN)] At equilibrium AG = 0, therefore, in terms of the activities of reactants and products, the standard free energy change accompanying the reaction is AGO = (uGo + vGo - mCo - nCO) = - RT In U v M N (au)u(av)v (aM)m(aN)n (1.58) The equilibrium constant is K = (au)u(av)v (aM)m(aN)n (1.59) which inserted in equation (1.58) gives AGO = - RTIn K (1.60) 1.8.1 EFFECT OF TEMPERATURE Since AGO is a function of temperature also a function of temperature only. only, the equilibrium constant is 20 Fundamentals of Steelmaking In terms of enthalpy and entropy changes InK=- sn AS --+-- RT R (1.61) In exothermic reactions Llli is negative, therefore the equilibrium constant I( decreases with an increasing temperature. The temperature effect on K is the opposite in endothermic reactions. 1.9 PHASE RULE For the state of equilibrium in the system influenced by temperature, pressure and composition only, from thermodynamic considerations Gibbs derived the following relation, known as the phase rule f=n-p+2 (1.62) where f is the degrees of freedom (i.e. number of variables which define the system), n the number of components and p the number of phases. For a single component system such as H20, n = 1. For a single phase water, p = 1 hence f = 2; that is, both temperature and pressure can be changed arbitrarily. For water-water vapour, water-ice or ice-water vapour equilibrium p = 2 and f = 1; in this univariant equilibrium either temperature or pressure is the independent variable. When the three phases (ice, water and water vapour) are in equilibrium, f = 0; this is an invariant system at a particular temperature and pressure which defines the triple point. The pressure vs temperature relation is shown in Fig. 1.8 for a single component system. If the triple point is above atmospheric pressure, the solid sublimes without melting. For example, solid CO2 sublimes at -78.5°C at 1 atm; melting occurs at -56.4°C at 5.11 atm. 1.10 PHASE EQUILIBRIUM DIAGRAMS For ordinary pressures of metallurgical interest, mostly at about 1atm, the solid-liquid phase equilibrium is not influenced perceptibly by pressure; the only remaining independent variables of the system are temperature and composition, consequently for essentially constant pressure the phase rule is simplified to f=n-p+1 (1.63) Thermochemistry and Thermodynamics 1 atm. ---------- 21 ----------------------Liquid i i Liquid Solid Solid ~:J en ~ a. 1 atm. Vapour Vapour Temperature Temperature ~ Fig.l.8 ~ Phase relations for single component systems. 1.10.1 BINARY SYSTEMS When the components A and B of a binary system are mutually soluble in the liquid and solid state, the phase equilibrium diagram has the simplest form as shown in Fig. 1.9. In this system, the solidification of a melt of composition X occurs within the temperature range T1 and T2 and the compositions of liquid and solid solutions change along the L1L2liquidus and 5182 solidus curves respectively. At an intermediate temperature T', the ratio L'X'IX'S' gives the amount of solid solution 5' relative to the residual liquid of composition L'. Solid olution A Fig.1.9 X B (0/0) 8 Simple binary phase diagram with complete liquid and solid solutions. 22 Fundamentals of Steelmaking When there is a greater positive departure from ideal behaviour in the solid solution than for the liquid, the phase diagrams are of the forms shown in Figs. 1.10 and 1.11 for the eutectic and peritectic systems with partial solid solutions. In the binary eutectic system within the composition range A' and B', both a and ~ phases are formed at the last stage of solidification. With three phases present the degree of freedom is zero, hence the eutectic composition and temperature are constant and the solidus line between A' and B' is drawn parallel to the composition abscissa. In the system shown in Fig. 1.11, there is a peritectic reaction between the solid solution a of composition C and liquid P forming the solid A Fig.1.10 B (0/0) B Binary eutectic systems with partial solid solubilities. Fig. 1.11 Peritectic reaction in a binary system with partial solubilities. Thermochemistry and Thermodynamics Solid P+liquid (1) Solid a+ liquid (1) Solid P+ liquid (2) )--.....x..-----------II A 23 Solid a+solid P B(O/o)~ B Fig.1.12 Liquid miscibility gap in a binary system. solution 13 of composition D. Within the field CDC'D' there are two solid phases a and 13, the compositions of which change with temperature along the solubility curves CC' and DD' respectively. When there is a strong positive departure from ideal behaviour in the liquid solution, a miscibility gap occurs over some composition and temperature range as drawn in Fig. 1.12. The horizontal line depicting the three-phase equilibrium between solid 13, liquid (1) and liquid (2) is called the monotectic invariant. With increasing temperature the mutual solubilities of liquid (1), rich in A, and liquid (2), rich in B, increase and above a particular critical temperature the two liquids become completely miscible. The activity vs composition relation for a system with a miscibility gap is shown in Fig. 1.13. Since the liquids L, and L2 are in equilibrium, the activity of A will be the same in both phases as indicated by the horizontal line L1L2. 1.10.2 TERNARY SYSTEMS In a ternary system there are two degrees of freedom for the two-phase region: two solids or one solid and liquid. The alternative arbitrary changes that can be made are (i) the concentrations of two of the components or (ii) temperature and concentration of one of the components. That is, in a ternary ..system the two-phase region is depicted by a curved surface in the three dimensional temperature-composition diagram as illustrated in Fig. 1.14. This simple ternary eutectic system is made up from. three binary eutectic systems A-B, A-C and B-C. The liquidus surfaces are DFGE for component A, DHJE for component Band ]KGE for component C. These three liquidus surfaces merge at the eutectic invariant point E; the 24 Fundamentals of Steelmaking ..• ... ... ... ... ... , , , "''''~ 1 ,vo "',r'/q, "',U'~ ,,~~, Liquid (1 ) A """"""" 1 2 liquids :- L1+L2 1 -: Liquid (2)" B Atom fraction of B Fig.1.13 Activity of component A at temperature Tl of the system given in Fig. 1.12; pure liquid A is the standard state. H F 1 Q) ~ ca 8 1 ~A' E ~ c Fig.1.14 Three dimensional sketch of a ternary eutectic system. solidus invariant is the surface A'B'C' that is parallel to the base composition triangle ABC. The liquidus surfaces of ternary phase diagrams are depicted in a twodimensional drawing by projecting the liquidus isotherms onto the composition triangle as shown in Fig. 1.15 for the system Fe304-Si02-AI203 at 1 atm air.13 The phase equilibrium relations in ternary systems are described more easily by drawing isothermal sections as in Fig. 1.16 for 1500°C. The dotted lines in two-phase regions' delineate liquid Thermochemistry and Thermodynamics WEIGHT 25 % Fig.1.15 Phase relations at liquidus temperatures in the system Fe304-Si02-AI203 in air, based mainly on the data of Muan.P compositions in equilibrium with the solid phase. In the triangular regions there are three phases: two solid phases in equilibrium with liquid of fixed composition for a given isotherm. 1.11 SURFACE TENSION (SURFACE ENERGY) The plane of separation of two phases is known as a surface or interface. For a given system at constant temperature and pressure, the increase in free energy per unit increase in the surface area, is the surface tension (surface energy) or interfacial tension a aG (J = ( aA )TP , , n. 1 where G is energy, A the surface area and ni the number of mols of the ith component. 26 Fundamentals of Steelmaking 40 20 Mass (%) 60 80 Fig. 1.16 Phase equilibrium relations at 1500°C isotherm. For a binary system at constant temperature and pressure, the following thermodynamic relation was derived by Gibbs. (1.65) where a, is the solute activity, I', the excess surface concentration of the chemisorbed solute and k the Boltzmann constant = 1.38 x 10-23 J K-l. Rearranging the above equation gives 1 r·=- -kT 1 This thermodynamic Units of a: as surface tension as surface energy da d(ln ai) (1.66) relation is known as the Gibbs adsorption equation. Nm-1 Numerical values Jm-2 are identical Number of atoms per m2. . In the integrated form, the Gibbs adsorption equation becomes (1.67) where 00 is the surface energy of the pure atmosphere. substance in an inert Thermochemistry and Thermodynamics 2200 27 • Jimbo and Crarno!" o Kasama et al15 2000 ~ 1800 g .§ 1600 en c: Q) ~ 1400 ('CJ 't: ~ 1200 1000 800 -9 -8 -7 -6 -5 In ao -4 -3 -2 -1 Fig. 1.17 Effect of oxygen on surface tension of liquid iron at 1550°C. 1.11.1 CHEMISORBED LAYER The surface concentration of solute in the chemisorbed layer is determined by drawing tangents to the curve in the plot of a against In ai' as shown in Fig. 1.17 for the liquid Fe-O melts at 1550°C. At high solute activities, the curve approaches linearity asymptotically; this limiting slope gives the surface concentration at saturation designated by rio The fraction of sites covered by adsorbed species at constant temperature and solute activity is given by the ratio (1.68) 1.11.2 LANGMUIR ADSORPTION ISOTHERM Based on the kinetic theory of gases and the reaction kinetics of adsorption and desorption, Langmuir= derived the following relation for the monolayer chemisorption in a binary system. (1.69) -- If there is no interaction between the chemisorbed species, the monolayer is said to be ideal for which the coefficient CPi is independent of coverage of the surface sites. 28 Fundamentals of Steelmaking The heat of adsorption ~Ha for a given coverage C{)i is obtained from the temperature dependence of CPi. d In CPi d(l/T) (1.70) According to the surface tension data for the liquid Fe-O system at 1550°C, the monolayer saturation is approached at about ao = 0.1 (:- 0.1 wt.% 0) for which 1.1 x 1019 0 atoms 1m2• The oxygen adsorption isotherm for liquid iron at 1550°C derived from the surface tension data is plotted in Fig. 1.1B. According to this estimate of the adsorption isotherm, the coefficient CPo decreases from 0.014% as 80 --+ 0 to 0.0013% as 80 --+ 1, which indicates strong negative deviation from ideal behaviour in the monolayer. ro - o~--~----~----~----~--~ o 0.01 0.02 0.03 0.04 0.05 Oxygen (mass %) Fig. 1.18 Fraction of surface coverage by chemisorbed oxygen on liquid iron at 1550°C, derived from the surface tension data in Fig. 1.17. Bernard and Lupis-? suggested an adsorption model which takes into account interaction forces between adsorbed atoms. On the other hand, Belton-'' assumed the ideal monolayer coverage in deriving adsorption isotherms for various metal-oxygen and sulphur systems from the surface tension data. It is interesting to note that the adsorption isotherms derived on the assumption of an ideal monolayer are similar to those based on the model proposed by Bernard and Lupis. It appears that, within the accuracy limits of the experimental data, surface tensions are not too sensitive to the choice of the adsorption function. Thermochemistry and Thermodynamics 29 For the limiting case of 8i approaching I, the fraction of sites not occupied, 1-8i, is inversely proportional to the solute activity (1.71) With liquid iron this limiting case is approached at - 0.1 % 0 or -0.01 % s. 1.11.3 EFFECT OF SURFACE CURVATURE ON SURFACE TENSION From thermodynamic considerations, Kelvin derived the following relation for a curved surface, here given in terms of the vapour pressure of species i, _ ( 20 ) ( Vi ) In J:L P*.l r RT (1.72) where Pi is the vapour pressure over a curved surface and P", for a plane surface, r the radius of curvature and i\ the relative partial molar volume of the ith component in solution. For bubbles in a liquid, the excess pressure in the bubble is given by AP = P_P* = 20 r (1.73) 1.12 INTERFACIAL TENSION Interfacial tension between two solids, two dis-similar liquids, or solid and liquid, plays a role to a varying degree of importance in the processing of materials, e.g. ore beneficiation by flotation, sintering, inclusion coalescence in liquid metals, emergence of inclusions from liquid steel to over laying slag and so on. 1.12.1 CONTACT ANGLE Examples of contact angles are illustrated in Fig. 1.19 for solid-liquid and liquid-liquid systems. The contact angle e is defined as the angle included within the liquid phase. When 8 > 90°, the system is non-wetting. Wetting of the solid by the liquid occurs when e < 90°, complete wetting being achieved when e = 0°/ Under equilibrium conditions at the triple point A, the surface tension Osg is balanced by the horizontal resolution of tensions 0sl and (JIg in the opposite direction, thus 30 Fundamentals of Steelmaking Gas (G) Gas (G) O'lG ~ Solid (S) . O'LS A O'SG O'LS Solid (S) O'SG Gas (G) Fig.1.19 Contact angles at solid-liquid and liquid-liquid interfaces. solid-liquid: liquid-liquid: Osg = 0sl 01_(7 COS g::, + 0lg Cos 8 cP = 0Zg1 COS a + all ] 2 Cos f3 (1.74a) (1.74b) 1.12.2 WORK OF COHESION, WORK OF ADHESION AND SPREADING COEFFICIENT The work required to split a column of liquid or solid into two surfaces of unit area is called the work of cohesion, We. We = 2011g (1.75) Consider a column of liquid III interfacing with another liquid 12 or solid s. Upon separation at this interface, two new surfaces of unit area are created (ZIg and l~ or sg) and one interface of unit area is lost (1112 or lIS). The accompanying change of interfacial energy is called the work of adhesion, Wa. Wa = 01 1g + 01_(7 g::, all ) 2 (1.76) The spreading coefficient Sp of liquid (1)on liquid (2) or on a ·solid is given by the difference between the work of adhesion and work of cohesion = al2Z - aZ)g - a 1)12 = 0sg - 0Z)g - 01)s (1.77a) (1.77b) Thermochemistry and Thermodynamics 31 The spreading or wetting occurs when Sp is positive. That is, spreading of liquid (1) on particles of liquid (2) or on a solid particle, will occur when (1.78a) or (1.78b) 1.13 COMPUTER-BASED PACKAGES The computer-based packages are routinely used in the chemical, metallurgical and many other industries to calculate the reaction equilibria in multiphase systems. This subject is outside the scope of this book; however, a few references are given below on computer-based programmes in relation to metallurgical processes. a. MTDATA: The National Physical Laboratory (UK) computer package MTDATA is a thermodynamic database which can be used to determine the equilibrium compositions of multi-component mixtures of gases, liquids and solids. Application of MTDATA to modelling of slag, matte, metal and gas phase equilibria is illustrated in a publication by Dinsdale et al.19 b. F*A*C*T: The Facility for the Analysis of Chemical Thermodynamics (F*A*C*T), developed by Thompson et al.20, is an online database computing system. The system performs a wide range of computations from simple gas reactions to heterogeneous equilibria involving up to 12 components and 500 species. Graphical output is provided with programmes which generate Pourbaix diagrams, isothermal predominance diagrams and binary and ternary potential-composition phase diagrams. c. SOLGASMIX: This computer package is based on the concept of the Gibbs free energy minimisation which determines reaction equilibria in multiphase metallurgical systems.21,22. d. ChemSage: The computer programme called ChernSage, based on SOLGASMIX Gibbs energy minimiser, is designed to perform three types of thermochemical calculations in complex systems which involves phases exhibiting nonideal mixing properties: (i) calculations of thermodynamic functions, (ii) heterogeneous phase equilibria and (iii) steady-state conditions for the simulation of simple multistage reactors. The module for ther- 32 Fundamentals of Steelmaking modynamic functions calculates specific heat, enthalpy, entropy and free energy with respect to a chosen reference state for a given phase; when the phase is a mixture, the partial quantities of its components are evaluated. Chemical equilibrium calculations can be made for a system which has been uniquely defined with respect to temperature, pressure (or volume) and composition. One of these quantities may be replaced by an extensive property or phase target, as for example the calculation of adiabatic and liquidus temperatures, respectively. The use of this ChemSage programme is demonstrated in a paper by Eriksson and Hack.P, REFERENCES 1. The Collected Works of J. Willard Gibbs, vols I and Il, Longmans, Green, New York, 1928. 2. G.N. LEWIS and M. RANDALL, Thermodynamics and the free energy of chemical substances, McGraw-Hill, New York, 1923. 3. K.S. PITZER and L. BREWER,Thermodynamics - Lewis & Randall, McGraw-Hill, New York, 1961. 4. E.A. GUGGENHEIM,Thermodynamics, Wiley Interscience, New York, 1949. 5. L.S. DARKEN and R.W. GURRY,Physical chemistry of metals, McGraw-Hill, New York, 1953. 6. D. GASKELL,Introduction to metallurgical thermodynamics, McGraw-Hill, New York, 1973. 7. E.T. TURKDOGAN, Physical chemistry of high temperature technology, Academic Press, New York, 1980. 8. E.T. TURKDOGAN,Ironmaking and Steelmaking, 1993, 20, 469. 9. E.T. TURKDOGAN, Physicochemical properties of molten slags and glasses, The Metals Society, London, 1983. 10. K.M. KRuPKA, R.A. ROBIE and B.S. HEMINGWAY,Am. Minerolog., 1979, 64, 86. 11. 1. BARIN and O. KNACKE, Thermochemical properties of inorganic substances, Springer-Verlag, Berlin, 1973. 12. 1. BARIN, 0, KNACKE and o. KUBASCHEWSKI,Thermochemical properties of inorganic substances - Supplement, Springer-Verlag, Berlin, 1977. 13. A. MUAN, J. Am. Ceram. Soc., 1957, 40, 121. 14. 1. JIMBOand A.W. CRAMB,Iron Steel Inst. Japan, International, 1992, 32, 26. 15. A. KASAMA, A. McLEAN, W.A. MILLER, Z. MORITA and M.J. WARD, Can. Met. Quart., 1983, 22, 9. 16. I. LANGMUIR, J. Am. Chern. Soc., 1916, 38, 2221; 1918, 40, 1361. 17. G. BERNARD and C.H.P. LUPIS, Surf. Sci., 1974, 42, 61. 18. G.R. BELTON,Metall. Trans. B, 1976, B7, 35. 19. A.T. DINSDALE, S.M. HODSON and J.R. TAYLOR, in '3rd International Conference on molten slags and fluxes', p. 246. The Institute of Metals, London, 1989. . Thermochemistry and Thermodynamics 33 20 W.T. THOMPSON, G. ERIKSSON,C.W. BALEand A.D. PELTON,in 'Computerized metallurgical databases symposium', p. 53, eds. J.R. Cuthill, N.A. Gokcen and J.E. Morral. Metall. Soc. of AI ME, Warrendale, Pa, USA, 1988. 21 G. ERIKSSONand E. ROSEN, Chern. Scr., 1973, 4, 193. 22 G. ERIKSSON,Chern. Scr., 1975, 8, 100. 23 G. ERIKSSONand K. HACK, Metall. Trans. B., 1990, 21B, 1013. CHAPTER 2 Rate Phenomena There are many different facets of rate phenomena involving homogeneous or heterogeneous chemical reactions, mass transfer via atomic or molecular diffusional processes, viscous flow, thermal and electrical conduction and so on. In high temperature processes as in pyrometallurgy, the rates of interfacial chemical reactions are in general much faster than the rates of transfer of the reactants and reaction products to and from the reaction site. The formulations of rate equations for transport controlled reactions vary considerably with the physical properties and type of fluid flow over the surface of the reacting condensed phase. Then, there are formulations of rate equations for different regimes of gas bubbles in liquid metal and slag. For a comprehensive discussion of the transport controlled rate phenomena in metallurgical processes, reference may be made to textbooks by Szekely and Themelis.! and by Ceiger.> In section 2.8 references are given to a few publications on the use of computer software in the mathematical and physical modelling of various aspects of the rate phenomena which are encountered in metallurgical processes. The rate phenomena discussed in this chapter are on chosen subjects which are pertinent to various aspects of ferrous-pyrometallurgical processes, in addition to oxygen steelmaking, ladle refining and degassing. Selected examples are given of laboratory experiments on the study of reaction rates in simple systems to demonstrate how the rate controlling reaction mechanisms are identified and the rate constants determined. 2.1 KINETICS OF INTERFACIAL REACTIONS In steelmaking and related processes we are concerned with heterogenous reactions involving an interface between two reacting phases, e.g. solidliquid, solid-gas, liquid-gas and two immiscible liquids (slag-liquid steel). For the case of a fast rate of transport of reactants and products to and from the reaction site, the rate is controlled by a chemical reaction occurring in the adsorbed layer at the interface. The reaction between adsorbed species Land M on the surface producing product Q occurs via the formation of an activated complex (LM).* stage I } . { reactants = (LM) * activated} { complex 34 ~ Q { stage II products (2.1) } Rate Phenomena 35 Activated complex i ~ E> Cl) c: W AGO ----!---------------------------------Reaction path Fig.2.1 Change in energy profile during the formation and decomposition of the activated complex involved in the reaction. The theory of the absolute reaction rates is based on the concept of the formation of an activated complex as an intermediate transition state, which has an infinitesimally short life time of the order of 10-15 second. For an indepth study of the theory of reaction kinetics, to which outstanding contributions were made by Eyring and co-workers, reference may be made to the classical text books by Glasstone et al.3 and by Hinshelwood.s As illustrated in Fig. 2.1, there is a change in energy profile accompanying the reaction that involves the formation and decomposition of an activated complex. While the change in free energy accompanying reaction (2.1) is AGo<O, the activation energy L\G*>O. The theory of the absolute rates states that the activated complex is in equilibrium with the reactants for which the equilibrium constant K* for constant temperature is * K* = _a_ aLaM (2.2) where as are the thermodynamic activities. . Next to be considered is the specific rate of decomposition of the activated complex to the overall reaction product Q, represented by dn dt _ - (kT) 11 (2.3) where ~~ = the reaction rate, mol cm-2s-1 k = the Boltzmann constant, 1.380 x 10-23 J K-l h = the Planck constant, 6.626 x 10-34 J s T = temperature, K ro = total number of adsorption sites on the surface, =1015 mole cm-2 6* = fractional coverage by the activated complex. 36 Fundamentals of Steelmaking For single site occupancy by the activated complex in the adsorbed layer, the activity of the complex is represented by a* = cp* -- e* (2.4) 1-8 where 8 is the total fractional occupancy of the sites by the adsorbed species and cp* is the activity coefficient of the complex in the chemisorbed layer. Combining equations (2.2), (2.3) and (2.4) gives the rate of forward reaction in terms of the absolute reaction rate theory. ~= dn kT K* ciT = ( h) r, «(jT) (1- 0) {aLaM} (2.5) The thermodynamics of the chemisorbed layer at the interface, i.e. values of r 0' K* and rp", are not known, therefore the isothermal rate equation is given in a simplified general form thus (2.6) where CPj is the isothermal rate constant of the forward reaction. As the reaction progresses, concentrations of the reactants Land M decrease while the concentration of the product Q increases. Because of these composition changes and the influence of the reverse reaction Q ~ L + M, the rate decreases with an increasing reaction time. The rate of the reverse reaction is represented by (2.7) where <Pr is the rate constant of the reverse reaction. Therefore, the net overall rate of reaction is (2.8) When the rates of forward and reverse reactions are the same, i.e. dnl dt = 0, the reaction is said to be at an equilibrium state. It follows that the ratio of the rate constants <Pfl <I> r is the equilibrium constant of the reaction. K - ~ - CPr - ( ~ - aLaM ) (2.9) eq In terms of a single rate constant, the net reaction rate is formulated as (2.10) where (aLaM)eq is the equilibrium value for the activity aQ in stage II at any given reaction time. For a given surface coverage 8, the temperature dependence of the rate constant is' represented by Rate Phenomena 37 1 0) c ·00 caQ) ~ o .5 'E ca enc o o ro~ Q) + lncreasinq-r-r-Fig. 2.2 Effect of temperature on rate constant for reaction involving an activated complex. (2.11) where <1>0 is a pre-exponential constant and AH* is the heat of activation for the reaction at a given site fillage 8. Since the activation energy ~G* is always positive, the enthalpy of activation for the reaction is also positive. As shown in Fig. 2.2, in the plot In <Pvs 1/ T the slope of the line gives AH*. It should be noted that since the thermodynamic quantities for the activated complex (K* / cp*) in the chemisorbed layer are not known, the AH* derived from the rate measurements over a sufficiently large temperature range, is the apparent heat of activation. Another aspect of the kinetics of interfacial reactions is the rate of chemisorption or desorption at the reaction surface as given by the following theoretical equation for an uncontaminated surface.f <l>f = (21tMiRT)-1/2 exp (-~H* / RT) (2.12) where Mi is the molecular mass of the adsorbed species. This equation is transformed to the following form for the maximum rate of vaporisation, i.e. free vaporisation, from an uncontaminated surface at low pressures Pi Ra temax = -----=~-- (2.13) where Pi is the vapour pressure in atm. for which the equation is reduced to the following form. (2.14) 38 Fundamentals of Steelmaking 2.1.1 EXAMPLES OF EXPERIMENTS ON RATES OF INTERFACIAL REACTIONS 2.-1.1a Nitrogen transfer across iron surface The rate of reaction of gaseous nitrogen with liquid and solid iron, in the presence or absence of surface active alloying elements, has been studied by many investigators since the late 1950s. It was in the late 1960s that the rate controlling reaction mechanism was resolved,5-7 which was further confirmed in the subsequent experimental work done by Fruehan and Martonikf and by Byrne and Belton." When the rate of reaction is not hindered by slow nitrogen transport to and from the gas-m~tal interface, the rate of nitrogenation N2(g) = N*2 ~ 2[N] (2.15) is controlled either by the rate of chemisorption or dissociation of N2 molecules on the metal surface. The rate of reverse reaction, i.e. denitrogenation, is of course a second order type with respect to nitrogen dissolved in the metal. The equation below represents the rate of nitrogen transfer from gas to liquid iron (2.16) where p is the density of liquid iron, A the surface area of the melt on which the nitrogen stream is impinging and V the volume of the melt. The rate constant <PI' in units of g N cm-2min-1atm-1N2I is for the forward reaction (2.15). The equilibrium partial pressure (PN2)eq corresponding to the nitrogen content of the melt at the reaction time t, is that given by the equilibrium constant K for nitrogen solubility. (PN2)eq = [%N]2/K (2.17) With this substitution the isothermal rate equation is d [%N] = dt 100A <I>(1- 8) { pV f PN2 - [o/£N]2/K} 0 (2.18) For constant N2 pressure and temperature, the integration of equation (2.18) gives for %N = 0 at t = 0, In KpN2 + [%N] = 2 KpN2 - [%N] PN2 100A <I> (1 - 8)t pV f (2.19) Byrne and Belton? made an accurate determination of the rate constant <pjforreaction of N2 with high purity iron and Fe-C alloys at 1550-1700°C, by measuring the rate of 15N ~ 14N isotope exchange that occurs on the iron surface, as represented by Rate Phenomena log <P = f 6340 ~ (710) + 1.85 (± 0.38) 39 (2.20) where the rate constant <l>fis in units of g N cm-2min-1atm-1. The apparent heat of activation A.H* = 121.4 k] mol-1 is much lower than the value expected for the rate of dissociation of N2• As pointed out by Byrne and Belton, the rate of chemisorption of N2 is presumably controlling the reaction mechanism. The surface active elements dissolved in iron, e.g. 0, S, Se, Te, are known to lower the rate of nitrogen transfer across the iron surface. On the basis of the experimental rate data with liquid iron containing 0 and 5, as given in various publications (Refs. 6-10) and the surface tension data, the effects of and S on the fraction of vacant sites, 1-8, in the chemisorbed layer may be represented by ° 1- 8 = 1 1 + 260 (%0 + %5/2) (2.21) which is a slightly simplified form of the equation that was derived by Byrne and Belton. For the chemical reaction-controlled nitrogen removal from liquid iron (or steel) in reduced pressures or in an inert gas stream with very low Nz pressure (2.22) the integrated form of the rate equation is 100A <Pr (1- 8)t pv- (2.23) where %No is the initial nitrogen content and <Pr the rate constant = <l>f/ K. The solubility of Nz in liquid iron or low alloy steel is given by log K (= [%N]z/PN2 376 (atm) = - T ~2.48 (2.24) Combining this with equation (2.20) gives for the rate constant <I> r in gN cm-2min-1%N-l log <I> =r 5964 -- T + 4.33 (2.25) 2.1.1b Rate of decarburisation of liquid Fe-C alloys by CO2 Sain and Beltoril! determined the rate of decarburisation of high purity Fe-C alloys by CO2 at temperatures between 1160 and 1600°C, under conditions where mass transport of reactants was not rate determining. For the reaction 40 Fundamentals of Steelmaking CO2(g) + [C] -+ 2CO(g) (2.26) the rate of decarburisation was found to be controlled by the rate of chemisorption of CO2 on the melt surface. That is, d[%C] dt = - <Pf (1 - 8)PC02 (2.27) for which the following rate constant <PI' g C cm-2min-1atm-1, was obtained as a function of temperature. log CPf = - 5080 -r + 2.65 (2.28) The temperature coefficient corresponds to an apparent heat of activation MI* = 97.3 k] mol-I which, as argued by Sain and Belton, is indicative of the rate of chemisorption being the controlling reaction mechanism. If the rate were controlled by the dissociation of CO2 in the adsorbed layer, the apparent heat of activation would have been much higher, e.g. 375 to 425 k] mol-I. The sulphur in iron retards the rate of decarburisation, i.e. rate of CO2 chemisorption, in much the same way as it affects the rate of N2 chemisorption. This is demonstrated by the experimental results of Sain and 6 o0 0.002 0.004 0.006 0.008 0.010 Sulphur (mass %) Fig. 2.3 Effect of sulphur on the rate constant for decarburisation saturated liquid iron. From Ref. 11. of graphite- Rate Phenomena 41 Belton reproduced in Fig. 2.3. The curves were calculated for the values of (1-8), derived from the surface tension data on the Fe-C-S melts. A similar result is obtained by using equation (2.21) with due correction for the effect of carbon on the activity coefficient of sulphur f'§, thus for the Fe-CSmelts (1 - 8) = where logf~ 1 1 + 130f~ [%S] (2.29) = O.11[%C]. 2.2 FICK'S DIFFUSION LAWS 2.2.1 FIRST LAW-STEADY STATE DIFFUSION The quantity of diffusing substance which passes per unit time through unit area of a plane perpendicular to the direction of diffusion, known as the flux I, is proportional to the concentration gradient of the diffusing substance J=-D (2.30) ~ The coefficient D is the diffusivity of the substance in the medium; C is the concentration of the substance per unit volume and x the distance in the direction of diffusion. The steady state diffusion is illustrated graphically in Fig. 2.4 for gas diffusing through a permeable diaphram of thickness Sx. 2.2.2 SECOND LAW-NONSTEADY STATE DIFFUSION The rate of accumulation of diffusing substance in a given volume element is the difference between the inward and outward -flux. In other words, what goes in and does not come out, stays there. The rate of concentration change - del dt resulting from flux over a distance dx is J =- dC dt dx Hence, the change in flux with distance is d] dx =- de dt Invoking the first law and re-arranging gives the second law. 42 Fundamentals of Steelmaking Impermeable walls of the vessel ~--~X---.. Distance X Fig. 2.4 Illustration of steady state diffusion. (2.31) The solution of this equation depends on the geometry and on the boundary conditions of the medium in which the dissolved substance is diffusing. For the boundary conditions, Co = initial uniform concentration C, = constant surface concentration D = constant diffusivity the solution of Fick's second law gives the relation in terms of dimensionless variables shown in Fig. 2.5 for the sphere and infinite cylinder of radius L, and slab of thickness 2L. The fractional saturation, or desaturation is defined by i= Cm-Co Cs-Co where Cm is the mean concentration of the diffusate. Rate Phenomena 43 1.0~--------------~~--~~--------~~~ 0.9 0.8 0.7 .°1° IE 06 . 1(1)0.5 o 0 0.4 Slab, sheet (infinite width and length, thickness 2L) 0.3 0.2 0.1 OL-----------~------------~----------~ a 0.5 1.0 1.5 1Dt -L- Fig.2.5 Mean concentration or fractional saturation of slab, cylinder, or sphere of uniform initial concentration Co and constant surface concentration CS1 Cm is the mean concentration at time t. 2.2.3 INTERDIFFUSION IN BINARY METALLIC SOLUTIONS In a study of diffusion in alpha brass, Smigelskas and Kirkendall= found that zinc moves much faster than copper as evidenced by the relative motion of inert molybdenum wire placed on the sample as markers. This observation of the difference in the drift velocities of components of a solid solution, known as the 'Kirkendall effect,' led to numerous definitions of the coefficient of diffusion in binary metallic solutions, e.g. chemical diffusivity, intrinsic diffusivity or volume diffusivity. Subsequently, Starkl ' showed that the interdiffusivity D is an invariant of binary diffusion motion as formulated below D-- - C2V2fl act/ ax _ C1V1J2 ac2/ ax (2.32) where Vs are the partial molar volumes. For dilute solutions, i.e. C2 --+ 0 and C1VI --+ 1, the above equation reduces to the form of Fick's first law 12 = -D dC2 dx .~ Darkent+ and Hartley and Cranktf independently derived the phenomenological equation for diffusion in a binary system 1-2, showing the thermodynamic effect on the interdiffusivity 44 Fundamentals of Steelmaking - - D = (C1 VID~ + C2 V2DD d In a2 d In C (2.33) 2 where D*1 and D*2 are the self-diffusivities of components I and 2. For dilute solutions, C2 ~ 0, D = D*2. 2.2.4 DIFFUSION IN IONIC MEDIA (SLAGS) Polymeric melts, i.e. molten slags and glasses, are ionic in nature consisting of positively charged ions, known as cations, and negatively charged complex silicate, aluminate and phosphate ions, known as anions. Cations are the primary mobile species in polymeric melts. For the limiting case of D*a (anion) « D", (cation), the chemical diffusivity of the cation is about the same as the self-diffusivity, Dc - D*c. 2.3 MASS AND HEAT TRANSFER THROUGH REACTION PRODUCT LAYER 2.3.1 PARABOLIC RATE OF OXIDATION OF IRON The scale forming in the oxidation of iron, or low alloy steels, consists of three layers of oxides: wustite on the iron surface followed by magnetite then haematite on the outer surface of the scale. From several experimental studies it was found that the average wustite/magnetite/haematite thickness ratios were about 95:4:1.In iron oxides, the diffusivity of iron is greater than the oxygen diffusivity. The rate of oxidation is controlled primarily by diffusion of iron through the wustite layer from the ironwustite interface to the wustite-gas or wustite-magnetite interface, then through the thin layers of magnetite and haematite. The flux of iron through the wustite layer is by Fick's first law where D is the iron diffusivity, C the concentration of Fe in wustite and X the thickness of the wustite layer. Upon integration ]Fj( = D(C' - C") (2.34) where C' and C" are the iron concentrations in the oxide at the ironwustite and wustite-gas (or magnetite) interfaces respectively. The rate of increase in scale thickness with the flux of iron is - dX ]Fe = C dt (2.35) Rate Phenomena 45 where C is the average iron content of wustite. From equations (2.34) and (2.35) c x: = D (C' - e") which upon integration gives the parabolic rate equation, ){2 = 2D C (C' - C")t or (2.36) (2.37) where Ais the parabolic rate constant, em- (scale) S-l If the measurement of the rate of oxidation is made by the thermogravimetric method, then the parabolic rate constant ~ would be in units of
