Repository: fredporter/global-knowledge

# Global Vault

**Purpose:** Reference knowledge — public domain content, device specs, learning materials.

**Scope:** macOS → Linux only (read-only on Linux side).

**Contents:**
- `knowledge/` — Reference knowledge (survival, navigation, fire, water, tools, etc.)
- `concepts/` — System concepts and architecture docs
- `repos/` — Repository documentation (uDevFramework, etc.)
- `config/` — Configuration references
- `learning/` — Educational content and tutorials
- `tools/` — Utility scripts
- `handoff/` — Handoff data
- `system/` — System state data
- `data/` — Structured data (MCP, feeds, spools, workflows)
- `vault/` — Vault metadata
- `surfaces/` — Surface definitions

File: knowledge/contributor/misc/Fundamentals of Steel Making.md (part 3 of 13)
(gO)2cm-4s-1. From the compositions and densities of the oxides, with the relative thickness ratios of wustite:magnetite:haematite = 95:4:1, the values of kp and A are related as follows. kp, (gO)2cm-4s-1 = 1.877/"', em- (scale) S-l (2.38) Many experimental studies have been made of the rate of oxidation of iron in air and oxygen at temperatures 600 to 1300°C. The temperature dependence of the parabolic rate constant is shown in Fig. 2.6; the references to previous studies denoted by different symbols are given in a paper by Sheasby et al.16 From theoretical considerations, Wagner"? derived the following equation for the parabolic rate constant in terms of the activity of oxygen and self-diffusivities of the mobile species in the scale. For the case of wustite with D*Pe» D*o, Wagner equation is simplified to (2.39) ° ° where a' and a" are oxygen activities at the iron-wustite and wustitemagnetite interfaces, respectively. The values of kp = 1.877"- calculated from the measured tracer diffusivity of iron18,19using Wagner's equation, are consistent with the average experimental values in Fig. 2.6, which is represented by the following equation. / log kp = - 8868 -----r+ 0.9777 (2.40) 46 Fundamentals of Steelmaking TEMPERATURE,oC 1300 1200 1100 1000 700 800 900 600 10-5 4 10-6 4 Itt 10-7 N ··_·4 ~ E ~ 0 ~ a. .::t. 10-8 4 10-9 4 C 10-10 6 10 8 4 10 12 K-1 T ' Fig. 2.6 Temperature dependence of the parabolic rate constant for oxidation of iron in air or oxygen with or without H20. From Ref. 16. 2.3.2 HEAT-TRANSFER CONTROLLED CALCINATION OF LIMESTONE In the rate measurements made by Turkdogan et al.20 on the calcination of relatively large spheroidal particles of limestone (3 to 14 cm dia), the centre and surface temperatures of the samples were measured with the Pt/Pt-Rh thermocouples during calcination. As noted from an example of the experimental data in Fig. 2.7, after about 50 percent calcination, with the formation of an outer casing of CaO, the centre temperature 'of the CaC03 core remained constant at 897°C until all the carbonate had decomposed. The dissociation pressures of reagent gradient CaC03 measured by Bakers! and Hills22 are represented by the following equation. 8427 log Peo2 = - ----y- + 7.169 (2.41) Rate Phenomena 47 1400 Furnace Surface u L Center 50% 400~ o ~f~ 40 ~ ~~ 80 IO_O~ 120 160 Time (min) Fig.2.7 Variation of surface and centre temperatures during calcination of 8.3 em diameter limestone sphere in argon at 1 atm. From Ref. 20. In the calcination experiments in argon at 1 atm pressure, the CO2 pressure will be about 1 atm at the calcination front within the particles, for which the calculated centre temperature would be 902°C. This dissociation temperature is very close to the measured centre temperature 897°C, in the calcination of a high grade natural limestone, containing 2 mol% MgC03 On the basis of these experimental findings, the rate controlling step was considered to be heat transfer through the porous CaO outer casing around the limestone core of the spheroidal sample for which the following rate equation would apply. 0 [3 - 2F - 3 (1 - F)2/3] = 6K e (Tsp~Hr~ - Ti) t + C (2.42) where F is the fraction of CO2 removed in calcination time t, Ke the effective thermal conductivity of burnt lime, T, the outer surface temperature, Ti that at the centre, p the bulk density of the limestone in units of mol cm-3, ~H the enthalpy of calcination, r 0 the initial radius of the spheroidal limestone particle and C is a constant (a negative number) that takes 48 Fundamentals of Steelmaking account of all early time departures from the assumed boundary conditions for which equation (2.42) applies. -For the period of calcination when the temperature difference AT = T, T, remains essentially unchanged, the effective thermal conductivity of burnt lime can be determined from the weight loss data .using equation (2.42). Thus, with the notation [3-2F-3(1-F)2/3] = Y, ,.to _ dY dt Ke - (PLlli,;,) 66.T (2.43) An example of the calcination rate data is given in Fig. 2.8 for a spheroidal14 em diameter (3.58 kg) limestone. Beyond 50 percent calcination, the measurements are in-accord with the rate equation (2.42). The linear variation of (dY/ dt)r20 with the temperature difference AT across the lime layer, shown in Fig. 2.9, is in accord with the equation (2.43). The slope of the line with the appropriate values of Llli and p*, gives for the effective thermal conductivity Ke = 0.0053 J cm-1s-1K-l for burnt lime with a porosity of about 50%. 2.4 REACTION OF GASES WITH POROUS MATERIALS The rate of a heterogeneous reaction between a fluid and a porous medium is much affected by the counter-diffusive flow of fluid reactants and products through pores of the medium. Complexities of the rates of reaction of gases with porous materials are highlighted in this section with examples on the oxidation of carbon and the reduction of iron oxide which are relevant to some of the pyrometallurgical processes related to iron and steelmaking. 2.4.1 MATHEMATICAL ANALYSIS OF THIELE (1939) The first mathematical analysis of a dual reaction rate-diffusion controlled process on the pore surface is attributed to the work of Thiele.P In order to obtain an analytical expression in a closed form for the rate of reaction on the pore surface, Thiele considered an ideal simple pore structure with the following assumptions. 1. The reactant molecules of the fluid are transported into and-within the porous structure of a granule by a diffusive flux through a concentration gradient. 2. There is no volume change in the fluid medium resulting from the reaction on the pore surface, i.e. no pressure buildup in pores. "For the limestone containing 2 mol % MgC03,AH is about 159.7 k] mol-1 and the carbonate density p 0.0248 mol cm-3• = Rate Phenomena 1.0 45 100 99 0.8 95 "0 Q) > o 0.6 90 ~ Y N o u 0.4 ?J. 75 0.2 50 0 0 5 10 Calcination 15 20 time x 10-3 (sec) 25 30 Fig. 2.8 Calcination rate of 14 em diameter (3.58 kg) limestone spheroid in air at 1135°C, plotted in accord with equation 2.42. From Ref. 20. ro ~ Q) N E ~o Q )( ~ ....-... No >-I+-'a 6 "0 '-"" Fig. 2.9 Variation of the rate of calcination, (dY / dt)r~, with the temperature ference across the calcinated layer. From Ref. 20. dif- 50 Fundamentals of Steelmaking 3. The surface diffusion in the adsorbed layer on the pore wall is negligible . 4. The pores are interconnected, uniform in cross sections and the pore surface area remains unchanged. 5. The reverse reaction at the pore wall is negligible and the steady state conditions prevail. 6. The temperature across the particle remains uniform. In a detailed study of the reaction rates on catalyst pores, Wheeler= and Weisz and Prater= made an extensive use of Thiele's analysis in deriving rate equations for reactions on pore surfaces. For example, for a first order type reaction involving a gaseous species i, the rate of reaction per spherical porous pellet of radius r is given by the following expression. Rate per pellet (mol S-l) = . r - 2 4Jtr Ci (cppSDe)1/2 { tanh\3'l/J) - 3~ } (2.44) where C, = molar concentration per em> of reactant in the gas stream outside the pellet, <I> = specific rate constant of chemical reaction per unit area of the pore wall, p = molar bulk density of the porous medium, 5 = internal pore surface area per unit mass, cm2mol-1, De = effective gas diffusivity, characteristic of the porous medium, cm2s-1, tp = Thiele's dimensionless parameter defined by tV = ! (cllPS) 3 De 1/2 (2.45) Three rate limiting cases are given below. (a) When 'ljJ is small, e.g. tV<0.2, with (i) decreasing particle size, (ii) decreasing temperature, i.e. decreasing cI> / De' and (iii) decreasing pressure, i.e. increasing De' the dimensionless parameters in parenthesis in equation (2.44) approach the value of 'ljJ in equation (2.45) and equation (2.44) is simplified to 4 Rate per pellet (mol S-1) = 3" nr3cppSCi (2.46) This is the limiting case for almost complete pore diffusion, hence internal burning. (b) When tp is large, e.g. tp>2, with (i) increasing particle size, (ii) increasing temperature, i.e. increasing ell/ De and (iii) increasing pressure, i.e. decreasing De' tanh (1p) ~ 1 and equation (2.44) is simplified to Rate per pellet (mol S-1) = 43tr2(<I>pSDe)1/2Ci (2.47) Rate Phenomena 51 The diffusion-controlled reaction at this limiting case is confiried to pore mouths at the outer surface of the pellet, and hence the rate per pellet is proportional to the external geometrical surface area of the pellet. Furthermore, since De does not vary much with temperature, the apparent heat of activation for the reaction at this limiting case is about one-half of that for the case (a) of almost complete pore diffusion. (c) With large particles, high temperatures and low velocity gas flows, the rate is ultimately controlled by mass transfer in the gas-film boundary layer, for which the rate per pellet would be proportional to the particle diameter. 2.4.2 OXIDATION OF CARBON IN CO2-CO MIXTURES Most forms of carbon are porous, therefore the rate of oxidation, i.e. gasification of carbon, is decisively affected by the pore structure, internal pore surface area, effective gas diffusivity in the pores and particle size as outlined in the previous section. In a critical review of the oxidation of carbon, Walker et al.26 gave a detailed and a comprehensive account of (up to 1959) experimental and theoretical studies on this subject. In the late 1960s, Turkdogan and coworkers27-29 pursued further experimental work on the oxidation of several types of carbon in CO2-CO mixtures at temperatures up to 1300°C and at pressures of 0.01 to 10 atm. A few salient features of their findings are briefly given here. The effect of particle size on the rate of oxidation of high purity graphite spheres in CO2 at atmospheric pressure and temperatures 900, 1000 and 1100°C is shown in Fig. 2.10. In accord with Thiele analysis, for smaller particles the rate per pellet is proportional to the cube of particle. diameter, indicating chemical reaction control in essentially uniform internal burning. With larger particle size, the rate of oxidation is controlled by limited gas diffusion into pores, hence the rate is proportional to the square of particle diameter in accord with equation (2.47). Then, there is the mixed control for intermediate particle sizes. In rate measurements with many small granules, the rate is given in terms of the fraction F of mass oxidised, for which the integrated forms of the rate equations (2.46) and (2.47) are as follows. a. For 'ljJ<0.2complete internal burning: In(l - F) = - <PSCi (2.48) b. For '1'>2 external burning: (2.49) 52 Fundamentals of Steelmaking THEORETICAL SLOPE 2: I FOR PORE DIFFUSION CONTROL I THEORETICAL SLOPE 3:1 FOR CHEMICAL REACTION CONTROL 'O-07.~0-1--~--~--~--~----~~I-O--~--~--~ 0.1 . 10.0 DIAMETER t em Fig. 2.10 . Rate of oxidation of electrode graphite as a function of particle diameter for 0.96 atm CO2• From Ref. 27. Rate Phenomena 53 _6~----------------------------~ o ('I') ,..X Ie: §, Atm. CO2 §4 .c en o '0 en (J) as E :e2 :::s Q; Co Q) ~ a: 00 1 2 3 Particle diameter (mm) Fig. 2.11 Effect of particle size on the rate of oxidation of electrode graphite in pure carbon dioxide at lOOO°C. From Ref. 28. In the integration of equation (2.47) to give the above equation, due account is taken of the shrinking size of the spherical particle of initial radius r 0 during gasification. As is seen from the rate data in Fig. 2.11, an increase in CO2 pressure increases the particle size effect in lowering the extent of internal oxidation. In the oxidation of various types of carbon in pure CO2 at pressures of 0.01 to 10 atm, the rate was found to be proportional to the square root of the CO2 pressure. In the present re-assessment of these rate data, the author is now of the opinion that this apparent square root relationship is purely empirical and not to be attributed to some hypothetical reaction mechanism. On the assumption that both CO and CO2 are chemisorbed on the pore walls of the carbon and the rate of oxidation is due to the rate of dissociation of chemisorbed CO2, for the limiting case of complete internal burning the rate equation will be in the following form . Rate = <P'PC02 1 + k1pco + k2Pc02 t (2.50) where cP' is the rate constant (min-1atm-1C02) for a given temperature and a particular. type of carbon; the constants kl and k2 are associated with the chemisorption of CO and CO2, It should be noted that in compliance with the notation in equation (1.69) for the ideal monolayer, the constants kl and kz are reciprocals of the respective activity coefficients of the adsorbed species, i.e. kl = 1/ 'Pco and k2 = 1/ CPeo2;the fraction of vacant sites being (1 - S) = (1 -Seo - Seo2). 54 Fundamentals of Steelmaking Examples of the experimental data on the initial rate of oxidation of granular (~0.5 mm dia.) electrode graphite and metallurgical coke are given inFigs. 2.12 and 2.13, reproduced from a previous publication.28 Upon reassessment of these experimental data, the following equations are obtained for the temperature dependence of <1>',CPco = 1/ kl and CPC02 ~ 1/ k2- Q) 'S t: ·eCD 10- 2 Co en en .Q en ~ 10-3 E «i t: o U jg 10-4 ~ a: 40 20 CO2 (0/0) 60 80 100 Fig. 2.12 Effects of temperature and gas composition on the rate of oxidation of electrode graphite granules (-0.5 mm dia.) in CO2-CO mixtures at 0.96 atm total pressure. From Ref. 28. Q) "5 10-1 t: ·E ~ 10-2 en en ..Q (/) ~ 10-3 E coc: o ] 10-4 ~ a: 10-5 25 50 CO2 (0/0) 75 100 Fig. 2.13 Effect of temperature and gas composition on the rate of oxidation of granular metallurgical coke (-0.5 mm dia.) in CO2-CO mixtures at 0.96 atm total pressure. From Ref. 28. Rate Phenomena For electrode 55 graphite: =- log <1>' (min-Iatm-IC02) =- log 'Pco (atm) 16,540 T 8719 -T- 590 log <PC02 (atm) = - -TFor metallurgical + 10.75 (2.51) + 4.84 (2.52a) - 0.072 (2.52b) + 11.37 (2.53) coke: =- 16,540 log <Peo (atm) = - -T- + 0.27 (2.54a) = 3840 -T- -3.45 (2.54b) log <P' (min-1atm-1C02) log CPC02 (atm) T 2117 It should be noted that these equations fit the measured initial rates of oxidation within a factor of about 1.5 for temperatures 800 to 1200°C and for CO2 pressures 0.03 to 3 atm. For easy comparison of the reactivities of electrode graphite and metallurgical coke, the numerical values are given below from the above equations for 900 and 1200°C. Electrode graphite Metallurgical coke Temperature °C <P' <Pea <Peoz <P' <Pea CPea2 900 1200 4.5 X 10-4 3.3 X 10-1 0.0025 0.083 0.27 0.34 1.9 x 10-3 1.4 x 10° 0.029 0.068 0.67 0.14 After about 3 to 5 percent of initial oxidation, the pore surface area of the coke samples were found to be four to five times greater than the graphite samples; this is consistent with the <p' values for coke being greater than for graphite by a similar factor. The extent of CO adsorption on the pore walls of electrode graphite or coke is greater than the CO2 adsorption. There are variations in the reported values of the apparent heat of activation for oxidation of the electrode (or reactor grade) graphite in CO2, For example, Gulbransen et a1.30 obtained AH* = 368 k] mol-1 while according to Blackwood's work"! AH* = 260 k] mol=: in the present case AH* = 317 k] mol-I. Reference should be made also to the papers of Ergun,32 Hedden and L6we,33 and by Crabke= for various other interpretations of the kinetics of oxidation of carbons. Aderibigbe and Szekely= also investigated the oxidation of metallurgi-. cal coke in CO2-CO mixtures at 850 to lOOO°C. Their rate constants K1(E<P') are similar to those given by equation (2.53); their estimate of the apparent heat of activation being AH* = 249±47 kJ mol=". 56 Fundamentals of Steelmaking 10-5 ~ 900 .....i..1000 1100 Temperature (OC) --'- ---' 1200 Fig.2.14 Effect of temperature on rate of oxidation of coke and graphite (1.9 and 2.2 em dia. spheres, respectively) in 50:50 CO2-CO at 1 atm. From Ref. 36. A mathematical analysis was made by Tien and Turkdogan= to formulate the pore diffusion effect on partial internal burning of relatively large carbon particles. The experimentally determined initial rates of oxidation of coke and graphite spheres (~ 2 cm dia.) in 1:1 CO2-CO mixture at 1 atm are compared in Fig. 2.14 with the values calculated from the mathematical analysis. The results of such calculations are summarised in Fig. 2.15, showing critical particle size and temperature for the limiting rate controlling processes at 1 atm for 100% CO2 and 1:1 CO2-CO mixture. In each diagram, the lower curve is for 80 percent internal burning; therefore, in the region below this curve there is almost complete pore diffusion. The upper curve is for 20 percent internal burning; therefore, in the region above this curve, the pore diffusion control predominates. 2.4.2a ELECTRODE CONSUMPTION IN EAF STEELMAKING The foregoing experimental data on the rate of oxidation of graphite will give only a partial estimate of the rate of electrode consumption in the electric arc furnace (EAF). The net consumption is the result of various modes of wear that the electrodes. are subjected to in the electric furnace environment. It can be subdivided into longitudinal consumption, consisting of such variables as Rate Phenomena 57 1400 III 1200 1000 ~ .a 800 CD ~Q. 1400 E III Pore diffusion control ~ 1200 1000 800 10-2 10-1 101 10-2 Radius (em) Fig.2.15 Critical radius and temperature for the limiting rate controlling processes at 1 atm pressure. (a) Coke, 100 per cent COZ; (b) Coke, 1:1 CO:C02; (c) Graphite, 100 per cent COZ; (d) Graphite, 1:1 CO:C02, From Ref. 36. arc vaporisation, butt losses, mechanical erosion due to interaction with the steel bath etc., and transverse consumption due to oxidation of the tapered sidewall of the electrode. It is generally believed that a taper which results in a tip diameter of about 70 percent of the original electrode diameter will produce low consumption rates. The net consumption is about 70 to 90 percent of the total consumption, the remaining 10 to 30 percent consumption being due to breakage. Reference may be made to a paper by Jung et a1.36a for a detailed discourse on electrode wear in the EAF steelmaking. . 2.4.3 REDUCTION OF IRON OXIDES In view of its practical importance to the understanding and control of ironmaking processes, a great deal of research has been done on the gaseous reduction of iron oxides and iron ores. Because of the porous nature of iron oxides and the reduction products, the interpretation of the reduction rate data is inherently complex. The formation of product layers during the gaseous reduction of dense sintered haematite and magnetite pellets or natural dense iron ore particles is a well-known phenomenon, as shown in Fig. 2.16. In several studies 58 Fundamentals of Steelmaking Iron Wustite Magnetite Haematite Fig.2.16 pellets. Formation of reaction product layers in the gaseous reduction ofhaematite made in the early 1960s37-39 it was found that the, thickness of the reduced iron layer, encasing the iron oxide core of the pellet, increased linearly with the reduction time. The measured rates were interpreted in terms of the rate-conrolling chemical reaction at the iron wustite interface; the diffusive fluxes of gases through the porous layers were assumed to be relatively fast. On the other hand, Warnerw and Spitzer et al.41 have expressed the view that the rate of gaseous reduction is much affected by the gaseous diffusional processes, e.g. the gas-film resistance at the pellet surface and particularly the resistance to diffusion in the porous product layers. The rate measurements made by Turkdogan and Vinters=- on the' Rate Phenomena 59 reduction of haematite pellets in H2-H20 and CO-C02 mixtures have clearly demonstrated that the rate-controlling effects of gas diffusion into the pores of the oxide granules or pellets and through the porous iron layer dominate the reaction kinetics. The sketch in Fig. 2.17 demonstrates three limiting rate controlling processes as outlined below. (a) With fine granules there is internal reduction producing rosettes or platelets of metallic iron within the oxide particle; the rate in terms of mass fraction reduced, F, is independent of particle size. (b) With large and dense oxide particles and at high temperatures, the gas diffusion is slow and the reaction is confined essentially to pore mouths on the outer surface of the particle, bringing about the development of a porous iron layer around the pellet. Because of the layer formation, this mode of reduction is often called 'topochemical reduction.' In the early stages of reduction, the porous iron layer is sufficiently thin for rapid gas diffusion, therefore the initial rate of reduction is controlled jointly by (i) gas diffusion into the pore mouths of the oxide and (ii) reaction on the pore walls of the wustite. That is, with Thiele parameter tp>2, the initial rate of reduction is represented by the following proportionality for a given temperature and gas composition - elf dt ex ViPSDe r (2.55) (c) When the porous iron layer becomes sufficiently thick, the rate of reduction will be controlled essentially by the counter current gas diffu- (c) Fig. 2.17 Schematic representation of (a) uniform internal reduction of wustite to iron, and (b), (c) topochemical reduction; (b) limiting mixed control (partial internal reduction) and (c) diffusion in porous iron as the rate-controlling step. 60 Fundamentals of Steelmaking sion (H2-H20 or CO-C02) for which the limiting rate equation, for a given temperature is as follows. [3 - 2F - 3 (1 - F)2/3] = Y = ~~ ( Pi -R~i)eq ) _ t + C (2.56) where Pi is the H2 or CO partial pressure in the gas stream and (Pi)eq that for the iron-wustite equilibrium and C a constant (a negative number) that takes account of all early time departures from the assumed boundary conditions for this limiting case. (d) At high reduction temperatures, with large oxide pellets and low velocity gas flows, the rate of reduction is controlled primarily by mass transfer in the gas-film layer at the pellet surface. In this limiting case the rate is inversely proportional to the square of the particle diameter. The experimental data are given in Fig. 2.18 showing the particle size effect on the initial rate of reduction of haematite granules or pellets in LLJ J- ;::) z :E a: a... UJ en en o ....J Z LLJ (!) >X o ....J < Z S2 t(,.) .e:< 0.1 I------------t---~----'~-"'Id LIMITING SLOPE - I 0.1 0.01 RADIUS t em Fig. 2.18 . Initial rate in hydrogen at 0.96 atm. as a function of particle radius at indicated temperatures. From Ref. 42. Rate Phenomena 61 atmospheric pressure of hydrogen. It is seen that for pellets of radius more than 1 mm, the reduction is confined to the outer surface in accord with the equation (2.55). For uniform internal reduction, the particle diameter should be less than 0.1 mm. The effect of particle size on the rate of reduction of haematite granules, d In (1- F)/dt, is shown in Fig. 2.19. Small extrapolation to the hypothetical zero particle size gives the rate for uniform internal reduction (2.57) 101 Ie ·e ~ .•.•.•.• u, ..!... .: 10° "0 e; Ol- 0:: ------0--- 100 Average granule size (mm) Fig.2.19 Effect of granule size on the rate of internal reduction of haematite ore in H2 and 90% CO + 10% CO2 mixture. From Ref. 42. 62 Fundamentals of Steelmaking As discussed in section 2.4.4, the pore surface areas of reduced iron oxides have been measured. These S values in conjunction with the apparent rate constants <I>S give the specific rate constants for gaseous reduction of wustite. The temperature dependence of the specific rate constants cp(H2) and cI>(CO), derived from the reduction-data, are given below. 6516 --r - 1.31 7634 log <P(CO) = - --r - 1.80 log cI>(H2) = - (2.58) (2.59) The ratio of the rate constants <I>(H2) / cIl(CO) is about 20 at 1200°C and increases to 50 at 700°C. When the thickness of the reduced porous iron layer exceeds 1 mm, the subsequent rate of reduction is controlled primarily by gas diffusion through the porous iron layer. The reduction data plotted in accord with equation (2.56) usually give elongated S-shaped curves as in Fig. 2.20 for 15 mm diameter spheroidal haematite ore reduced in H2 at 1 atm. From about 50% to 95% or 99% reduction, data are well represented by straight lines. The effective H2-H20 diffusivities in the pores of the iron layer are derived from the slopes of the lines; details are given in the next section. 100 98 95 c: .~ IJ.. .!. 90 ro I IJ.. '0 -6 ~ ~ o C\J I ro 0.2 10 20 30 Time (min) Fig. 2.20 .Diffusion plot of reduction data for 15 mm diameter spheroidal haematite ore. From Ref. 42. Rate Phenomena 63 2.4.4 EFFECT OF REACTION TEMPERATURE ON PORE STRUCTURE OF·REACTED MATERIAL (a) Reduced iron oxide: The reaction temperature has a pronounced effect on the pore structure of the reaction product as in calcination and reduction. This is well demonstrated by the SEM micrographs in Fig. 2.21. The top left micrograph shows the fracture surface of dense haernatite are which consists of agglomerates of spheroidal ore grains 2 - 5 urn diameter. The other micrographs show the fracture surfaces of the reduced porous iron. The higher the reduction temperature, the coarser the pore structure. The effect of reaction temperature on the pore surface area of iron and wustite formed by the reduction of haematite is shown in Fig. 2.22. The higher the reduction temperature, the smaller the internal pore surface area, i.e. the coarser the pore structure. The iron oxides reduced at temperatures below 800°C are known to be pyrophoric, which is a consequence of a fine pore structure with a large pore surface area as noted from the data in Fig. 2.22. The pore surface area of the iron formed by gaseous reduction depends on the initial pore surface area of the iron oxide. This is demonstrated in Fig. 2.23; for a given type of iron oxide, the pore surface area of iron formed upon reduction increases with increasing initial pore surface area of the oxide. However, there is a considerable overlap. For example, a sintered oxide pellet with 5 = 0.1 m2g-1 and a haematite ore with S = 10 m2g-1, when reduced, both give porous iron with S ~ 1 m2g-1. That is the pore surface area of the reduction or calcination product can be larger or smaller than the pore surface area of the unreacted material. It is for these reasons that care should be taken in comparing the rates of gaseous reduction of different types of metal oxides. It is seen from the data in Fig. 2.24 that the effective diffusivities for H2H20 measured directly or calculated from the pore structure considerations.P agree well with those derived from the rate"measurements within the regime of pore-diffusion control, i.e. from the slopes of the lines in Fig. 2.20. The temperature has a small effect on gas diffusivities. A marked effect of temperature on the effective diffusivity seen in Fig. 2.24 is due mainly to the coarseness of the pore structure of iron when the oxide is reduced at higher temperatures. (b) Calcined liinestone: The effects of time and temperature on the pore surface area of burnt lime are shown in Fig. 2.25; the initial pore surface area of the limestone used In the calcination experiments was 0.07 m2g-1. The soft burnt lime, i.e. low calcination temperature, being more reactive than the hard burnt lime, i.e. 64 Fundamentals of Steelmaking Rate Phenomena 100 .~•.. ~ ~•.. (/) 0 c:: •.. 0 1.0 ••en N E en 0.1 Reduction temperature (OC) Fig. 2.22 Connected internal pore surface area of iron and wustite formed by reduction of haematite ores A and B; (a) ore A reduced to iron in H2 (0); (b) ore B reduced to iron in H2 ('\7) and reduced to wustite in an H2-H20 mixture (~); (c) ore B reduced to iron in a CO-C02 mixture (0) and reduced to wustite in another CO-C02 mixture (0). From Ref. 42. 10 \Porous haematite ores ~ Sintered Specular haematite ore 0.01 V haematite pellets 0.1 S (m2g-1 haematite) Fig. 2.23 Relations between the internal pore surface area of H2 - reduced iron at BOOoe and the pore surface area of the corresponding haematite ores or sintered pellets. From Ref. 42. 65 66 Fundamentals of Steelmaking 4----------------------------------A Direct measurements o Calculated from pore structure o Derived from reduction data o~------~--------~------~------~ 400 600 800 1000 1200 Reduction temperature (OC) Fig. 2.24 H2-H20 effective diffusivity derived from data for rate of reduction of haematite to iron is compared with that obtained by direct measurements and calculated from pore structure. From Ref. 43. 8 500hr 60QoC 0---- o Q) t- o ~ 4 c 'to- '-:::J en Q) t- o Co en o~~~----~~------~--------~--------~--------~------~ 240 200 80 o 120 \60 Time (hr) Fig. 2.25 Effect of heat-treatment burnt lime. ·From Ref. 20. time and temperature on the pore surface area of Rate Phenomena 67 Table 2.1 Measured CO-C02 effective diffusivities for electrode graphite .. Temperature -c % oxidised De (CO-C02) cm2s-1 500 500 500 500 700 700 700 700 800 900 0 3.8 7.8 14.6 0 3.8 7.8 14.6 0 0 0.006 0.016 0.020 0.045 0.009 0.023 0.029 0.067 0.012 0.014 high calcination temperature, is self-evident from the time and temperature effect on the pore surface area. (c) Partially gasified carbon: In the case of oxidation of carbons, the pore surface area increases during the early stages of gasification then remains essentially unchanged. For example, the pore surface area of electrode graphite with initial S = 1 m2g-1 increases to about 2.5 rn2g-1 after 10% gasification with only a small increase during further gasification. For the metallurgical coke with initialS = 4 m2g-1, the area increases to about 20 m2g-1 after 10% gasification then remains essentially unchanged during the subsequent stages of gasification.s? In the case of internal burning of carbon, the pore structure becomes coarser as the gasification progresses, resulting in an increase in the effective gas diffusivity. A few examples of the measured CO-C02 effective diffusivities for electrode graphite are given in Table 2.1, reproduced from Ref. 29. 2.5 VAPORISATION IN REACTIVE GASES There are two types of mechanisms of enhanced vaporisation in reactive gases: (i) a chemical process involving the formation of volatile species, e.g. oxides, sulphides, halides, carbonyls and hydroxides, and (ii) a transport process in which the vapour reacts with the gas diffusing toward the vaporising surface. The concept of diffusion-limited enhanced vaporisation, introduced by Turkdogan et al.44 is illustrated schematically in Fig. 2.26, using as an example the vaporisation of liquid iron in a stream of an oxygen-inert gas mixture ..In this counter-current transport process, at some short distance from the surface of the metal, the gaseous oxygen and metal vapour react to form a metal oxide mist. 2M(g) + 02(g) --+ 2MO(s,l) (2.60) 68 Fundamentals of Steelmaking Fe h':' t O2 N o o ~~~~ FeO '.::::: fog ~~%~ "0 C ct1 {E o o ., ., 0 , Distance x ~ I:l "~I -~---~ Max rate in vacuo t t (J) U. J Vaporisation cut-off o o~ 0 P02~ Fig. 2.26 Schematic representation of vaporisation of metals (iron as an example) in oxygen-bearing gas mixture flowing over the surface. From Ref. 44. The formation of an oxide in the gas phase provides a sink for the metal vapour and oxygen resulting in a counterflux of these two gaseous species. Increasing the oxygen partial pressure in the gas mixture decreases the distance 6 through which the metal vapour is diffusing, hence the rate of vaporisation increases. On further increasing the oxygen partial pressure, the flux of oxygen towards the surface of the metal eventually becomes greater than the equivalent counter-flux of the metal vapour. This results in the oxidation of the metal surface and cessation of vaporisation because the vapour pressure of the metal oxide is much lower than the vapour pressure of the metal. Just before this cutoff, the rate of vaporisation will be close to the maximum rate for free vaporisation in vacuo. This mechanism of enhanced vaporisation in an oxidising gas is the primary cause of the formation of metal oxide fumes in all pyrometallurgical processes. With the elimination of oxygen in air by burning natural gas and injecting steam in the vicinity of an exposed liquid steel (or hot metal) stream, the fume emission is drastically curtailed. In fact, it was. on the basis of these findings that the fume suppression techniques have been implemented for many years in the U.S. Steel plants. As is seen from some examples of the laboratory experimental results (Fig. 2.27) the rates of vaporisation of iron and copper increase with increasing partial pressure of oxygen until a maximum rate is obtained, beyond which vaporisation ceases. The results with various metals summarised in Fig. 2.28 show that the measured maximum rates of Rate Phenomena 69 - .c ~ 0.12 E o S "0 .~ 0.08 o 0. «J > Q; §: 0.04 o o .c ~ 1.5 o ~ ~ 1.0 en ·c o 0. ctS > 0.5 c g 40 P02 60 (mm Hg) 80 100 Fig. 2.27 Rates of vaporisation of copper at 1200°C and iron at 1600°C in argonoxygen mixtures at 1 atm pressure as affected by gas velocity parallel to surface and partial pressure of oxygen. Gas velocity: (0) 40, (8) 60, and (A) 80 cm sec-I. From Ref. 44. vaporisation agree well with those calculated for free vaporisation using equation (2.14). A quantitative analysis of these observations in terms of . mass transfer is given in the paper cited.44 White fumes emitted from the blast furnace runner exposed to air, is another example of vaporisation-induced occurrence. The X-ray scan spectra of fume samples have revealed that the potassium and sulphur were the most dominant elements in the white fume samples. This finding can be accounted for by the following reaction mechanism. The blast furnace slag contains 1.5 to 2.0% S and about 0.5% K20. Upon exposure to air, the potassium and sulphur will be evolved from the slag surface as potassium sulphate by the reaction (2.61) In addition, there is 502 evolution from the uncovered slag runner 70 Fundamentals of Steelmaking 1 0-3 E----L- 10-3 '-I....L...L.LL..I._-'--"---L.~L..J..J.I-_.I...._I__'_.L...J.._L..L.l.J ••••••••••••••• 10-2 _P_ 10-1 ...j 21tRTM (g atom cm-2 h-1) Fig. 2.28 Experimentally observed maximum rate of vaporisation of metals in argon-oxygen mixtures compared with rate of free vaporisation in' vacuo. From Ref. 44. (2.62) In the oxidising atmosphere over the slag, exposed to air, the 502 is partly oxidised to 503' In the cooler ambient atmosphere away from the slag surface, 503 and K2S04 will react with moisture in the air to form a complex sulphate K2504.H2S04 which appears as a white fume. The X-ray scan spectra indicated an atom concentration ratio K/S of about one, in accord with the described reaction mechanism. 2.6 KINETICS OF GAS BUBBLES IN OXYGEN STEELMAKING 2.6.1 BUBBLE NUCLEATION AND GROWTH The theory of homogeneous nucleation predicts a supersaturation of about 104 atm for nucleation of gas bubbles in liquid metals with.surface tension in the range 1-1.6 Nm-1. On the other hand, the bubble nucleation at gas-filled crevices on the container wall, or at the surface of solid inclusions in the liquid metal, occur with very small supersaturation. As an example, let us consider the growth of CO bubbles in liquid steel for which the criterion is Pea> Po + 20 r (2.63) Rate Phenomena 71 where P co is the pressure of CO in equilibrium with the concentrations of C and 0 in steel, Po the static pressure over the bubble and r is the bubble radius. For the bubble to grow at the mouth of a cylindrical crevice, the radius of the crevice must be greater than the critical minimum r min 20 r.;;» p CO- (2.64) p 0 There is a maximum crevice radius above which the crevice cannot sustain the residual gas pocket, which is needed for bubble growth, r max < - 20 p cos e (2.65) o where e is the contact angle between the melt and the refractory surface; usually e > 90°. 2.6.2 GAS HOLDUP IN STEEL BATH In most practical applications of gas injection into liquids, we are concerned mainly with rates of reactions in the swarm of bubbles. Masstransfer phenomena in the swarm of bubbles have been studied extensively with aqueous solutions; accumulated knowledge is well documented in a review paper by Calderbank.s" Also, several studies have been made of the bubble size and velocity of rise of single bubbles in liquid metals. Szekely presented a comprehensive review of these studies in his book on Fluid Flow Phenomena in Metals Proceseing.v: An attempt is made here to estimate the size range of dispersed gas bubbles in liquid steel for the conditions prevailing in BOF and Q-BOP steelmaking. The bubbles are assumed to be generated from a multitude of points across the bottom of the vessel, as though the entire vessel bottom were in fact one big porous plug. The volume fraction of gas holdup (e) is given by the following ratio: E = Vb Vb + Vs = 1_ Vs HA . (2.66) where Vb = transitory bubble volume in the bath at any time, Vs = steel volume in the vessel, H = average bath depth, A = average bath cross sectional area. The velocity of bubble rise, Ubf in a swarm of bubbles is given by the ratio 11 = EA where Us = superficial gas velocity, 11 = gas flow rate. (2.§7) 72 Fundamentals of Steelmaking Yoshida and Akita+?have measured the volume fraction of gas holdup in non-foaming aqueous solutions with Us in the range 0.03 to 0.6 m S-1. In these experiments, the gas was injected through a single nozzle on the bottom of the liquid column contained in a cylindrical vessel. From their experimental results for the air-water system, the following equation is obtained. log (1 - E) = - O.14610g(1 + Us) + 0.06 (2.68) In the studies of Calderbank and co-workers= with the air-water system, the gas was injected into the column of water through a sieve plate on the bottom of the column. The fractional holdup of gas was reported as shown in Fig. 2.29. The units in F factor are: Us, m S-1 and Pg (the gas density), kg m-3. TIle experimental results of Crozierv', not shown in Fig. 2.29, for F>O.3are in good agreement with those reported by Calderbank. The dotted curve is calculated from equation (2.68),and plotted in Fig. 2.29 in terms of the F factor with Pg (air at 25°C and 1 atm) = 1.185 kg m-3. In the present assessment of gas holdup in the steel bath, the preference is given to the data reported by Calderbank. The dot-dash curve is taken to represent the average values. It appears that at F ~ 1, the gas holdup reaches an essentially constant value of E = 0.6. In the estimation of.fractional gas holdup in the steel bath, during decarburisation or argon stirring, the gas flow rates taken are for the melt 1.0 ...-----------------------, 0. 0.8 ::l -----_.- CaJderbank45 Average ------------- Yoshida and Akita47 "'C (5 ..c: en ~ 0.6 c: o ~ -; 0.4 E ::J ~ W ' 0.2 . ......• - --_.-_._ •.........•. _--_ . __ / ,..' I,,"~ # , ,~" o~--~--~--~-~-~---~--~---~---~~ o 0.1 0.2 0.3 0.4 0.5 0.6 0.7 F = Us ~ 0.8 0.9 1.0 (m S·1) (kg m-3)1/2 Fig. 2.29 Experimental data of Calderbank= on gas holdup in sieve plate columns for the air-water system are compared with those of Yoshida and Akita-". Rate Phenomena 73 temperature and average gas bubble pressure. The values used are for 1600°C and 1.5 atm so that VT(m3s-1) = 4.57 x Vo(Nm3s-1); for these conditions the gas densities are 0.27 kg m-3 for N2 and CO and 0.39 kg m-3 for Ar; an average value is used, Pg = 0.33 kg m-3. The average bath cross sectional area A in BOF or Q-BOP vessel increases with an increasing gas flow rate. Keeping in mind the inner dimensions of the BOF or Q-BOP vessel for 200-240 tonne heats, the area values used are: A = 22 m2 at 11T = 60 m3s-1 decreasing to A = 16 m2 at 11T = 1 m3s-1. On this basis, the following equation is obtained for the superficial gas velocity Us as a function of VT. U ( s -1) - m s 1fT
