Repository: fredporter/global-knowledge

# Global Vault

**Purpose:** Reference knowledge — public domain content, device specs, learning materials.

**Scope:** macOS → Linux only (read-only on Linux side).

**Contents:**
- `knowledge/` — Reference knowledge (survival, navigation, fire, water, tools, etc.)
- `concepts/` — System concepts and architecture docs
- `repos/` — Repository documentation (uDevFramework, etc.)
- `config/` — Configuration references
- `learning/` — Educational content and tutorials
- `tools/` — Utility scripts
- `handoff/` — Handoff data
- `system/` — System state data
- `data/` — Structured data (MCP, feeds, spools, workflows)
- `vault/` — Vault metadata
- `surfaces/` — Surface definitions

File: knowledge/contributor/misc/Fundamentals of Steel Making.md (part 9 of 13)
consumption of about 90 percent or more of the oxygen blown per minute. 5 10 15 Oxygen blowing time (min) 20 Fig. 8.8 Schematic representation of change in the decarburisation gen blowing in BOF steelmaking .. 25 rate during oxy- Below about O.4%C, the rate of decarburisation decreases with a decreasing carbon content because of an increase in the consumption of oxygen by the oxidation of phosphorus, manganese, iron and an increasing amount of oxygen dissolution in the steel bath. As an example let us assume that, starting at 17 minutes of the blowing time with the steel containing O.4%C, the rate of decarburisation will decrease linearly with a decreasing carbon content of the steel bath during the last five minutes of the blow, for which the rate equation will be . d%C --ar= - (IOC - IOC 01 01 eq) (t -17) (8.4) where %Ceq is the aimed equilibrium carbon content according to the charge-control modeL Upon integration In %C - %Ceq %Co- %Ceq = (t - 17) (8.5) Inserting %Co = 0.4 at t = 17 min and %Ceq = 0.04 In %C - 0.04 0.036 = (t - 17) (8.5a) 222 Fundamentals of Steelmaking For the case considered as an exmaple, the decrease in the carbon content and increase in the oxygen content of the bath would be as given below. t, min %C 17 18 19 20 21 22 0.40 0.172 0.089 0.058 0.047 0.042 8.6 COMBINED-BLOWING ppm 0* 75 174 337 517 638 714 IN BOF STEELMAKING There are various types of combined-blowing ing; the major ones are listed in Table 8.1. practices in BOF steelmak- Table 8.1 Major combined-blowing practices Process Developed by Bottom Gases injected Flow rate Nm3 min-I t-1 Bottom wear rate mm per heat LBE ARBED-IRSID6 N2/ Ar 0.01-0.10 0.3-0.6 LD-CB Nippon Steel Corp. 7 CO2, N2/ Ar 0.02-0.06 0.3-0.8 LD-KGC Kawasaki Steel COrp.8 CO, N2J Ar 0.01-0.20 0.2-0.3 LD-OTB Kobe Steel Corp. Ref.9,lO CO, N2/ Ar 0.01-0.10 0.2-0.3 Nippon Kokan e021 N2J Ar 0.02-0.10 0.7-0.9 NK-CB K.K.l1 A brief description is given here only of the LBE system: incidentally, LBE is an acronym for 'Lance Bubbling Equilibrium'. In this system there are 10 to 16 gas injection elements arranged in one or two concentric circles on the converter bottom as shown in Fig. 8.9a. Nitrogen or argon is fed to the valve stand at a pressure of 10 atm and injected through the bottom of the vessel at gas flow rates of up to 0.1 Nm3min-1t-1. The injection elements used may be of type I or II shown in Fig. 8.9b. In type I, the gas is blown through copper channels that are inserted in the grooved refractory plate encased in a stainless steel shell; in type II, 2 mm insidediameter stainless steel tubes are embedded in a one-piece MgO-C refractory block. *For the product [%C][ppm 0] = 3D,average in 200-240 t BOF heats. Oxygen Steelmaking 223 MgO-C refractory matric (b) Stainless steel pipes Grooved refractory plates Copper channels Tuyere block Fig. 8.9 LBE bottom gas injection devices. Operation of the LBE bottom-stirring system requires that the furnace bottom be slagged to protect the refractories from excessive erosion. The thickness of the slag layer should be between 50 and 100 mm, maintained within the desired range by daily bottom measurements with the AGA laser. There are essentially two gas bottom-stirring practices as outlined in Fig. 8.10 and 8.11 for low carbon «0.1%) and medium or high carbon (>0.1%) heats. For low carbon heats the rate of nitrogen flow is low during the (i) waiting period, (ii) furnace charge and (iii) first ten minutes of the oxygen blow. Then argon is substituted for nitrogen at a low flow rate. During the last three minutes of the blow the argon flow rate is increased and changed back to the low flow rate at turndown for sampling. Postbottom stirring is done with a high argon flow rate for less than two minutes. Finally a high nitrogen flow is used during the slagging operation. For high carbon heats the gas is maintained at a low flow rate throughout the blow. As noted from the LD plant data for 315 t heats in Fig. 8.12 (cited by Deo and Boom--), the product [%C][ppm 0] is 33 ± 2 for the normal LD practice. In the combined blowing practice this product is reduced to 21' ± 2 because of the dilution of CO in the gas bubbles. A similar behaviour is seen from the plant data in Fig. 8.13 for BOP and LBE-BOP practices. A 224 Fundamentals of Steelmaking "'C cO) '- ctl.~ 0>0.. a '- .5 E 3:;; 'C..<l> aU) en c '0. c, (J'.)(tjO::o. ~ E; :c~ COe: <Do .~~ 0)0 0>0) .!2cu U)en CD 32 c=J Argon k~~;~i~~~1~i~iI~~~iii Nitrogen <D High ~ flow 3: 8 rJ) ca C) E s 0 m Low flow o Fig.8.10 5 10 15 (minutes) Bottom-stirring practice for low-carbon heats « O.10%C). -0 cO> cae: Ole. c .5 E 0>;: ~o 0:0 E-o «Sc: 0..2 CD cncu 0 "5. g>~ ._ 0 0>0 0>0) a: ~ (/)Ci) 3: zsCD Ol c: 0- .!Qca CD 32 c=J Argon .m High ~ 3: li~~~~~~~1!j~1~1~1j1~1i;!~1 N itrog en flow 0 0;:::: (I) ctS 0> E g 0 m Low flow o Fig.8.11 5 10 15 (minutes) Bottom-stirring practice for medium- and high-carbon heats (> O.10%C). Oxygen Steelmaking 225 ~ 50~----------------------------~ ~b E oc 40 1 0 ~ 30 ! x -SAP operation ---mean value= 20.8 S:2. 20 rJ!. j -10~--~--~--~--~--~-----~-----~~ o 200 400 600 800 1000 1200 1400 Heat Fig. 8.12 Average values of the product [%C][%O] at turndown with normal LD operation and combined-blowing (BAP) operation. From Ref. 12. 1200~----------~----------------------------------------------------------------------~ 1000 E a. 800 .s "E ~ § 600 (J c Q) 0) o~ 400 200 0.05 0.10 Carbon content (%) 0.15 Fig. 8.13 Turndown carbon and oxygen contents in BOP. steelmaking with and without bottom gas injection. lower level of oxygen in the combined-blowing practice is also reflected on a slightly higher residual manganese in the steel at turndown and lower iron oxide content in the slag. Another advantage is that with combined blowing the heat can be blown to a lower level of carbon, e.g. 0.025 to 0.03%C,without over oxidising the steel bath. There is also the possibility of removing some carbon and oxygen during post-bottom stirring with argon by the reaction [C] + [0] ~ CO(g) (8.6) 226 Fundamentals of Steelmaking If the kinetics of the chemical reaction at the melt-bubble surface is favourable and the rate is controlled by the mass transfer of C and 0 to the bubble surface, the rate equation would be as given in section 2.6.4 1n :~ o 0 - ~'2q = 0 eq So km t (8.7) where t is the duration in seconds of post-bottom argon injection, %Co = 0.04 at turndown (t = 0) and % Ceq is for the C-O equilibrium for an average CO partial pressure in the gas bubbles. For the argon injection rate of 0.1 Nm3min-1t-1, the volume flow rate of gas bubbles in the melt (for 160QoC and 1.5 atm average pressure) would be 1fT = 0.457 m3min-1t-1. For 220 t heat, VT = 1.68 m3s-1,.for which the previously derived rate constant from Fig. 2.32 is Sokm = 0.015 S-l. Inserting these values in equation (8.7) gives 1n %C - ~~eq 0.04 - 0 eq = - 0.015 t (8.8) With the equilibrium constant [%C][ppm 0] = 20 x Peo (atm), the values of %Ceq are derived for every incremental time of argon injection from C and 0 contents in the melt. Results of the calculations are given below. t, seconds %C o 0.0400 30 0.0353 60 0.0316 90 0.0288 120 0.0263 % Ceq 0.026 0.025 0.024 0.023 ppm 0 800 737 688 651 618 Pco atm* 0.957 0.870 0.765 0.724 These calculated rates of decarburisation are about twice those observed in trial heats at Gary BOP Shop of u.S. Steel, reported by Wardrop.13 Evidently the rate of reaction in equation (8.6) is not controlled solely by mass transfer. Because of the retarding effects of oxygen and sulphur on the kinetics of the C-O reaction, the rate of decarburisation during the post-bottom argon injection will be controlled jointly by the interfacial chemical reaction and the mass transfer of C and 0 to the bubble surface. 8.7 METAL EMULSION IN FOAMING SLAGS A foam is a heterogeneous medium consisting of gas bubbles dispersed in a liquid. Similarly, an emulsion is a dispersion of finely sub-divided "For an incremental time At with n Ar mol Ar injection, nco mol CO generation and for an average bubble pressure of 1.5 atm, Pco = {nco/(nco + nAr)} 1.5 atm. Oxygen Steelmaking 227 particles of a liquid in an immiscible liquid. The formation of foams and emulsions and their relative stabilities are strongly influenced by surface tension and viscosity. The energy required to create foam or emulsion increases with an increasing surface tension of the liquid. The foam stability is determined by the rate of drainage of the liquid film between the bubbles; the lower the viscosity the faster the rate of drainage. Consequently, liquids of high surface tension and low viscosity, such as metals and mattes, cannot foam. Because molten slags have low surface tensions and high viscosities, they are susceptible to foaming in processes involving extensive rapid gas evolution as in oxygen steelmaking. The foam is unstable; when the gas supply is terminated the foam collapses under the influence of interfacial tension (the Marangoni effect) and gravity force. The lower the surface tension and higher the viscosity, the slower would be the rate of collapse of the foam. Cooper and Kitchener-+ have studied the foaming characteristics of metallurgical slags. They found that the relative foam stability increases with a decreasing temperature and increasing Si02 and P205 contents of the slag. Swisher and McCabe15 observed similar effects of the additions of B203 and Cr203 to silicate melts. When the surface tension/viscosity ratio (0'/,,) is lowered by changing temperature and/ or slag composition, the relative foam stability increases. A large volume of CO evolved at a high rate from the steel bath during decarburisation* causes ejection of steel droplets into the slag layer. The extent of metal emulsion in slag in pneumatic steelmaking processes was first brought to light by Kozakevitch and co-workers.16--18 From 200 t BOF trial heats, Meyer et al.19 and Trentini-? found that about 30 percent of the metallic charge is dispersed in the slag during the period of a high rate of decarburisation. The metal droplets are in the range 0.1 to 5 mm diameter, and the slag-metal interfacial area has been estimated to be 100 to 200 m2 per tonne of steel in the slag layer. According to the studies of Meyer et al., the average residence time of metal droplets in the slag is about 1 to 2 minutes, the rate of decarburisation in the metal emulsion is 0.3 to 0.6%C per minute and in the entire system about 0.25% C per minute. Near the end of decarburisation, the slag foam subsides and most of the metal droplets return to the steel bath. 8.8 CONTROL OF SLAG FOAMING Excessive slag foaming during high rate of decarburisation causes bath slopping resulting in an overflow of slag from the vessel mouth. Several "At the high rate of decarburisation 0.25% C mirr-l, the volume of CO generated at 1600°C and 1.5 atm average bubble pressure would be 4699 m3 min-1 in a 220 tonne heat; the superficial gas velocity being about 3.6 m S-1. 228 Fundamentals of Steelmaking devices are being used to check the slag height in the vessel and to make necessary changes in the blowing practice to curtail bath slopping. A sound detecting system has been used as an indicator of the onset of slopping. The main part of this system is a condenser microphone which is contained in a water cooled probe and placed in a dust free location in the-hood. The control system described by Iida et aI.l consists of (i) a device to measure lance vibration and (ii) a probe attached to the sublance to measure slag height. These measurements together with lance height and oxygen flow rate are put into the computer control system using the following empirical relation. G-b -V SH= a (8.9) +LH+BH 0 where G VO SH acceleration of lance vibration, em S-2 = oxygen flow rate, Nm-mirr-' = foaming slag height, m LH = lance height, m B M = furnace - bottom height correction, m a, b = constants. The principle of this slag formation control system is shown in Fig. 8.14. When the judgment result is 'good', the blowing pattern continues as previously programmed. When the result is 'not good' the blowing programme is adjusted for soft or hard blow by changing the oxygen blow rate and/ or lance height. After the judgment result shows 'good' the initial programme is then followed. An example of the automatic blowing practice to curtail slopping is shown in Fig. 8.15. Lance height r M Signal by computer t C~lculation o~ :- - - - foaming sl.ag height :. by equation (8.9) I ,--------------, ,, , JUdg~menll ! Mouth of vessel (Signal) I Slopping I ~ I Excessive I ~ I Good I ~ I Insufficient I ~ Fig.8.14 -- --,, . I Take down lance and decrease oxygen flow rate I ITake down lance I I Maintain LH and F02 as program I I Take up lance I Principle of automatic control of slag formation. From Ref. 1. Oxygen Steelmaking 229 Lance height 9xygen flow rate Wave form of the acceleration of the lance movement ----r---+ __ t-- ---r- -------II--Slopping t------~~--~~--~~---------II-- Excessive Calculated slag height Blowing time (min) Fig. 8.15 Example of automatic blowing control. From Ref. 1. Variation of the lance height pattern during the blow depends on the design of the oxygen-lance nozzle. The design features of de Laval nozzles used at some plants are summarised in Table 8.2, reproduced from the book by Deo and Boom.P Depending on the nozzle design and oxygen blowing rate, the blowing patterns are as shown schematically in Fig. 8.16 as given in Ref. 12. ._--Plant 1-31 •- •• -. - •• - Plant 1-37 •...........•.....•Plant 1-02 - - - - - Plant 2 ---Plant3 .----. Plant4 • - - - PlantS • •••• _. Plant 6 4.0 _3.5 g ~3.0 .a; s: Q) ~ 2.5 as ...J 2.0 1.5 1.00 10 20 30 40 50 60 70 Process time (% of total blow) 80 90 100 Fig. 8.16 Blowing regime of various plants; for details of plant names see footnote to Table 8.2. From Ref. 12. 230 Fundamentals of Steelmaking Reference may be made also to a review paper by Koria-! on the fundamentals of nozzle design for top-blown oxygen steelmaking and empirical correlations for blowing regimes in relation to the converter capacity. Table 8.2 Lance head design data of some steel plants. From Ref. 12 F0 Po 2 d, de 81 n Wbath Bottomstirring system Sihot metal (m3min-1) (Pa) (mm) (mm) (deg) (tons) Plant 1 #31 Plant 1 #37 Plant 1 #02 Plant 2 Plant 3 Plant 4 Plant 5 Plant 6 915 10.2 46.6 58.0 915 10.8 45.2 61.3 14 5 315 BAP 660 6.6 55.0 65.75 10 4 315 BAP 650 11.1 37.6 55.35 14 5 245 tuyeres cp 5.5 750 13.3 36.9 51.95 16 5 230 LBE 900 11.6 48.44 63.0 12 4 330 BAP 900 11.0 40.6 57.75 14 6 300 330 7.9 41.0 50.5 0.400 0.750 0.600 14 5 315 BAP 10 3 100 BAP mm (%) 0.400 0.400 0.400 0.330 0.400 Notes: Plant information: Plant 1: Hoogovens Ijmuiden, BOS No.2, #31: lance head design 31, converter 23; #37: lance head design 37, converter 23; #02: lance head design 02, converter 21 and 22. Plant 2: BS Lackenby. Plant 3: Sollac Dunkerque. Plant 4: BS Port Talbot. Plant 5: BS Scunthorpe. Plant 6: Hoogovens Ijmuiden, BOS No.1. 8.9 STATES OF STEELMAKING REACTIONS AT THE END OF OXYGEN BLOWING* Over the years various studies have been made of the plant analytical data on slag and metal samples taken from the vessel at turndown in an attempt to assess the states of slag-metal reactions at the end of oxygen blowing. Invariably there were variations in the results of these independent studies and the conclusions drawn from them with regard to the state of steelmaking reactions. The direction of oxygen blowing, either by top lancing as in BqP (LD, BOP etc.) or bottom injection together with powdered lime through the bath as in Q-BOP, has a pronounced effect on the states of steelmaking reactions at the end of the blow. The analysis of both the BOF and Q-BOP plant data should give a better insight to the understanding of the state of gas-slag-metal reactions in oxygen steelmaking processes. The analytical *This subject was discussed by the author in a recent publication.s- Oxygen Steelmaking 231 plant data used in this study were on samples taken from the vessel at first turndown from the BOP and Q-BOP shops of U.S. Steel. These plant data were acquired through the kind collaboration of the USS research personnel at the Technical Center. 8.9.1 OXYGEN-CARBON RELATION Noting from the plot in Fig. 8.17, there is an interesting correlation between the product [ppm 0] [%C] and the carbon content of the steel. The square root correlation holds up to about O.05%C in BOP and up to 0.08% C in Q-BOP steelmaking. At low carbon contents, the oxygen content of steel in the BOP practice is higher than that in Q-BOP steelmaking. For carbon contents above 0.15% the product [ppm 0] [%C] is essentially 0.02 0.05 O/oC 0.1 0.2 0.3 32 o 24 0' fft ..... o 16 E c. S: 8 • BOP o Q·BOP )1 610 200C , ± ..°O~-------O~.-2--------0-.4--------0~.6 Fig. 8.17 Variation of product [ppm O][%C] with carbon content of steel at first turndown. 232 Fundamentals of Steelmaking constant at about 30 ± 2, which is the equilibrium value for an average gas (CO) bubble pressure of about 1.5 atmosphere in the steel bath. / At low carbon levels in the melt near the end of the blow, much of the oxygen is consumed by the oxidation of iron, manganese and phosphorus, resulting in a lower volume of CO generation. With the bottom injection of argon in the BOP combined-blowing practice, and the presence of hydrogen in the gas bubbles in Q-BOP, the partial pressure of CO in the gas bubbles will be lowered in both processes when the rate of CO generation decreases. A decrease in the CO partial pressure at low carbon contents will be greater in Q-BOP than in BOP practices, because the hydrogen content of gas bubbles in Q-BOP is greater than the argon content of gas bubbles in BOP. It is· presumably for this reason that the concentration product [O][C] in Q-BOP steelmaking is lower than in the BOP combinedblowing practice, particularly at low carbon levels. The non-equilibrium states of the carbon-oxygen reaction at low carbon contents in BOP and Q-BOP are represented by the following empirical relations. 8.9.2 IRON OXIDE-CARBON BOP with C < 0.05%: [ppm 0] -{%C = 135 ± 5 (8.10) Q-BOP withC < 0.08%: [ppm 0]"; %C = 80 ± 5 (8.11) RELATION There is a striking difference in the iron oxide-carbon relation between BOP and Q-BOP steelmaking. At all levels of turndown carbon, the iron oxide content of the BOP slag is about twice that of the Q-BOP slag (Fig. 8.18). The dotted line depicts the slag-metal equilibrium value of (%PeO) [%C] ~ 1.25 given in equation (6.6). As depicted in Fig. 8.19, the square root correlation also applies to the product (%FeO)[%C] for low carbon contents, with marked departure from this empirical correlation at higher carbon contents. The slopes of the lines for low carbon contents are given below. . BOP with C < 0.10%: (%FeO) " %C = 4.2 ± 0.3 (8.12) Q-BOP with C < 0.10%: (%FeO)" %C = 2.6 ± 0.3 (8.13) Oxygen Steelmaking • o ------- BOP Q-BOP } 233 1610±200C Equilibrium 20 o Q) u.. 10 o~--------~----------~----------~ 0.4 o 0.2 0.6 C (%) Fig. 8.18 Iron oxide-carbon relations in BOP and Q-BOP are compared with the average equilibrium relation (- - - -). 0.02 0.05 0.1 O/oC 0.2 0.3 0.4 0.5 0.6 3 2 0.2 0.4 0.6 0.8 V%C Fig. 8.19 Variation of product (FeO)[%C] with carbon content of steel at first turndown. 234 Fundamentals of Steelmaking 8.9.3 MANGANESE OXIDE-CARBON RELATION At-low carbon contents the ratio [%Mn] / (%MnO) may also be considered to be essentially proportional to v%C as shown in Fig. 8.20. The following are the slopes of the lines for the empirical non-equilibrium relations. BOP with C < 0.10%: [%Mn] (%MnO) _1_ v%C = 0.1 ± 0.02 (8.14) Q-BOP with C < 0.10%: = 0.2 ± 0.02 [.%Mn] _1_ (%MnO) v%C 0.02 0.05 0.1 %C 0.2 0.3 (8.15) 0.4 0.5 0.6 6 c 0.08 ~ ~~ c ~ 0.04 ~ 0.2 0.4 0.6 0.8 VOloC Fig. 8.20 Metal/ slag manganese distribution ratios in BOP and Q-BOP are related to carbon content of steel at first turndown. 8.9.4 FEO-MNO-MN-O RELATIONS From the foregoing empirical correlations for the non-equilibrium states of reactions involving the carbon content of steel, the relations obtained for the reaction of oxygen with iron and manganese are compared in the table below with. the equilibrium values for temperatures of 1610 ± 20°C and slag basicities of B = 3.2 ± 0.6. Oxygen Steelmaking BOP Q-BOP C < 0.05% C < 0.08% Values for slag-metal eguilibrium 32 ± 4 32 ± 5 26 ± 9 13.6 ± 3.2 16.1 ± 2.6 18 ± 6 2.6 ± 1.0 2.1 ± 0.6 2.2 ± 0.4 [ppm 0] (%FeO) [%Mn][ppm 0] (%MnO) (MnO) (%FeO)[%Mn] 235 It is seen that the concentration ratios of the reactants in low carbon steel describing the states of oxidation of iron and manganese, are scattered about the values for the slag-metal equilibrium. However, as indicated by the plant data in Fig. 8.21, the oxidation of iron and manganese are in the non-equilibrium states for high carbon contents in the steel at turndown. Although the concentration product [O][C] is close to the equilibrium value for an average CO pressure of about 1.5 atm in the steel bath, the concentrations of iron oxide and manganese oxide in the slag are above the equilibrium values for high carbon contents in the melt. 60--------~------------------------~ ..- • BOP )1,610 ± 20°C o Q-BOP 0.1 - 0.3 %C IZ:7:2JSlag - metal equilibrium 40 00 eaf - 8: '-"~ 20 0 0 o 8 • ~ O--------~--------~------~------~ 0 30--------~--------~--------------~ •o o 0 • 0 o~------~--------~------~-------2.8 3.2 3.6 4.0 2.4 8 Fig. 8.21 Non-equilibrium contents in steel. states of oxidation or iron and manganese at high carbon It is concluded from these observations that (i) at low carbon contents the equilibrium state of iron and manganese oxidation controls the concentration of dissolved oxygen 236 Fundamentals of Steelmaking (ii) at high carbon contents it is the CO-C-O equilibrium which controls the oxygen content of the steel. 8.9.5 STATE OF PHOSPHORUS REACTION The slag/metal phosphorus distribution ratios at first turndown in BOP and Q-BOP steelmaking are plotted in Fig. 8.22 against the carbon content of the steel. The plant data are for the turndown temperatures of 1610 ± 20°C and slags containing 50 ± 2% CaO and 6 ± 2% MgO. The shaded area is for the slag-metal equilibrium for the above stated conditions in Q-BOP, based on the empirical [O][C] relations, i.e. for C < 0.08%, [ppm 0] v%C = 80 and for C > 0.15%, [ppm O][%C] = 30. 160 • BOP CO-BOP ]1 610 + 20°C , - IZ:I2J E~Uilibrium for 120 [0 contents in Q-BOP 0 e ii:'1K' ~e....~80 , 0° 0 40 • o 0 e 0 01 0 0 0 0 0 0 0.2 0.1 • 0 0.3 %C Fig. 8.22 Slag/ metal phosphorus distribution ratios at first turndown in BOP and Q-BOP practices; slag-metal equilibrium values are within the hatched area for QBOP. Noting that the oxygen contents of the steel at low carbon levels are greater in BOP steelmaking, the equilibrium phosphorus distribution ratios will likewise be greater in BOP than in Q-BOP steelmaking. For example, at 0.05% C and about 600 ppm 0 in BOP at turndown the average equilibrium value of (%P)/ [%P] is about 200 at 1610°C, as compared to the average value of 60 in Q-BOP at 0.05% C with about 360 ppm O. Oxygen Steelmaking 237 Below 0.04% C the phosphorus distribution ratios in Q-B·OP are in general accord with the values for slag-metal equilibrium. However, at higher carbon contents the ratios (%P)/[%P] are well above the equilibrium values. In the case of BOP steelmaking below 0.1% C at turndown, the ratios (%P)/[%P] are much lower than the equilibrium values. On the other hand, at higher carbon contents the phosphorus distribution ratios are higher than the equilibrium values as in the case of Q-BOP. The effect of temperature on the phosphorus distribution ratio in Q-BOP is shown in Fig. 8.23 for melts containing 0.014%to 0.022%C with BO = 52 ± 2 % in the slag. 120 80 40~------~------~~------~ 1,600 1,640 1,680 1,720 Temperature, -c Fig. 8.23 Effect of turndown temperature on the slag/metal phosphorus distribution ratios in Q-BOP for turndown carbon contents of 0.014 to 0.022% C; curves are for slag-metal equilibrium. 8.9.6 STATE OF SULPHUR REACTION A highly reducing condition that is required for extensive desulphurisation of steel is opposite to the oxidising condition necessary for steel making. However, some desulphurisation is achieved during oxyge9 blowing for decarburisation and dephosphorisation. As seen from typical examples of the BOP and Q-BOP plant data in Fig. 8.24, the state of steel desulphurisation at turndown, described by the expression [%0](%5)1 238 Fundamentals of Steelmaking [%5], is related to the Si02 and P20S contents of the slag. Most of the points for Q-BOP are within the hatched area for the slag-metal equilibrium reproduced from Fig. 6.9. However, in the case of BOP (or BOF) steelmaking the slag/metal sulphur distribution ratios at turndown are about one-third or one-half of the slag-metal equilibrium values. At higher carbon contents, e.g. C>O.l %, the sulphur distribution ratios in both processes are below the slag-metal equilibrium values. • BOP 1,590-1 ,630cC, C<O.05%, 1,590-1 ,700°C, C< O~1 0/0 o Q-BOP Fig. 8.24 Equilibrium and non-equilibrium states of sulphur reaction in Q-BOP and BOP (or BOF) steelmaking. 8.9.7 HYDROGEN AND NITROGEN CONTENTS IN BOF AND Q-BOP STEELMAKING Hydrogen and nitrogen are removed from the steel bath during oxygen blowing by CO carrying off H2 and N2• 2H (in steel) ~ H2 (g) (8.16) 2N (in steel) ~ N2 (g) (8.17) There is however continuous entry of both hydrogen and nitrogen into the bath by various means. In both BOF and Q-BOP there is invariably some leakage of water from the water cooling system of the hood into the vessel. In the case of Q-BOP, the natural gas (CH4) used as a tuyere coolant is a major source of hydrogen. The hydrogen content of steel in the tap ladle, measured by a probe called HYDRIS, is less than 5 ppm H in BOF steelmaking and 6 to 10 ppm H in Q-BOP steelmaking. Because natural gas (CH4) is used as a tuyere Oxygen Steelmaking 239 coolant in the Q-BOP the hydrogen content of steel made in this vessel is always higher than that in the BOF vessel. In both practices the re-blow will always increase the hydrogen content of the steel. A relatively small volume of CO evolved during the re-blow cannot overcome the hydrogen pickup from various sources. In the BOF practice the steel in the vessel contains 12 to 18 ppm N at first turndown. In the Q-BOP practice the nitrogen content of the steel in the vessel is in the range 15 to 25 ppm at first turndown. When there is a reblow the nitrogen contents of the steel in both processes will be higher than those at the first turndown. The primary source of nitrogen in Q-BOP steelmaking is the natural gas which contains about 1% N2. It has long been known that in BOF steelmaking the quantity of oxygen consumed in all the reactions during the blow is always a little higher than the quantity that is lanced into the melt. This difference is a positive indication of air entrainment into the oxygen jet stream in toplancing, hence some nitrogen pickup by the steel. 8.9.8 GENERAL COMMENTS Since the plant data cited were acquired from the BOP shops of U.S. Steel, discussion on the oxygen top blowing process has been abbreviated as BOP steelmaking. Observations made on the states of reactions at turndown from the BOP plant data apply equally well to all other types of top blowing practices, known under different names, e.g. LD, BOS, BOF ... etc. The analyses of plant data on slag and metal samples taken at first turndown have revealed that there are indeed equilibrium and nonequilibrium states of reactions in BOF and Q-BOP steelmaking. In all the reactions considered, the carbon content of steel is found to have a decisive effect on the state of slag-metal reactions. Considering the highly dynamic nature of steelmaking with oxygen blowing and the completion of the process in less than 25 minutes in BOF and less than 18 minutes in Q-BOP steelmaking, it is not surprising that the slag-metal reactions are in the non-equilibrium states in heats with high carbon contents at turndown. With regard to low carbon heats all the slag-metal reactions are close to the equilibrium states in Q-BOP. In the case of BOF steelmaking however, the states of steel dephosphorisation and desulphurisation are below the expected levels for slag-metal equilibrium. As..we all recognise it is of course the bottom injection of lime, together with oxygen, that brings about a closer approach to the slagmetal equilibrium in Q-BOP as compared to the BOF practice, particularly in low carbon heats. In the computer-based packages related to steelmaking processes, some of which were cited in sections 1.13 and 2.8 of Chapters 1 and 2 respec- 240 Fundamentals of Steelmaking tively, the formulations are invariably based on the assumption that the gas-slag-metal equilibrium prevails during oxygen blowing. It is all too clear from the assessment of the plant data presented here that due consideration must be given to the non-equilibrium states of steelmaking reactions, particularly in the BOF practice, in the formulation of the computer software on steelmaking processes. 8.10 STATES OF SLAG-METAL REACTIONS IN EAF STEELMAKING Practical aspects of steelmaking and the plant equipment used in the electric arc furnace (EAF) have been adequately described and documented in detail in a series of papers compiled in a reference book entitled Electric furnace steelmaking, edited by Taylors". Therefore this subject will not be discussed further. However, the subject barely touched upon in any EAF related papers is on the assessment of the states of slag-metal reactions at the time of furnace tapping. This lack of technical information on EAF steelmaking reactions is due mainly to a traditional reluctance of the EAF steelmaking plants to release from their heat logs the analytical data on slag and steel compositions which are encountered in the production of a wide variety of steel grades. It is hard to comprehend this attitude of the EAF steehnakers; it appears as though they have highly secretive recipes. After all, in the present practice of EAF steelmaking supplemented with oxygen lancing throughout the scrap melting and steel refining operations, the states of slag-metal reactions will hardly differ from what occurs in BOF or Q-BOP steelmaking, for which there are many publications based on plant data. An estimate made in this section of Chapter 8 on the states of slag-metal reactions at tap is based on the analytical data of about fifty heats, which were given to the author from one of the EAF steelmaking plants for an assessment of the states of steelmaking reactions. The data considered here are for the grades of steel containing 0.05 to 0.20% C, 0.1 to 0.3% Mn, 0.1 to 0.3% Cr and small contents of Cu, Ni and Mo; the tap temperatures being in the range 1610 to 1640°C. 8.10.1 SLAG COMPOSITION The iron oxide, silica and calcium oxide contents of slags are within the hatched areas shown in Fig. 8.25. The silica contents are slightly higher than those in the BOF or Q-BOP slags. On the other hand the CaO contents of EAF slags are about 10% lower than those in the BOF slags. This difference is due to the higher concentrations of A1203 Cr203 and Ti02 in the EAF slags; 4 to ~2% Al203, 1 to 4% Cr203 and 0.2 to 1.0% Ti02. In these slags the basicity ratio B is about 2.5 at 10% FeO, increasing to about 4 at 40% FeO. ! Oxygen Steelmaking - 241 40 cf!. 030 Q) LL 20 30 20 50 30 40 CaO (0/0) Fig. 8.25 FeO, Si02 and CaO contents of EAF slags at tap, are compared with the BOF slags. 30 l 0 Q) ,, ,, ,, LL 20 10~------~~----~------~----~~ o 0.05 0.10 C (%) 0.15 0.20 Fig.8.26 Relation between %FeO in slag and %C in steel at tap in EAF steelmaking is compared with the relations in BOF and Q-BOP steelmaking. 8.10.2 IRON OXIDE-CARBON RELATION As is seen from the plant data within the hatched area in Fig. 8.26, the iron oxide contents of EAF slags are much higher than those of the BOF slags for the same carbon content at tap. However, the product [%C][ppm 0] at tap is about 26 ± 2 which is slightly lower than that for BOF or Q-BOP steelmaking. 242 Fundamentals of Steelmaking 8.10.3 FEO-MNO-MN RELATION For the slag-metal reaction involving [Mn], (FeO) and (MnO), the equilibrium relation K'FeMn = (%MnO)/ (FeO)[%Mn] is 1.8. ± 0.2 at 1625 ± ~5°C and the basicity B > 2.5, as shown in Fig. 6.2. The EAF data are scattered about K'FeMn = 1.8 ± 0.4, which is near enough to the slag-metal equilibrium similar to those in BOF and Q-BOP steelmaking. The same conclusion was drawn from the results of trial heats in another EAF steelmaking plant, as shown later in Fig. 9.17. 8.10.4 STATE OF CHROMIUM OXIDATION As shown earlier in Fig. 6.3, the slag/ metal distribution ratio of chromium in both the electric arc furnace and open hearth furnace steelmaking, the latter now being obsolete, are in general accord with the slag-metal equilibrium values. That is, at tap the ratio (%Cr)/[%Cr] is proportional to the iron oxide content of the slag, with a proportionality factor of 0.3 ± 0.1. 8.10.5 STATE OF PHOSPHORUS REACTION For steels containing 0.07 to 0.09% C in the furnace at tap, the estimated dissolved oxygen contents will be about 370 to 290 ppm O. For slags containing (40 ± 2) %CaO and (6 ± 1) %MgO, the equilibrium constant kpo for the phosphorus reaction, given in equations (6.16) and (6.19), is in the range 2.57 x 104 to 4.94 X 104 at 1625°C. For the tap carbon contents and slag composition given above, the equilibrium slag/ metal phosphorus distribution ratios will be in the range 4 to 13. The EAF plant data show ratios (%P)/[%P] from 15 to 30. Similar to the behaviour in BOF steelmak- ing, the state of phosphorus oxidation to the slag in EAF steelmaking is greater than would be anticipated from the equilibrium considerations for carbon, hence oxygen contents of the steel at tap. 8.10.6 STATE OF SULPHUR REACTION The state of steel desulphurisation, represented by the product {(%S)/ [%S]}(%FeO), decreases with increasing contents of Si02 and P20S in the slag, as shown in Fig. 8.27. The EAF plant data within the hatched area are below the values for the slag-metal equilibrium. This non-equilibrium state of the.sulphur reaction in EAF steelmaking is similar to that observed in BOF steelmaking. Oxygen Steelmaking 243 200 0 Q) u... ~ _Ciilw *'*' •.......• 100 o~--------~----------~----------~ 10 o 20 30 Fig.8.27 Slag/metal sulphur distribution ratios at tap in EAF steelmaking is compared with the slag-metal equilibrium values. 8.10.7 SUMMARY General indications are that the states of slag-metal reactions at tap in EAF steelmaking are similar to those noted in BOF and Q-BOP steelmaking at carbon contents above 0.05% C. That is, the slag/ metal distribution ratio of manganese and chromium are scattered about the equilibrium values; the phosphorus and sulphur reactions being in non-equilibrium states. Also, the iron oxide content of the slag is well above the slag-metal equilibrium values for carbon contents of steel at tap. On the other hand, the product [%C][ppm 0] = 26 ± 2 approximately corresponds to the C-O equilibrium value for gas bubble pressures of 1.3 ± 0.2 atm in the EAF steel bath. REFERENCES 1. Y. lID A, K. EMOTO, M. OGAWA, Y. MASUDA, M. ONISHI and H. YAMADA, Kawasaki Steel Giho, 1983, 15, 126 (in Japanese); Trans. Iron and Steel Inst. Japan, 1984, 24, 540. 2. A.I. VAN HOORN, J.T. VAN KONYNENBURG and P.J. I<REYGER, in Role of slag in basic oxygen steelmaking, ed. W.-K. Lu, p. 2-1, 1976, Hamilton, Ontario. McMaster University Press. 244 Fundamentals of Steelmaking 3. F. BARDENHEURER,H. YOM ENDE and K.G. SPEITH, Arch. Eisenhiiienuies, 1968, 39,571. /4. P. NILLES, E. DENIS, F. MERKEN and P. DAUBY, CRM Metall, Rep., 1971, 27, 3. S. R. BAKER,British Steel Corporation Report, code CAPL/SM/ A/31/74. 6. F. SCHLEIMER,R. HENRI ON, F. GOEDERT,G. DENIER and J.C. GROSJEAN,Iron and Steel Engineer, 1981, 58(12), 34. 7. H. Iso, Y. JYONO, K. ARIMA, M. KANEMOTO, M. OKAJIMA and H. NARITA, Trans. Iron and Steel Inst. Japan, 1988, 28, 49. B. K. EMOTO, T. IMAI, F. SUDO, H. TAKE and T. ISODA, Steelmaking Conf Proc., 1987, 70, 347. 9. S. ITO, M. KITAMURA, S. KOYAMA, H. MATSUI and H. FUJIMOTO, Steelmaking Conf. Proc, 1982, 65, 123. 10. H. YAMANA, T. SOEJIMA, J. KOBAYASHI, H. MATSUI, H. FUJIMOTO and N. GENMA, Steelmaking Conf Proc., 1987, 70, 339. 11. Y. MrYAWAKI,Y. NIMURA, T. USUI, K. YAMADA and T. HIROSE, Proc. 4th Process Technology Conf., 1984, 163. 12. B. DEO and R. BOOM, Fundamentals of steelmaking metallurgy, Prentice Hall International, London, 1993. 13. R.M. WARDROP, Steelmaking Conf Proc., 1984, 67, 107. 14. C.F. COOPER and J.A. KrrCHENER,]. Iron and Steel Inst., 1959, 193, 48. 15. J.H. SWISHERand C.L. MCCABE, Trans. Met. Soc. AIME, 1964, 230, 1669. 16. P. KOZAKEVITCHand P. LEROY, Rev. u«, 1954, 51, 203. 17. P. KOZAKEVITCH, G. URBAIN, B. DENIZOT and H. MARGOT-MARETTE, Congr. international sur les aciers a l'oxugene, 1963, p. 248. Le Touget Inst. Res. Siderurgie. 18. P. KOZAKEVITCH,J. Metals, 1969, 21, 64. 19. H.W. MEYER, W.F. PORTER, G.C. SMITH and J. SZEKELY,]. Metal, 1968, 20, 35. 20. B. TRENTINI, Trans. Met. Soc. ArME, 1968, 242, 2377. 21. S.C. KORIA, Steel Res., 1988, 59, 257. 22. Ethem T. Turkdogan Symposium, pp. 253-269, The Iron and Steel Society of AIME, May 15-17, 1994. 23. Electric furnace steelmaking, ed. C.R. TAYLOR. The Iron and Steel Society, Inc., 1985. CHAPTER 9 Steel Refining in the Ladle The treatment of steel in the ladle has gone through many facets of development during the past four decades. The first new major developments in the 1950s were ladle-to-ladle and ladle-to-mould vacuum degassing processes for hydrogen removal to prevent flake cracking in forgings and heavyguage plate steels. In the 1960s more efficient vacuum degassing processes were developed: Dortmund-Hoerder (DH) and Ruhrstahl-Heraeus (RH), later modified to RH-OB by Nippon Steel Corporation. The advent of granulated flux injection into liquid steel and argon stirring for desulphurisation started in the 1970s, followed by the development of cored-wire feeding of elements for micro alloying steel and inclusion morphology control. These innovations widened the scope of steel refining in the ladle to meet stringent requirements for high performance in continuous casting. The subjects to be discussed in this chapter constitute the major technical aspects of ladle refining processes which involve thermochemistry, gas-slag-steel reaction equilibria, reaction kinetics and fluid dynamics. 9.1 TAP LADLE 9.1.1 LADLE REFRACTORY LINING In most steelmaking shops the ladle lining is made of high alumina bricks (70 to 80% AI203), with magnesia bricks for the slag line. The choice of magnesia bricks depends on the steel treatment in the ladle furnace (LF) and composition of the ladle slag. Magnesia bricks contain about 10% C and some metallic additives such as Mg, Al or Si to minimise the oxidation of carbon. References may be made to a paper by Schrader and Rankovic! for tests made of the slag attack on various commercial MgO-C bricks. With calcium aluminate slag containing 10% FeO and 3% Si02, the extent of erosion increases with relative brick flux content as shown in Fig. 9.1. For a given ladle refining practice, the lining erosion, hence the ladle life, depends on the frequency of the ladle recycle and contact time. With infrequent ladle recycle, the thermal stresses on the lining increase causing a higher erosion rate. The erosion rate increases also with an increasing time of slag contact. The following are average numbers for ladle life, depending on the frequency of the recycle. Recycle, heats/ladle/ 1 to 2 4to 6 day Life, heats/ladle 25 to 30 50 to 55 245 246 Fundamentals of Steelmaking 25~------------------------------~ 20 ~15 c o • A - Pitch periclase o B - Pitch periclase (Mg) .• C - Pitch periclase (Mg, AI) o 0 - Resin (Mg, AI) 10% C A E - Resin 18% C 6. F -
