Repository: fredporter/global-knowledge

# Global Vault

**Purpose:** Reference knowledge — public domain content, device specs, learning materials.

**Scope:** macOS → Linux only (read-only on Linux side).

**Contents:**
- `knowledge/` — Reference knowledge (survival, navigation, fire, water, tools, etc.)
- `concepts/` — System concepts and architecture docs
- `repos/` — Repository documentation (uDevFramework, etc.)
- `config/` — Configuration references
- `learning/` — Educational content and tutorials
- `tools/` — Utility scripts
- `handoff/` — Handoff data
- `system/` — System state data
- `data/` — Structured data (MCP, feeds, spools, workflows)
- `vault/` — Vault metadata
- `surfaces/` — Surface definitions

File: knowledge/contributor/misc/Fundamentals of Steel Making.md (part 10 of 13)
Resin (AI, Si) 18% C ·00 e 10 w 5 °0 2 3 4 5 6 7 8 9 10 Relative brick flux content Fig. 9.1 Erosion by a 3-percent-Si02 slag vs. relative flux content. From Ref. 1. In many electric furnace shops, the resin-bonded (calcined) dolomite brick lining is used for the ladles. Because the calcined dolomite refractories are sensitive to thermal cycling, cooling of the ladles is undesirable. Provided the ladle lining is not allowed to cool, the life of dolomite lined ladles is about twice that of the alumina brick lined ladles. Once the dolomite lined ladle is in service on a back-to-back cycle, preheating for only one hour is sufficient. Stabilisation of calcined dolomite: Upon calcination, the mineral dolomite, CaC03·MgC03, becomes a physical mixture of CaO and MgO. CaC03·MgC03 ~ CaO + MgO + 2COz (9.1) Because of the hydration of lime in air, the calcined dolomite is unstable, known as 'dusting' or 'perishing' in storage; the lower the calcination temperature, the greater the instability. In order to stabilise the calcined dolomite, the lime must be converted to tri-calcium silicate during calcination. This is achieved by calcining a mixture of dolomite and the mineral serpentine so that the following reaction will occur during calcination. dolomite serpentine 6(CaC03'MgC03) + 3MgO'2SiOz'2H20 ~ 2(3CaO·Si02) + 9MgO + 12C02 + 2H20 (9.2) Typical composition of stabilised dolomite brick: 40.0% CaO, 40.3% MgO, 14.4% Si021 3.5% Fe203 and 1.5% Alz03. 9.1.2 LADLE PREHEATING The basic .refractory and high alumina bricks have high thermal conductivities (Fig. 9.2), therefore ladles must be preheated to avoid excessive Steel Refining in the Ladle 247 10r-------------------------------~ a. Magnesia b. 90% AI203 c. Chrome - magnesia 8 d. 70% AI203 e. Silica f. 1650°C insulating 2 o~------~------~------~------~ o 400 BOO 1200 1600 Temperature Fig.9.2 (Oe) Thermal conductivities of refractory bricks for ladle lining. heat losses during furnace tapping and subsequent time of steel treatment in the ladle. Many plant studies have been made of steel temperature losses in the ladle at various stages of processing and various aspects of ladle preheating. In a study made by Tomazin et a1.2 at LTV Steel Comp., temperature measurements were made of ladle lining at various positions for several preheating cycles. In addition, a full teemed heat cycle was monitored to establish temperatures achieved due to steel contact with the ladle lining. These data were used to fine-tune a computer model. The hot surface of the ladle lining and shell temperature as a function of preheating time is shown in Fig. 9.3 for an initially cold dry ladle. Considerably longer time is required to preheat a newly relined ladle due to the moisture in the mortar and brick. The rate of rise of hot face temperature depends on the ·gap from the ladle top to the burner wall and the preheat thermal input. A rapid rate of heating should be avoided for the following. reasons. i. Rapid heat up results in a non-equilibrium temperature steep temperature gradient below the hot face. profile, i.e. a 248 Fundamentals of Steelmaking 1000 f 800 ~::l caCi5 600 0- E ~ 400 200 Fig.9.3 Lining temperatures 12 10 8 6 4 Time on preheater (h) 2 during preheating a cold dry ladle. From Ref. 2. ii. Rapid heat up generates extreme shell stresses. iii. Thermal shock resistance of the brick may not be high enough to withstand a fast rate of heat up. The change in temperature profile of a steel ladle lining is shown in Fig. 9.4 for the duration of preheating, transferring to the melt shop for tap and steel treatment. The hot face temperature decreases during transfer of the ladle from preheater to the melt shop. As shown in Fig. 9.5 computed by 2600 1400 1200 2200 ;> W 1000 1800 a: :::l t.q a: w ~ w ". . ~ ~ 800 SURFACE t- -- 600 - - FACE SAFETY INSULATING _.- STEEL ;:, et w 0- 1400 ~ \aJ l- REFRACTORY 1000 LINING SHELL 400 600 200 ._._._._._._._._._._._._._._._._._._._._._._._.- ~ o __ ~ 50 ~ ~ ~ 100 150 200 __ ~ 250 liME, a:: a: LINING •••••••• W l- TEMPERATURES HOT ~ ~ ~ 300 350 __ ~ 400 ~ ~200 450 500 min. Fig. 9.4 Temperature profile of a steel ladle as a function of time. From Ref. 3. Steel Refining in the Ladle 249 20~------------------------------1080°C 10 20 30 40 50 Time from end of preheat to start of tap (min) Fig. 9.5 The effect of cooling time for two different preheat temperatures for an uncovered ladle between end of preheat and tap, on the tap temperature adjustment. From Ref. 2. Tomazin et al., the tap temperature of the steel should be adjusted in accordance with the preheat hot face temperature and the time interval from end of preheat to start of tap. Decrease in liquid steel temperature with time in the ladle is shown in Fig. 9.6 for ladle with or without a cover and with a slag layer. At the end of steel treatment, granular burnt rice hull is thrown onto the slag surface for additional thermal insulation to minimise heat losses from the steel during casting. 9.1.3 POROUS PLUG ON THE LADLE BOTTOM The top lancing method is used for steel refining in the ladle with powder injection and stirring the melt with high argon flow rates. For gas bubbling at moderate rates, e.g. <0.6 Nm3min-1, a porous refractory plug is used. This is fitted usually on the bottom of the ladle as illustrated schematically in Fig. 9.7. There are various designs of porous plugs; those in Fig. 9.8 are typical examples.4 Reference may be made to a review paper by Anagbo and Brimacombe> on porous plugs in liquid metal refining in the ladle. 9.2 STEEL HOMOGENISATION WITH GAS STIRRING The mixing of liquid steel with gas injection to achieve homogenisation of melt temperature and composition is due primarily to the dissipation of 250 Fundamentals oj Steelmaking -- 1650 -••• 1625 .... ..... WITH -- • •••••••• ........ COVER WITHOUT WITH COVER SLAG 3000 LAYER'· ............ 2950 ............... u :; 1600 a: UJ a: ............ :> le:[ :> I- 2900 ~ UJ n, a: w c, ~ ~ UJ I- 1575 I- 2850 1550 2800 1525 ~----~------~--~~.-...----~----~------~----~----~2750 15 45 30 60 75 TIME, min. o 90 105 '20 Fig. 9.6 Liquid-steel temperature as a function of time for ladles with cover, without cover, and with slag layer. From Ref. 3. Fig. 9.7 Porous plug assembly in the bottom wall of a ladle. Plug life: 300 to 400 min stir time. the buoyancy energy of the injected gas. The effective stirring power of gas is given by the following thermodynamic relation, which was derived by Pluschkell. 6 (9.3) Steel Refining in the Ladle :. Hot face Sliced plug 251 Increasing strength Decreasing porosity Concentric plug Capillary porous plugs Fig. 9.8 Typical examples of porous plugs. From Ref. 4. e n R stirring power, W t-1 = molar gas flow rate = gas constant, 8.314 J mol-lK-l T = temperature, K M = mass of steel, t (tonne) p 0 = gas pressure at the melt surface, atm P, = total pressure at injection depth H (m) = Po + pgH P = steel density, 6940 kg m-3 at - 1600°C g = 9.81 m S-2 = With these values the following equation is obtained. i (Wt-l) = 14.23 VT ' log (1 + M ~) 1.48Po (9.4) where v = ga~ flow rate, Nm3 min-l. 9.2.1 MIXING TIME The gas stirring time to achieve 95% homogenisation is called the mixing time 'to Several experimental and theoretical studies have been made to 252 Fundamentals of Steelmaking formulate the mixing time in terms of the gas stirring power, ladle diameter and depth of gas injection in the melt. Tile following relation is from Hie work of Mazumdar and Guthrie." '"t(s) = 116(£ )-1/3(D5/3H-l) (9.5) where D = average ladle diameter H = depth of gas injection Calculated mixing times are given in Fig. 9.9 for the simplified case of D ~ H. In a 200 t heat, the melt homogenisation will be achieved with argon bubbling for 2.0 to 2.5 minutes at the rate of 0.2 Nm3 min-I. 170 145 Heat size t D=Hm 100 200 300 2.6 3.3 3.8 120 ~ Q) ~E 95 C) c ·x ~ 70 45 20----------~----~--~ o 0.5 1.0 1.5 2.0 Gas injection rate (Nm3/min) Fig.9.9 Calculated mixing times for 100, 200 and 300 tonne heat sizes. 9.2.2 RATE OF SLAG-METAL REACTION IN GAS STIRRED MELTS The rates of most slag-metal reactions are controlled primarily by mass transfer of the reactants and products across the slag-metal interface. In steel desulphurisation in the ladle, the slag-metal mixing is achieved with argon stirring, and the mass transfer controlled rate of desulphurisation is formulated as (9.6) Steel Refining in the Ladle where So Seq S k 253 initial content in steel, = content in equilibrium with the ladle slag, = content at the end of argon stirring time, = the rate constant, mirr-! = From the pilot plant tests'' with 2.5 t heats on steel desulphurisation, it was found that at moderate gas bubbling rates, corresponding to the power of stirring i < 60 W t-l, there was little or no slag-metal mixing, hence the rate of desulphurisation was slow. The slag-metal mixing was achieved at high gas flow rates corresponding to E > 80 W t-1 for which the rate constant is k(min-l) == 8 x 10-6(i )2.1 (9.7) Details on the rate of steel desulphurisation in the ladle will be given later when discussing steel refining in the ladle. 9.3 LADLE SLAGS The ladle slag used in the treatment of the aluminium-killed steel is usually the lime (magnesia)-saturated alumino silicate, preferably low in iron oxide and manganese oxide contents. Prior to the advent of the ladle furnace, the ladle slag was formed by adding to the tap stream lime-based fluxes, as for example (i) 80 percent lime plus 20 percent spar, (ii) prefused calcium aluminate, or (iii) 50 percent lime plus 50 percent prefused calcium aluminate. The amount of flux added is in the range 5 to 10 kg per tonne of steel, depending on the steel-refining practice. It should be emphasised here that these solid fluxes should not be added into an empty ladle prior to furnace tapping. The reason being that some of the flux remains on the bottom of the ladle and does not mix with the liquid steel stream. Any material stuck on the ladle bottom may ultimately become unstuck and shoot to the surface of the melt during subsequent steel processing, either at the ladle furnace or at the caster, causing melt eruption resulting in molten steel and slag splashing which can be hazardous to the ladle operators. It should be noted that the practice of steel desulphurisation developed by the steel industry in the 1970s was based primarily on the concept of pouring liquid steel onto a mixture of granular desulphurising fluxes which were dumped into a preheated ladle shortly before furnace tapping, as described for..example in the papers by Hutnik et aI.8a, Hawkins= and Mikulecky=, However, in this desulphurising practice, attention was paid to the steel temperature and to the preheated ladle temperature to ensure. they were sufficiently high to avoid any skull formation on the bottom or side walls of the ladle, hence to prevent the occurrence of a subsequent melt eruption in the ladle. With this point in view, the tap temperature of 254 Fundamentals of Steelmaking steel in the furnace was raised to about 1700 to 1750°C, depending on the practice and steel grade, and the hot face temperature of the ladle lining raised to a high enough temperature at the preheater so that it would be about 1125 to 1175°C at the time of furnace tapping. In most practices using the ladle furnace, the steel is often tapped with little or no aluminium addition to the ladle. After skimming off the furnace slag from the ladle, the melt is deoxidised with bar aluminium followed by the addition of lime-rich fluxes which form the ladle slag during arc reheating. The so called 'slag conditioner' containing about 68% CaC:z,11% Si021 9% A1203, 3% CaO and 4% C021 is often added at the rate of about 1 kg per tonne of steel to maintain a reducing condition in the slag and also to generate a foamy slag for submerged arc heating in the ladle furnace. The average slag composition after arc reheating is in mass percent: 50-56 CaO, 7-9 MgO, 6-12 Si021 20-25 Al203 1-2 (FeO + MnO), 0.3-0.5 Ti02 and small amounts of S and P. In the silicomanganese-killed coarse-grain steel of high drawability, as for instance the tyre-cord-grade high-carbon steel, there is a narrow critical range for the total aluminium content. It should be within 15 to 25 ppm to ensure that the deoxidation product is molten alumino silicate of about spessartite composition (3MnO·AI203·3Si02), which has a high ductility required in the cold drawing of steel to a thin wire of about 0.2 mm diameter. For this grade of steel, the ladle slag to be used is calcium silicate of wollastonite composition (CaO·Si02). 9.4 CHILL FACTORS FOR LADLE ADDITIONS The ladle additions of ferro alloys and fluxes will lower the steel temperature in the tap ladle. For the quantity of heat extracted from the steel bath, ~H kJt-1 steel, the decrease in the bath temperature will be -/)"T(°C) = : where 790 kJt-1°C-l is the heat capacity of the liquid steel. The following are the chill factors for 1 kg alloying element addition per tonne of steel at 1630°C. Element: AT,oC C -5.85 Cr -1.33 Fe -1.79 Mn -1.90 Si +1.78 Al . +0.14 For Al-killed steels, the heat of reaction in deoxidation of the steel must be included in calculating the effect of Al addition to the tap ladle on the steel temperature. 2Al(R1) + 3[O](1630°C) ~ A1203(1630°C) In the deoxidation of steel containing 600 ppm 0, the heat generated is Steel Refining in the Ladle 255 -14,830 kJt-1 which gives a temperature benefit of flT = 19°C. That is, with Al deoxidation of the steel in the tap ladle, the decrease in the steel temperature during furnace tapping will be less by 19°C. The chill factors for a few ferro alloys are given below, Added material for 1% alloying element at 100% recovery Coke HC - Fe/50% Cr I.C - Fe/70% Cr HC-Fe/Mn Fe/50% Si Decrease in steel temperature in the tap ladle, -/1°C 65 41 24 30 o For 1 kg flux addition per tonne of steel at 1630°C, the chill factors are Flux Si02 CaF2 CaO CaC03 CaO-AI203 -AT,OC 2.59 3.37 2.16 3.47 2.39 Apart from the chill effects of the ladle additions, there are heat losses to the ladle refractory lining and heat losses by radiation 'during furnace tapping. For the case of aluminium killed steel with the ladle addition of 10 kg (lime + pre-fused calcium aluminate) per tonne of steel, the decrease in steel temperature during furnace tapping to a pre-heated ladle is in the range 55 to 75°C. The heat loss due to the flux addition is nearly balanced by the heat generated in aluminium deoxidation of the steel. Therefore, in the particular tapping practice considered, the heat losses are almost entirely by radiation and conduction into the ladle lining. 9.5 REACTIONS OCCURRING DURING FURNACE TAPPING 9.5.1 NITROGEN PICKUP During furnace tapping, there is a momentary entrainment of air bubbles at the place of entry of the tap stream to the steel bath in the ladle. This is demonstrated by the photographs in Fig. 9.10, showing increase in air bubble entrainment with increasing free fall height of a water stream. ..' From a theoretical analysis? for the simplified limiting case of an unbroken steel stream from the furnace to the ladle, the following estimate is 256 Fundamentals of Steelmaking made of the volume of transitory air entrainment durin.g furnace tapping at the rate of 30 tonne per minute V (Nm3) = 5.3t - O.34t2 (9.8) where t is the duration of furnace tapping in minutes. For a 220 t heat, the transitory air entrainment during furnace tapping is estimated to be about 20 Nm3• With respect to the mass of steel (220 t), this volume of transitory entrainment of air bubbles corresponds to 92 ppm Nand 25 ppm O. Almost all the oxygen in the entrained air bubbles will be picked up by the de oxidants added to the ladle. On the other hand, the extent of nitrogen pickup by the steel from the momentarily entrained air bubbles will be controlled by the rate of the chemical reaction (9.9) As discussed in section 2.1.1, oxygen and sulphur in steel retard the kinetics of nitrogen reaction with steel. The higher the concentration of oxygen and/ or sulphur, the smaller the amount of nitrogen pickup. The plant analytical data within the hatched area in Fig. 9.11 show nitrogen pickup during tapping of 220 t heats, as affected by the extent of steel deoxidation in the tap ladle; in these heats the steel contained about 0.01% s. There is also the possibility of nitrogen pickup from the ladle additions of ferro alloys which contain some nitrogen. . . ;) • ":=;}. ,fi~·" .• ..~... ...t'I. .•. . + y.... , ..• ~ ..•... ~,- .•. . .. ,' ' . . ., ,. .' . Fig. 9.10 Photographs showing increase in air bubble entrainment with increasing free fall height of a water stream. Steel Refining in the Ladle 257 30 E a. . B20 z <l 10 100 200 300 400 500 600 Dissolved oxygen (ppm) Fig.9.11 Nitrogen pickup during tapping of 220 t heats as affected by the extent of deoxidation in the tap ladle. 9.5.2 HYDROGEN PICKUP The moisture contained in the ladle additions, e.g. burnt lime, coke and ferro alloys, will react with liquid steel resulting in hydrogen pickup by the steel during furnace tapping. H20 ~ 2[H] + [0] (9.10) Noting that the solubility of hydrogen in liquid steel increases with decreasing oxygen content, the hydrogen pickup in the aluminium-killed steel is expected to be somewhat higher. Of the ferro alloys added, the ferromanganese is probably the major contributor to the hydrogen pickup. Plant studies made on changes in hydrogen levels at various stages of steelmaking processes indicate that an average hydrogen pickup due to ferromanganese addition is AH = 2 ppm H/%Mn. 9.5.3 FURNACE SLAG CARRY OVER The percentages of utilisation of the ladle additions for low carbon heats are 85-95% for Mn, 60-70% for Si, and 35-65% for AI. The copious black fumes emitted" at the time of the addition of ferromanganese to the tap stream, indicate that the vaporisation of manganese is the primary cause of some loss of manganese during the ladle addition. Losses in the ladle additions of aluminium and silicon are due to reactions with the furnace slag that is carried into the tap ladle. There is also the iron oxide rich skull 258 Fundamentals of Steelmaking accumulating at the converter mouth, some of which falls into the ladle during furnace tapping and reacts with aluminium and silicon. Mass of slag carryover and fallen converter skull: The reaction of aluminium and silicon with the furnace slag and fallen converter skull is represented in a general form by the following equation Fe(Mn)Ox + AI(Si) ~ Fe(Mn) + Al(Si)Ox (9.11) Using the average molecular masses and assuming 80% Fe304 for the converter skull, the following approximate relation is derived for the loss of aluminium and silicon to the ladle slag for 220 t steel in the tap ladle. [%Al + %Si]; = A(%FeO + %MnO)Wfs x 10-6 + Wsk x 10-4 (9.12) where mass of furnace slag carryover, kg Wsk = mass of fallen converter skull, kg A(%FeOt + %MnO) = decrease in oxide contents of furnace slag during tapping. Wfs = For low carbon Q-BOP heats, 8. (%FeOt + %MnO) is about 20% for whiCWthe above equation becomes [%AI + %Si]s = (0.2Wfs + WsJ x 10-4 (9.13) Phosphorus reversion: Another consequence of slag carryover is phosphorus reversion to the AIkilled steel in the tap ladle. For a 220 t heat, the phosphorus reversion A[ppm P] is represented by A[ppm P] = 0.045A(%P)Wfs (9.14) where A(%P) is the decrease in the phosphorus content of the furnace slag carried into the tap ladle. For low carbon Q-BOP heats, A(%P) is about 0.3% for which the above equation becomes A[ppm P] ~ 0.014Wjs (9.15) Results of the analysis of Q-BOP heat logs, as described above, are plotted in Fig. 9.12 (the data points are scattered within the hatched area) which show the expected increase in the extent of phosphorus reversion with an increase in [%AI + %Si]s reacting with the ladle slag. For high phosphorus reversion of 45 ± 10 ppm, the mass of slag carryover is estimated to be Wfs = 3214 ± 714 kg, corresponding to a slag thickness (in a 220 t ladle) of about 125 ± 28 mm. In most cases of furnace tapping, the phosophorus reversion is about 20 ± 10 ppm for which the estimated slag carryover is about 1430 ± 714 kg. This estimated average slag carryover during furnace tapping corresponds to a slag thickness (in a 220 t ladle) of Steel Refining in the Ladle 259 80 E 0.. 0.. z 0 60 en a: w 40 > w a: en ::> II ///// AI or AIiSi killed ~ 0.3-0.6°/oMn Q) c g 4 .•... ci 3 w > 0 2 >- 20 1 0 I a, C/) « 0 (!J « 0 ..J en 0 I a. ..20 0: 0: o 0.02 0.04 0.06 0.08 (%AI + %Si), REACTING 0.10 0.12 0.14 0.16 WITH LADLE SLAG Fig. 9.12 Phosphorus reversion during tapping of 220 t Q-BOP heats is related to % Al + % Si reacting with carry-over furnace slag and fallen converter skull. about 55 ± 28 mm, which is in general accord with the plant observations in the so-called minimum slag carryover practice. When the heat is tapped open, with only the addition of ferromanganese and a small amount of aluminium, the steel is not reduced enough to cause phosphorus reversion. In fact, in some cases of open heat tapping with about 0.3-0.6% Mn addition, the phosphorus content of the steel decreases by about 10 ppm, due to the mixing of the carried over furnace slag with the steel during tapping. For the average value of Wfs = 1430 ± 714 kg, for which A[ppm P] = 20 ± 10, Wsk is estimated to be 470 ± 35 kg. 9.6 LADLE FURNACE The ever increasing users demand for higher quality steel, particularly for critical applications, and the advent of sequential continuous casting, made it necessary for steel plants to install ladle furnaces for steel reheating that is needed for (i) the extended time of steel refining and (ii) the adjustment of steel temperature for the caster on a correct timely basis. There are several types of ladle furnaces for arc reheating of steel, designed by different manufacturers, e.g. Finkl-Mohr, Lectromelt, ASEASKF, MAN-GHH, Daido-NKK etc. The basic features of the Daido-NKK ladle furnace are shown in Fig. 9.13. 9.6.1 ARC REHEATING IN THE LADLE FURNACE (LF) The following statements summarise the basic requirements arc reheating in the ladle furnace. for efficient 260 Fundamentals of Steelmaking Alloy storage bins Inert furnace atmosphere Water cooled roof - Submerged arc heating Steel Ladle car Slide gate valve Fig. 9.13 Argon Sketch of Daido-NKK ladle furnace. A. To shorten reheating time, minimise refractory erosion and increase the efficiency of energy consumption, apply the following: (i) use a large capacity transformer, e.g. 35 to 40 MW for a 200 to 250 tonne heat (ii) practice submerged arcing in the slag layer (iii) apply argon stirring with bottom porous plug at a flow rate of about 0.5 Nm> min-I. B. For submerged arc heating, reduce the arc length by a large current and low voltage operation at the LF. C. For high heating efficiency with a stable submerged arc and low refractory erosion, the thickness of the slag layer should be about 1.3 x arc length. The calculated arc length and electric power of arc are shown in Fig. 9.14 as functions of voltage and secondary current. D. To ensure submerged arc heating, the tap voltage and secondary current are set in accordance with the slag thickness, before the start of arcing. E. With the tap voltage of 385 to 435 V and secondary current 40 to 50 kA, the liquid steel temperature is raised at the rate of 3.5 to 4.SoC min-I. F. Energy Efficiency and Electrode Consumption: The energy efficiency E of heating is defined by the ratio E= Temperature increase, 11°C Energy consumption, kWh t-I 0 22 x · Steel Refining in the Ladle 261 0 _ 25 ~ (') ,... 20 0 ~ ~ cu (5 ~ ~0 15 Q) 0. 385V 10 o ·c ~ 360V 5 m 335V o~~--~--~--~--~--~~ 30 35 40 45 50 55 Value of secondary current (kA) Fig. 9.14 Calculated arc lengths and electric power of arc. where 0.22 kWh t-I °C-I is the theoretical amount for 100 percent efficiency of energy consumption. The energy efficiency of heating increases with an increasing heat size. Heat size, t E 50 100 250 0.40 to 0.50 0.45 to 0.55 0.55 to 0.65 G.The electrode consumption increases with an increasing (i) cross sectional current density, i.e. with a decreasing electrode diameter; (ii) heating time. Electrode consumption kgt-I 0.1 to 0.3 0.4 to 0.8 Current density Acm-2 Heating time min 10 40 80 15 H.The arcing periods are usually limited to less than 15 minutes at one time of arcing. 262 Fundamentals of Steelmaking 9.6.2 REHEATING WITH OXYGEN INJECTION Liquid steel can be reheated by oxidising Al and Si with a lance injection of oxygen deep into the melt. For the reactions 2AI(R.T.) + 3h02(RT) ~ AI203(1630°C) (9.16) Si(R.T.) + 02(RT) ~ Si02(1630°C) (9.17) heats generated are 27,000 kJIkg Al 28,500 kJ /kg Si in Fe-75% Si alloy To raise the melt temperature by 35°C with 70% thermal efficiency of the process, the amounts of reactants used are 1.46 kg Alit steel and 1 Nm302/t steel 1.85 kg Fe-75% Silt steel and 1.2 Nm302/t steel Reheating with Al oxidation in the melt is being used in RH-OB degassers and in various types of ladle furnaces, including the Bethlehem plants-- in Steelton, Sparrows Point and Burns Harbor. With this practice, the steel temperature can be raised at the rate of 6°C min-I. To ensure homogenisation of the melt temperature and flotation of oxidation products out of the melt, the oxygen injection must be followed by argon stirring and rinsing. During oxygen injection to oxidise AI, there is also some oxidation of Si, Mn and C as shown below: i. In all grades of steel, 0.6 g Si and Mn/Nl O2 ii. In C ranges < 0.4%, a little or no C oxidation iii. In rail grades (~0.8% C), the loss is about 0.01% C per heat. 9.7 STEEL DEOXIDATION For liquid steel to be castable, hot workable and the product to have the desired metallurgical and mechanical properties, the liquid steel must be deoxidised in the tap ladle for which the deoxidants used are: ferromanganese, ferrosilicon, silicomanganese and aluminium. There are three categories of steel deoxidation: (i) Resulphurised steel deoxidised with ferromanganese to 100-200 ppm o. (iia) Semi-killed steel deoxidised with Si/Mn to residual SO to 70 ppm o. b) Semi-killed steel deoxidised with Si/Mn/ Al to residual 40 to 25 ppm O.. Steel Refining in the Ladle c) Semi-killed steel deoxidised with Si/Mn/Ca o. 263 to residual 20 to 15 ppm (iii) Killed steel deoxidised with Al to residual 4 to 2 ppm o. The reaction equilibrium data for steel deoxidation were presented in section 6.8. In this section the practical aspects of deoxidation are presented _with reference to the test results obtained at the U.S. Steel plants. 9.7.1 OPEN HEAT TAPPING Now that the ladle furnace is available for the final refining of steel, the steel can be partially deoxidised in the tap ladle with Fe/Mn and Fe/Si, followed by a final deoxidation with aluminium at the ladle furnace station. There are several advantages to this practice, as for example i. to minimise nitrogen pickup during tapping ii, to minimise phosphorus reversion from carried over furnace slag iii. to eliminate aluminium losses in the tap ladle. 9.7.2 SLAG AIDED DEOXIDATION The dissolution of the deoxidation products Mn(Fe)O or manganese silicates in a neutral ladle slag, such as calcium aluminate, will lower the thermodynamic activities of the deoxidation products, hence increase the extent of deoxidation. The concept of slag aided deoxidation is by no means new. In the Perrin process developed in the early 1930s, the deoxidation of the open hearth or Bessemer steel with ferromanganese and ferrosilicon was enhanced by tapping the steel into a molten calcium (magnesium) aluminosilicate slag placed on the bottom of the tap ladle. 9.7.2a Partial deoxidation with Fe/Mn The plot in Fig. 9.15 depicts the progress of partial deoxidation of steel during tapping of a 200 t heat with the addition of 1800 kg lime-saturated calcium aluminate and ferromanganese to the ladle in the early stage of tapping, e.g. at 1/8 ladle fillage. At the time of ladle additions, the small quantity of steel in the ladle is almost completely deoxidised with the residual manganese in the steel being at a concentration of about 1.6% Mn. As the ladle is filled, the dissolved manganese is consumed in the deoxidation reaction and diluted to about 0.32% Mn when the ladle is full and the residual dissolved oxygen is reduced to about 300 from 650 ppm in the furnace. The results obtained using this practice in the EAF and Q-BOP shops of U.S. Steel are plotted in Fig. 9.16 for steels containing in the tap ladle about 0.003% Si and Al each. If no calcium aluminate slag addition were made to the tap ladle, the deoxidation by Mn and Fe alone with pure Mn(Fe)O as 264 Fundamentals of Steelmaking 1.6 800 1.2 600 O.B 400 0.4 200 .c ~ ::::ce 0 o E Q.. 0 Q.. a LADLE FILLAGE Fig.9.15 Changes in dissolved contents of Mn and 0 in steel during furnace tapping with calcium aluminate and ferromanganese added to the tap ladle at 1/8 ladle fillage. From Ref. 10. the deoxidation product would have resulted in much higher levels of the residual dissolved oxygen in the steel, as depicted by the dotted curve. A more detailed analysis of the EAF heats is given in Fig. 9.17. The slopes of the lines K' FeMn are in close agreement with the slag-metal equilibrium relation given in Fig. 6.2. Similarly, the relation between %MnO in the ladle slag and the product [%Mn][ppm 0] in Fig. 9.18 is in close accord with the equilibrium value. In these EAF trial heats, there was no argon stirring in the ladle during furnace tapping. Yet, the slag aided partial deoxidation achieved during furnace tapping was close to the levels governed by the slag-metal equilibrium. Evidently there is sufficient mixing of slag and metal for the deoxidation reaction to progress at a relatively fast rate. Because of the offcentre entry of the steel stream into the ladle, there is always a slow rotation of the slag layer in the ladle. Thus, most of the slag layer passes through the area of stream entry where there is localised mixing of slag and metal, hence a faster reaction rate. In this practice, the final aluminium deoxidation was done with a wire feeder, based on the level of the residual dissolved oxygen in the tap ladle. The efficiency of aluminium recovery was about 85 to 90 percent. Although the ladle slag contained 4 to 7% MnO and 7 to 12%FeO, there was little reduction of these oxides during the injection of aluminium wire, accompanied by argon stirring at a moderate rate of about 200 NI rnirr-l. Steel Refining in the Ladle W -J .0 Mn/Fe )'" deoxidation ladle slag -- - , without 265 ::sa.. ~ ~, o E a. a. Cl W :=i o en en £S • Q-BOP 6 EAF o~-o ~ ~ ~ ~ ~ 0.2 0.4 0.6 0.8 1.0 %Mn IN TAP LADLE Fig. 9.16 Partial deoxidation of steel with ferromanganese and calcium aluminate ladle slag during furnace tapping for steel in ladle containing Si and Al each < 0.003%.From Ref. 10. 1630t10°C Tap ladle sample 0.6, 1700t10°C tap EAF sample 0.2 o~ o ~ ~ __ ~~ 0.1 0.2 0.3 ~ ~ __ ~ 0.4 0.5 0.6 O/oMn Fig. 9.17 Manganese content of steel in EAF at tap and in tap ladle is related to %MnO/%FeO ratio in furnace and ladle slags. From Ref. 10. 266 Fundamentals of Steelmaking 8 0 c Estimated equilibrium relation o 0,, , 0 , 6 , , ~ (fi 4 2 o~ __ ~ ~ ·0 40 60 [%Mn][ppm 0] 20 ~ ~ __ ~ ~ 80 120 100 Fig. 9.18 Manganese deoxidation product is related to MnD content of ladle slag after EAF tapping. From Ref. 10. In the EAF steelmaking, the nitrogen content of steel in the furnace is 35 to 45 ppm at tap. With partial deoxidation from about 650 to 300 ppm in the tap ladle, the nitrogen pickup will be less than 10 ppm. 9.7.2b Deoxidation with Si/Mn In semi-killed steels deoxidised with silicomanganese and a small amount of aluminium, the deoxidation product is molten manganese aluminosilicate and the residual dissolved oxygen is about 50 ppm for steel containing about 0.8% Mn and 0.2% Si. With the addition of 1000 kg of prefused calcium aluminate to the ladle for a 200 t heat, the residual dissolved oxygen in the steel can be lowered to about 20 ppm with the Si/Mn deoxidation; this is because of the dissolution of the deoxidation products in the calcium aluminate slag. It should be noted that with ladle slag containing a high percentage of alumina and a low concentration of silica, some alumina will be reduced by silicon. As noted from the equilibrium data in Fig. 9.19, steel containing, for example, 0.2% Si may pick up an appreciable amount of aluminium by the reduction of alumina from the slag. The final stage of deoxidation of the steel bath in the ladle is controlled by the aluminium recovered from the slag. 9.7.2c Deoxidation with Al The oxygen, sensor readings and analysis of steel samples from the tap ladle have indicated that the addition of lime-spar or prefused calcium Steel Refining in the Ladle 267 0.2 ~ U5 0.1 Fig. 9.19 Si and Al contents of steel in equilibrium with molten calcium aluminate slags containing ~ 5% Si02 at 1600°C. 8~------~--------------------~ Plant data ( 0 ) for total AI and 1600 ± 10°C o 00 \ \, 0 -, 08 000 '...... 0 ••.•.•.. CO 000 0 0000 0 0 0 Equilibrium with .•.•.•........ -....... 0 0 50:50 CaO/AI 0 •••••••• __ ••.••••• 2 3 0.02 AI (%) 0.04 0.06 Fig. 9.20 Plant data for deoxidation with Al and calcium aluminate ladle slag during furnace tapping compared with equilibrium values for Al203 and molten calcium aluminate (50:50 CaO/ A1203) inclusions. aluminate to the ladle extends the deoxidation of steel with aluminium during furnace tapping. This is demonstrated by the plant data plotted in Fig. 9.20. The oxygen sensor readings give results which are between those for the deoxidation product Al203 and molten calcium aluminate, indicating that the alumina inclusions in the melt are in fact fluxed by the ladle slag. In the plant trials with 30 t AOD heats, reported by Riley and Nusselt'", the oxygen sensor reaclings were taken after vigorous mixing of steel with the 268 Fundamentals of Steelmaking 18~----~-------------------_ o • Measured o o E 14 '\ 00 ~ 0. 0. -- Equilibrium for AI203 . 0 \,650±100C III 1600±10°C ~ ~ 10 \ 0 ~ 0 0 0 ~~'" 0 "' ctS , CD • ~~ ..• co CD 0 " r:: C) ~cfJ ~ 6 o • ~ ..• o • "'-.. -. '<,.. ~ •• •. _ 0 -<; •• --.. .. 0 2~--------~------~·~·--·~·~~·~· o Ar 0.02 % •• , .- fP. ..---- 0.04 .•-- 0.06 (dissolved) Fig. 9.21 Oxygen sensor measurements after Al deoxidation and hard argon stirring in 30 t AOD, reported by Riley and Nusselt.P lime-rich aluminate slag and hard argon blowing. As can be seen from their plant data in Fig. 9.21, the residual dissolved oxygen contents for 1650 and 160QoC are below the equilibrium curves for pure alumina, because of the fluxing of alumina inclusions with the calcium aluminate furnace slag and argon stirring. In fact, the oxide inclusions separated from the steel samples were found to have compositions similar to those of the calcium aluminate AOD slag. 9.7.3 DEOXIDATION WITH CA-SI Steel semi-killed with Si/Mn can be deoxidised further by the cored-wire injection of Cal-Silo In the 60-tonne trial heats made at the Anzin Works in France, reported by Thomas et al.12 the semi-killed steel (0.1% C, 0.2% Si, 0.5% Mn) was deoxidised from 75 to about 15 ppm 0 by the cored-wire injection of Cal-Sil (30% Ca). Their reported plant data are plotted in Fig. 9.22 showing the fractions of oxygen and calcium reacting as a function of the addition of Ca. If the content of dissolved oxygen in the ladle is lowered to 20 or 30 ppm by slag-aided Si/Mn deoxidation during furnace tapping, a subsequent deoxidation by Cal-Sil injection may lower the residual dissolved oxygen to about 10 ppm or less. 9.7.4 ARGON RINSING FOR INCLUSION FLOATATION After arc reheating and trim additions for composition adjustment, the rate of argon bubbling should be reduced to a low level of 75 to 150- Nl min-I, i.e. argon rinsing, to float out the residual deoxidation products, known as inclusions. With argon rinsing for 5 to 8 min, the total oxygen content of the steel as simple or complex oxide inclusions is less than 15 ppm. Steel Refining in the Ladle 269 1.0 ,..---------------, (a) g> 0.8 Me o 0.6 e o ~ 0.4 tt 0.2'----"""'--------'-------....I.--..J 0.5 r----------------, C) c n eas 0.4 o c ~ 0.3 ~u, 0.2 '0.24 """'----'-0.32 0.40 Addition kg Ca/tonne --....1.--1 0.48 Fig. 9.22 Fractions of oxygen and calcium reacting in deoxidation of semi-killed steel (- 75 ppm 0) with Cal-Sil (30% Ca) cored-wire injection are related to the amount of Ca added, derived from plant data reported by Thomas et aZ.12 At argon flow rates above 200 Nl min-I, the gas bubbles open up an eye' of 30 to 60 em in the slag layer, thus exposing the steel surface to air. This situation leads to the re-oxidation of the bath, hence generates more oxide inclusions and lowers the efficiency of inclusion removal. The total aluminium content of the metal sample taken from the tun dish or the mould is about 0.007% lower than the content in the last sample taken from the ladle. This fade in aluminium is due primarily to the reoxidation of steel during casting and to the flotation of alumina out of the melt in the tundish. I 9.8 DESULPHURISATION In certain grades of clean steel, e.g. armour plates, plates for off-shore oil installations and line pipes, the sulphur content should be less than 20 ppm. This low level of sulphur in the steel can be achieved only by desulphurisation ·ofthe fully killed steel in the ladle. The ladle slag to be used is the lime-saturated calcium aluminate containing less than 10% Si02 and less than 0.5% of both FeO and MnO. . The overall desulphurisation reaction is represented by (9.18) 270 Fundamentals of Steelmaking For this reaction to proceed rapidly, good slag-metal mixing is necessary; this is achieved by top lance injection of argon at the rate of 1.0-1.8 Nm3 min-I. It should be noted that with the porous plug on the ladle bottom, the maximum argon flow attainable is about 0.6 Nm3 min-t, In some steel works, three porous plugs are installed on the bottom of the ladle for hard argon stirring. However, in most plants hard argon stirring for desulphurisation is done by top lancing deep into the melt in the ladle. To prevent re-oxidation of the steel bath and nitrogen pick-up, the ladle must be covered with a lid; the free board under the lid being flushed with argon at the rate of about 0.6 NI min-1. Furthermore, there should be at least 75 cm deep free board from the ladle top to the slag surface to prevent splashing of-slag and metal on to the ladle lid. Many ladle furnaces do not have high enough free board for extensive steel desulphurisation with heavy argon stirring. 9.8.1 DESULPHURISATION METHODS 1. TN (Thyssen-Niederrheim) process: The ladle slag is made up by adding to the tap ladle, per tonne of steel, about 8 kg of the mixture 80% CaO + 20% CaFz. The alumina generated in the deoxidation of the steel during furnace tapping reacts with the lime and spar added to the ladle which forms a lime-rich molten aluminate. The aluminium content of the steel is adjusted to 0.07-0.10% and the steel is desulphurised by top lance injection of either Cal-Sil (30% Ca) or a powder mixture of CaO and CaF2I with argon flowing at the rate of about 1 Nm3 mirr+, For grades of steel low in silicon content, the desulphurisation is done by a lime + spar injection. Depending on the amount injected, 50 to 80 percent desulphurisation is achieved in 12 to 15 minutes time of treatment. Amount injected kgt-1 1 2 3 Percent desulphurisation Cal-Sil CaO-CaF2 55 45 70 80 60 70 With this method, the steel can be desulphurised to a level of 20 or 40 ppm S, provided the initial sulphur content is less than 110 ppm So. In a modified version of the TN process, the steel is desulphurised with a co-injection of Cal-Sil (30% Ca) and a powder mixture of 7% AI-+ 15% CaF2 + 78% CaO deep into the melt. The following quantities are used per tonne of steel: (i) 10 to 15 kg calcium
