Repository: fredporter/global-knowledge

# Global Vault

**Purpose:** Reference knowledge — public domain content, device specs, learning materials.

**Scope:** macOS → Linux only (read-only on Linux side).

**Contents:**
- `knowledge/` — Reference knowledge (survival, navigation, fire, water, tools, etc.)
- `concepts/` — System concepts and architecture docs
- `repos/` — Repository documentation (uDevFramework, etc.)
- `config/` — Configuration references
- `learning/` — Educational content and tutorials
- `tools/` — Utility scripts
- `handoff/` — Handoff data
- `system/` — System state data
- `data/` — Structured data (MCP, feeds, spools, workflows)
- `vault/` — Vault metadata
- `surfaces/` — Surface definitions

File: knowledge/contributor/misc/Fundamentals of Steel Making.md (part 12 of 13)
Trans. Iron and Steel Inst. Japan, 1983, 23, 598. 10. E.T. TURKDOGAN, Ironmaking and Steelmaking, 1988, 15, 311. 11. M.R. RILEYand L.G. NUSSELT,Proc. 5th Inter. Iron and Steel Cong., 1986, 6, 177. 12. A. THOMAS, F. VILLETTEand J. PITON, Iron and Steel Engineer, 1986, Feb., 45. 13. N. BANNENBERG,B. BERGMANNand H. GAYE, Steel Research, 1992, 63(10), 431. 13a. N. BANNENBERGand B. BERGMANN, Stahl u. Eisen, 1992, 112(2), 57. 14. B. OZTURK and E.T. TURKDOGAN,Metal Science, 1984, 18, 306. 15. S. GILBERT, G.G. MONOS and E.T. TURKDOGAN, Steelmaking Conference Proceedings, 1988, 71, 291. 16. Y. o GUCHI, T. FUJII, H. KAMAMURA, F. SUDO, A. NANBA and M. ONISHI, Tetsu-to-Hagane, 1983, 69, A.37. 17. D. NOLLE, U. EULENBURG, A. JAHNS and H. MISKA, Inter. Conf. Secondary Metallurgy, ICS, 1987, p. 269. 18. U.S. Steel Technical Center, private communication. 19. N. SUMITAet al., Kawasaki Steel Gihou, 1983, 15, 15~. 20. S. KOUROKI, T. OBANA, Y. SHIROTA and M. TANAKA, Scaninject V, 1989, p. 642. 21. H. OHMA, H. NAKATA, K. Mom and T. YAJIMA, Steelmaking Con!. Proc., 1986, 69, 327. 22. N. BANNENBERG,PH. CHAPELLIERand M. NADIF, Stahl u. Eisen, 1993, 113(9), 75. 23. R.P. STONE, J. PLESSERSand E.T. TURKDOGAN, Stahl u. Eisen, 1990, 110(11), 65: Electric Furnace Con!. Proc., 1990, 48, 83. 24. E.T. TURKDOGAN in Calcium Treatment Symposium, p. 3. The Institute of Metals (now The Institute of Materials), London, 1988. 25. D. Brooksbank and K.W. ANDREWS,]. Iron Steel Inst., 1969, 207,474; 1970 208, 582; 1972, 210, 246 and 765. 26. F. LASZLO, J. Iron Steel Inst., 1943, 147, 173; 1945, 152, 207. 1 1 296 Fundamentals of Steelmaking 27. R. TRICOT, in Production and Application of Clean Steels, Pub. No. 134, The Iron and Steel Institute, London, 1972, 199. E. EMEKES, in Production and Application of Clean Steels, Pub. No. 134, The Iron and Steel Institute, London, 1972, 215. R. KIESSLING, Non-metallic inclusions in steel, Parts I-IV, The Metals Society, London, 1978; Part V, The Institute of Metals (now The Institute of Materials), London, 1989. Inclusions, F.B. Pickering, ed., Institution of Metallurgists, London (now The Institute of Materials), Monograph no. 3, 1979. Swedish symposium on non-metallic inclusions in steel, H. Nordberg and R. Sandstrom, eds., Swedish Institute of Metal Research, Stockholm, 1981. Clean Steel 4 Proc., The Institute of Materials, London, 1994. M. NADIF and C. GATELLIER, Rev. Metall. CIT, 1986, 83, 377. H. GAYE, C. GATELLIER, M. NADIF, P.V. RrnOUD, J. SALEIL and M. FARAL, in Clean Steel 3, p.137, The Institute of Metals (now The Institute of Materials), London, 1986. H. GAYE, C. GATELLIER and P.V. RrnOUD, in Proc. The Ethem T. Turkdogan Symposium, p.113. The Iron and Steel Society, Inc., Warrendale, PA, USA, 1994. 28.... 29. 30. 31. 32. 33. 34. 35. CHAPTER 10 Reactions during Steel Solidification Problems sometimes encountered in the steel castability, hot workability, machinability and shortcomings of the mechanical properties of the product, are caused by common inpurity elements in the steel such as oxygen, sulphur, nitrogen and hydrogen. These impurities manifest their effects in a variety of ways during solidification of the steel, hot working and machining of the product and in service performance of the product. The effects of these impurities on various properties of the steel are accentuated by the solidification process involving interdendritic microsegregation. Some special cases discussed in this chapter are typical examples of the consequences of microsegregation occurring during solidification of the steel; namely (i) the formation of subsurface blowholes, (ii) the mode of formation of oxysulphide inclusions in free-machining steels, (iii) the critical ratio (Mu/S), to suppress hot shortness of steel, (iv) the sulphide shape modification and (v) the control of nitride precipitation in continuous casting. 10.1 SOLUTE ENRICHMENT IN INTERDENDRITIC LIQUID STEEL For background information on the technical aspects of the morphology of dendritic solidification of metal alloys, reference may be made to the work of Chalmers.I< Flemings+" and their co-workers. The dendrites and subdendritic branches have a platelike morphology; as they grow in the direction of heat flow, sub dendritic branches are formed such that liquid becomes trapped between the interdendritic branches of the solidifying metal. 10.1.1 SCHElL EQUATION Microsegregation resulting from solute rejection during dendritic freezing in binary alloys was formulated by Scheil= for two limiting cases summarised below. A. Complete solute diffusion in the solid (dendrite arms) and inter- dendritic liquid, appropriate for the interstitial solutes C, 0, Nand H. C I = Co k + (1- k)g 297 (10.1) 298 Fundamentals of Steelmaking where g = volume fraction remaining liquid, in any given volume element of the solidifying mass Co = initial solute concentration at g = 1 C, = solute concentration in the enriched liquid k = solid/liquid equilibrium solute distribution ratio. B. Negligible diffusion in the solid and complete diffusion in the interdendritic liquid, appropriate for substitutional elements, Mn, Si, Nb, P ... (10.2) C, = C~k-l The solute distribution ratios in dilute solutions of X in selected systems Fe-X are listed below. Solute X k = [%X]&/[%Xh Al C H Nb 0.60 0.20 0.27 0.74 0.27 0.27 P 0.08 Si 0.60 S Ti 0.04 Mn N o -0 0.60 An example is shown in Fig. 10.1 of solute enrichment in the interdendritic liquid for steel containing Mn, Si, C and O. It should be remembered that the term 'percent local solidification' refers to the progress of solidification in any given volume element of the solidifying casting. 10.1.2 REACTIONS IN THE INTERDENDRITIC LIQUID When solute concentrations in the interdendritic liquid steel become sufficiently high, reactions may occur between the solutes resulting in the formation of oxide, silicate, oxysulphide inclusions, and in some cases, gas bubbles. When interdendritic reactions occur, the solute enrichment is computed by incorporating the Schell equation with equations for reaction equilibria, on the assumption that no supersaturation is needed for the formation of the reaction products. Methods of computations are given in the author's previous publications. 6-8 An example of the calculations is given in Fig. 10.2 showing the concentration of dissolved oxygen in the interdendritic liquid steel controlled by the local deoxidation reaction for steel containing 0.50% Mn, 0.004% 0 and zero to' 0.030% Si. If there were no deoxidation reaction occurring at Reactions during Steel Solidification 299 2.4 2.0 1.6 (fl. 0.06 CiS c :2 '* o (fl. 6 1.2 '* 0.04 0.8 0.4 Local solidification percent Fig.10.1 Interdendritic solute enrichment, if no reaction occurs between them during solidification of the steel. 90% local solidification, the concentration of dissolved oxygen would have been enriched to 0.04% O. In steel containing as little as 0.01% Si, the Si/ Mn deoxidation in the inter dendritic liquid suppresses oxygen enrichment. The equilibrium oxygen contents of the interdendritic liquid steel are shown in Fig. 10.3 for the C-O reaction at 1 atm CO at various stages of solidification for several initial carbon concentrations. From the comparison of the oxygen concentration curves in Figs ..10.2 and 10.3, we see that for steel containing 0.5% Mn, 0.03% Si and 0.004% 0 (dissolved), the C-O reaction generating CO bubbles will not occur at any stage of the solidification in steels containing less than 0.08% C and no H or N. Another important reaction in the impurity enriched interdendritic liquid is the precipitation of MnS inclusions. At the liquidus temperatures of 1525 to 1500°C, the solid MnS solubility product [%Mn][%S] is 1.07 to 0.92 respectively. 11) steel with 1.0% Mn, the product [%Mn][%S] in the interdendritic liquid increases during solidification as shown in Fig. 10.4 for steels containing 0.01 and 0.03% S. For an average liquidus temperature of 1510°C and under equilibrium conditions, the MnS precipitation begins when the concentration product [%Mn][%S] reaches the equilibrium solubility product of about 1.0. 300 Fundamentals of Steelmaking ~ 0.02 ~ c: CD ~ o 0.01 o~----~----~------~----~----~ 50 60 70 80 90 Solidification (%) 100 Fig. 10.2 Oxygen content of enriched liquid controlled by Si-Mn deoxidation during solidification. From Ref. 6. (% C)o '0' 0.02 ~ 0.020 CD 0.022 0.024 0.026 0.028 0.030 ic: ~X o 0.01 0.035 0.040 0.050 8:898 o~----~------~----~--------~----~ 50 60 70 Solidification 80 (0/0) 90 0.080 0.100 100 Fig.10.3 Equilibrium oxygen content of steel, for carbon-oxygen reaction at 1 atm. CO at various stages of solidification for several initial carbon concentrations. From Ref. 6. The interdendritic precipitation of MnS in the later stages of local solidification is in evidence, as shown in Fig. 10.5, from the photomicrogaph of the etched section of an Al-killed steel casting containing 1.5% Mn, 0.25% C and 0.05% S. In this as-cast structure, the circular or oblong shaped white regions are the cross sections of the dendrite arms; the darker regions correspond to the higher manganese contents, hence the pearlitic structure upon the austenite to ferrite phase transformation on cooling. The MnS inclusions are lined up along the middle of the interdendritic region. Reactions during Steel Solidification 301 1.2 ...---------------------. "'C '5 s ~ 1.0 o ___ Onset of MnS precipitation /.~:510:~~ _ "'C C co "'C Cii ~ 0.8 .S: '0 :J -g 0.6 C. Ci5' ~ :=:c 0.4 :E 0.2 --~----'--------'--------I 84 88 92 Local solidification (%) 96 Fig. 10.4 Estimation of the onset of MnS precipitation in the impurity enriched interdendritic liquid steel initially containing 1.0% Mn and 0.01 or 0.03% S. X 500 Fig. 10.5 Manganese sulphide inclusions in the interdentritic regions in the as-cast conditions (0.25% C, 1.5% Mn and 0.05% S). From Ref. 7. 302 Fundamentals of Steelmaking 10.1.3 LIQUIDUS TEMPERATURE AND SOLUTE ACTIVITY COEFFICIENTS IN THE INTERDENDRITIC LIQUID As the interdendritic liquid steel becomes enriched with alloying elements, the liquidus temperature decreases with the progress of local solidification. Because the equilibrium constants of reactions are temperature dependent, in calculating the state of reactions in the enriched interdendritic liquid, due account should be taken of the liquidus temperature of the steel using the formulation given in section 4.3.2b. Also due account should be taken of the activity coefficients of solutes in the alloy enriched interdendritic liquid using the interaction coefficients given in Table 4.2. As an example, let us consider a steel containing 1.0% Mn, 0.2% Si. 0.5% C, 0.02% Sand 0.01% P. At 90% local solidification, i.e. g = 0.1, the enriched liquid will contain: 1.82% Mn, 0.63% Si, 1.78% C, 0.182% Sand 0.083% P. For the initial steel composition, the liquidus temperature is about 1492°C; in the enriched liquid at g = 0.1, the liquidus temperature is 1404°C. Changes in the solute activity coefficients from the initial (g = 1) to g = 0.1 are as follows. Solidification stage, g 1.0 0.1 10.2 SUBSURFACE 0.92 0.74 BLOWHOLE 1.29 2.56 Ie is iN iH 1.19 1.94 1.11 1.15 1.69 1.07 1.34 1.58 FORMATION In continuous casting the subsurface blowholes may form if the concentrations of C, 0, Nand H are high. The photograph of a bloom section in Fig. 10.6 shows a severe case of subsurface blowholes that occurred in continuous casting. During reheating to the hot-rolling temperatures, the oxidis- ing furnace gases penetrate below the surface through the blowholes. The subsurface scale thus formed cannot be removed by the scale breaker; consequently during hot rolling, defects are developed on the surface of the slab. In the case of rephosphorised and resulphurised steel, the formation of subsurface scale is accelerated by the oxidation of phosphorus in the steel to iron phosphate, or by the formation of liquid iron-manganese oxysulphide inclusions, thus increasing the extent of surface defects on the hot-rolled product. In the early 1960s, the author developed a simple theoretical model to estimate steel compositions that will insure a non-porous surface in the continuous casting of billets, blooms or slabs». The practical validity of this simple theoretical model was subsequently substantiated experimentally for wide ranges of steel compositions.Y'<". Reactions during Steel Solidification 303 Fig. 10.6 Section of a continuous cast 260 mm bloom showing subsurface blowholes. The solutes dissolved in liquid steel that contribute to the formation of blowholes are H, N and CO. When the sum of the equilibrium partial pressures of these solutes in the enriched interdendritic liquid exceeds the local external pressure, gas bubbles will be generated, resulting in expulsion of the interdendritic liquid into the neighbouring regions, hence the formation of blowholes or pinholes. This statement is summarised by the following equation depicting the onset of subsurface blowholes. 20 PH 2 + PN2 + Pco > P, + Pf+ - r (10.3) where P; = atmospheric pressure on the surface of liquid steel in the mould Pf = ferro static pressure at the location of the blowholes o = surface tension of liquid steel in contact with the gas bubble of radius r. For a gas bubble of 1-mm radius, the excess pressure due to the surface tension effect is only about 0.02 to 0.03 atm. For the size of pinholes or blowholes observed in castings, the surface tension effect becomes insignificant. The subsurface blowhole formation in continuous casting will occur in the early stages of the solidification, a short distance below the meniscus where the total pressure is only slightly above atmospheric. We 304 Fundamentals of Steelmaking may take an average of 1.05 atm as the critical total gas pressure for the onset of the subsurface blowhole formation in continuous casting. The gas partial pressures are calculated for the solute enriched concentrations using the solubility data given in Chapter 4. The total gas pressure buildup at 90 percent local solidification is used in estimating steel compositions which are susceptible to the formation of blowholes. Two examples are given in Fig. 10.7 showing the effective gas partial pressure buildup in the interdendritic liquid at about 90% of solidification. Fig. 10.7a is for AI-killed steels containing C < 0.1 % and 0, 50 and 100 ppm N. Hydrogen in the steel is a major contributor to the formation of subsurface blowholes. With the Al-killed steel containing 50 ppm N, the critical hydrogen content is 8 ppm for the onset of blowholes. In fact, if the steel in the tun dish contains about 9 ppm H, which sometimes can be the case in Q-BOP steelmaking, a breakout in the caster becomes imminent. Gas bubbles forming in the early stages of solidification enter the mould gap and become intermixed with mould flux, thus lowering the thermal conductivity at the gap; this situation can be the cause of a break-out in the 2.0 -. 1.6 C\I J: + 1.2 C\I 6 0.8 E ~ :sen Q) 0.4 en 2.0 0.. CD (ij i§ - 1.6 C\I J: + N z 1.2 + 0 Q, 0.8 2 4 6 8 10 Hydrogen (mass ppm) Fig. 10.7 Total gas pressure at 90% local solidification. (a) Al-killed steel containing < 0.1% C (b) Semi-skilled steel containing: (i) 1.5% Mn, 0.2% Si, 0.08% C, 10 ppm 0 (ii) 0.5% Mn, 0.03% Si, 0.02% C, 40 ppm O. Reactions during Steel Solidification 305 mould. Fig. 10.7b is for semi-killed steels containing (i) 1.5% Mn, 0.2% Si, 0.08% C and 10 ppm 0 and (ii) 0.5% Mn, 0.03% Si, 0.02% C and 40 ppm O. The critical hydrogen content for the onset of blowhole formation is 4 ppm H for 100 ppm Nand 6 ppm H for 50 ppm N in the steel. 10.3 C.A:STABILITY OF RESULPHURISED STEEL Steel compositions best suited for free machinability must also satisfy the requirements for castings free of blowholes. Unfortunately, the metallurgical requirements for good machinability are often contrary to other metallurgical requirements for good castability. For instance, steel compositions for a high machinability rating, e.g. AISI Grade 1215- resulphurised and Grade 12L14resulphurised and leaded steel, developed originally for ingot mould casting, are not suitable for continuous casting because of the low silicon «0.01 % Si) and high oxygen contents (250 to 350 ppm 0) of the steel. In the resulphurised steel (- 0.3% S), to which no Si or Al has been added, the primary reaction in the interdendritic liquid is the formation of liquid manganese oxysulphide particles. [Mn] + [0] ~ (MnO) [Mn] + [5] ~ (MnS) liquid oxysulphide (10.4) From the known thermodynamic data on the MnO-MnS system" and the solute enrichment formulations, the formation of oxysulphides during steel solidification are computed for an average liquidus temperature of 1500°C. Calculations are made for resulphurised steel (0.30% 5, 200 ppm 1.4 --0.9%Mn ------- % C 1.2%Mn E S ~:J Ul ~ 1.0 0- U) as C> S ~ 0.6 2 4 H (ppm) 6 8 Fig. 10.8 Computed gas pressure in interdendritic liquid steel at 90% local solidification for steels containing 0.3% 5, 50 ppm N and indicated concentrations of Mn, CandH. 306 Fundamentals of Steelmaking 0.09 ~ s 0.08 g Cf) o 0.07 0.06 L..0.8 ~ ..1..- ..L_ 0.9 1.0 Mn (mass 0/0) 1.1 _____I 1.2 Fig.10.9 Estimated C and Mn contents of free-machining steels (containing 0.3% S, 200 ppm 0, 50 ppm Nand 4 or 6 ppm H) for continuous casting, free of subsurface blowholes. 0) containing 0.9 to 1.2% Mn, 0.06 to 0.10% C, 50 ppm Nand 3 to 8 ppm H. The computed total gas pressure in the interdendritic liquid at 90% local solidification is shown in Fig. 10.8. Taking 1.05 atm as the critical pressure for the onset of blowhole formation, the critical carbon and manganese contents are estimated as given in Fig. 10.9. With carbon contents above the line, the subsurface blowholes are expected to form in continuous casting. It should be noted that the fast rate of cooling inherent to continuous casting, results in the formation of oxysulphide particles that are smaller in size and have Mn/Fe ratios lower than those formed in the ingot mould casting. Consequently, for the same steel composition the machinability rating of continuously cast steel will be lower than that which is cast in a large ingot mould. This is demonstrated by the machinability ratings given below. Cross section of casting, mm 152x152 billet 254x254 bloom 380xS08 bloom 810x810 ingot A verage size of MnS inclusions, !lm2 39 62 80 150 "Tests were made at the U.S. Steel Technical Center Screw test Machinability, parts per hour* 90 145 170 300 Reactions during Steel Solidification 10.4 CRITICAL RATIO (MN/S)c 307 TO SUPPRESS HOT SHORTNESS OF STEEL The hot shortness of steel at hot working temperatures and crack susceptibility of steel in continuous casting, have long been known to be due, in part, to the presence of liquid oxysulphide and iron sulphide at the grain boundaries. The unanimous consensus of many plant investigations and laboratory studies, is that the hot ductility decreases with a decreasing ratio of Mn/S below some critical ratio. There are wide variations in the technical literature on the value of the critical ratio (Mn/S), for the suppression of hot shortness of steel. These reported variations are due to the method of testing and to the criterion chosen for the definition of the ductile /brittle transition. The results of three separate studies81I21I3are given in Fig. 10.10 for AIkilled steels, showing the relationship between the critical ratio (Mrr/S), and sulphur content of the steel. For compositions above the line only MnS forms; below the line some liquid FeS forms with the FeS/MnS ratio increasing with a decrease in the Mn/S ratio below the critical value. The points in Fig. 10.10 are based on the experimental work of Schmidtmann and Rakoskit+ as interpreted ty Toledo et aI.13 The formulation derived by the author" for the estimation of (Mn/S), becomes less accurate at low sulphur contents. In the author's formulation, (Mn/S), = 2.7 is for the freemachining steel with 0.3% Sand 200 ppm 0; this compares well with the ratio 3.5 estimated from practical observations of the ductile/brittle transition in the hot rolling of free-machining steels.P An average value of (Mn/ S), = 3.0 is used in marking the region of hot shortness in Fig. 10.9. It should be emphasised that the foregoing evaluation of (Mrr/S), is for steel (i) in the as-cast condition and (ii) in which the precipitation of MnS occurs under the conditions of local equilibrium in the solidifying interdendritic liquid. In the case of rapid rates of solidification, as in continuous casting, the local reaction equilibrium may not prevail and some liquid 'FeS' may precipitate in the last liquid to freeze, resulting in low hot ductility even though the ratio Mn/S in the steel >. (Mn/Sj; However, upon annealing at a high enough temperature, the nonequilibrium 'FeS' will be converted to MnS, resulting in the recovery of hot ductility, as demonstrated by several examples in the work reported by Lankford.w 10.5 CAS FORMATION DURING SOLIDIFICATION The sulphide shape control by the calcium treatment of steel discussed in section 9.10.4 is another consequence of microsegregation and reactions occurring in the interdendritic liquid. During the calcium treatment of AI-killed low-sulphur steels, the primary reaction is the conversion of alumina inclusions to molten calcium 308 Fundamentals of Steelmaking o o (Mn/S) > (Mn/S)c <> (Mn/S) < (Mn/S)c 100 w 0 ~ .....•.. 0 c ~ ~ 10 1~~~~~~~~~~--~~~~ 0.001 0.01 S (mass %) 0.1 Fig. 10.10 The critical ratio (%Mn/ %S)c as a function of sulphur content of steel. Calculated lines: a Ref. 8, b Ref. 12, c Ref. 13i Experimental points: 0, 0 Ref. 14. aluminates containing a small amount of sulphur. As is seen from the reaction equilibrium data in Fig. 6.11,the equilibrium sulphur distribution ratio (5)/ [5] for the reaction with calcium aluminate, increases with a decreasing temperature. As the steel temperature is decreasing from the end of calcium treatment to the start of casting, the aluminate inclusions in the melt will pick up sulphur as demonstrated in Fig. 10.11 for steels containing 0.01 and 0.06%AI, 10 and 40 pm 5, 20 and 40 ppm 0 (total). The reaction with the aluminate inclusions shown below (CaO) + 2[5] + [Mn] + %[AI] ~ (CaS-MnS) + V3(AI203) will continue in the interdendritic liquid during the progress of solidification, as depicted in Fig. 10.11. The lower the sulphur content and higher the aluminium, oxygen (as A1203) and calcium contents (as aluminate inclusions), the more extensive will be the sulphide shape modification, i.e. suppression of MnS precipitation. As shown in Fig. 10.12,the sulphide morphology modification is enhanced by manganese in the steel, particularly at lower levels of Ca and higher levels of 5. Steel in the tun dish usually contains less than 25 ppm of Ca and 0 as calcium aluminate inclusions. Therefore, to achieve an acceptable level of sulphide shape modification, i.e. little or no MnS precipitation, the sulphur Reactions during Steel Solidification 309 100-------------------------------%AI (ppm) 0 (= Cal (fJ 8 80 .9 --0.05 ---0.05 - - - - 0.01 .------- 0.01 20 40 20 40 :s s: 0S en -g 60 > "0 en fn =0 '0 c .Q ~CD 40 > c 8 ECD ~ 20 n, 0~------_4----L---~--~----~--~ 1600 1500 20 40 60 80 100 Percent solidified Fig. 10.11 Calculated conversion of dissolved sulphur to CaS on dispersed particles of calcium aluminate during cooling and solidification of steel. (J) c ppm Ca em o .9 ~ s: c. ::; (/) "0 Q) > "5 (f) (/) :c '0 c o .~ ~o o C Q) e Q) 0.. Manganese, mass % Fig.10.12 Calculated conversion of sulphur in steel to Ca (Mn)S during solidification of the steel containing indicated amount of Ca, Sand Mn. 310 Fundamentals of Steelmaking content of the steel should be less than 30 ppm with Ca/S ratio of at least 1:1, or preferably somewhat higher. 10.6 CAUSES AND EFFECTS OF NITRIDE PRECIPITATION IN CONTINUOUS CASTING The microalloyed HSLA steels are susceptible to the formation of transverse cracks on the surfaces of continuously cast slabs. This serious problem in the manufacture of HSLA plate steels (for line pipes, pressure vessels, and offshore oil constructions) has been investigated extensively since the late 1970s. For background information, reference may be made to a series of papers published in conference proceedings, HSLA Steels Technology and Applicationst? and Vanadiu1n in High-Strength Sfeel18. In continuous slab casting of crack-sensitive steels, the transverse cracks are seen mostly on the loose surface (top surface) of the slab because the top surface of the slab is under tension during unbending at the straightener. The transverse cracks initiate at the valleys of deep oscillation marks and propagate below the surface along the austenite grain boundaries. As would be expected, the surface cracks are always filled with scale and show internal oxidation. The subsurface intergranular cracks, caused by the sulphide, nitride, and carbonitride precipitates at the prior austenite grain boundaries, are neither oxidised nor related to oscillation marks. 10.6.1 HOT DUCTILITY The initiation of transverse cracks at oscillation marks and their propagation below the surface of the slab is a manifestation of low-hot ductility of the steel at a temperature when the slab is being straightened. For a better understanding of the mechanism of formation of surface cracks in the continuous casting of slabs, numerous studies have been made of the effects of temperature and steel composition on the hot ductility of HSLA steels using the Gleeble hot-tensile test machine. In most tests, the steel sample is given a homogenising treatment at a temperature of 1300 to 1350°C, cooled to the test temperature in the range 600 to 1200°C and subjected to tensile test at the strain rate of about 3 x 10-3S-1,which approximates that experienced by the slab during bending and straightening in the strand. As typical examples, some of the test results of Mintz and Arrowsmith"? are shown in Fig. 10.13; similar results were obtained by many other investigators. The low ductility trough associated with the austenite --;. ferrite transformation at temperatures of 850 to 700°C, as noted in plain iron-carbon alloys.s? extends to higher temperatures with the addition of Reactions during Steel Solidification 311 Al and/ or Nb, even though the microstructure is fully austenitic. This effect of Al and Nb is, of course, due to the precipitation of AlN and Nb(C,N) at the austenite grain boundaries, as substantiated by numerous studies using electron microscopy and electron diffraction techniques. The papers cited in References 19 through 26 are typical examples of such studies. Even in a much earlier study by Lorig and Elsea.F in the mid-1940s, it was noted that the precipitation of AIN at the primary austenite grain boundaries was one of the principal causes of intergranular fracture in carbon and low-alloy steel castings. 90 80 ~ 70 ~ ~ 60 co .~ 50 c: .Q g 40 "0 Q) 0: 30 20 10 700 750 800 850 900 950 Test temperature (OC) 700 750 800 850 900 9501000 Test temperature (OC) Fig. 10.13 Effects of Nb and Al on hot ductility of HSLA steels after solution treat .. ment for 5 min. at 1330°C. From Ref. 19. Both precipitates of AlN and Nb(C,N) at the austenite grain boundaries have similar deleterious effects on hot ductility. In fact, any fine precipitate at the austenite grain boundaries will lower the hot ductility of the steel. A rationale for the effect of precipitates on hot ductility may well be attributed to Hasebe.P' who concluded from his earlier studies that the hot ductility derived from hot tensile tests is dependent on the effectiveness by which precipitates reduce the mobility of austenite grain boundaries. It is now a well established fact that the low hot ductility trough in the C-Mn-Si steels; low in Al content, is associated with the austenite ~ ferrite transformation. The low hot ductility, resulting in intergranular fracture, is caused by strain concentration at the austenite grain boundaries accompanying the precipitation of the thin films of the softer ferrite phase at the grain boundaries. 312 Fundamentals of Steelmaking In the case of the HSLA steels, the low hot ductility associated with intergranular fracture is caused by the grain-boundary precipitation of nitrides and carbonitrides which reduces grain-boundary mobility, leading to growth of voids around the precipitates, thus facilitating intergranular crack propagation, even when the microstructure is fully austenitic. As the concentrations of AI, Nb, C and N increase, the precipitation of nitrides and carbonitrides begin at higher temperatures, resulting in low hot ductility at temperatures well above the A3 transformation temperature, hence widening the temperature range of low hot ductility. There is always an impurity enrichment at the valleys of oscillation marks where the nitrides and carbonitrides will precipitate, causing local low hot ductility. When the oscillation marks are deep, the local rate of heat transfer will be reduced, resulting in blown grains below the depression, thus causing further local weakening of the surface layer. Noting that a deep oscillation mark increases the stress concentration due to the notch effect of the depression during straightening of the slab, the surface cracks initiate at the valleys of deep oscillation marks. Nevertheless, the primary cause of crack initiation and propagation is the precipitation of nitrides and carbonitrides concentrated at surface depressions and along the austenite grain boundaries. Without precipitation of nitrides and carbonitrides, surface ripples alone cannot cause transverse cracks. The process variables, such as rate of cooling and/ or rate of straining, affect the particle size and rate of precipitation of nitrides and carbonitrides which, in turn, govern the temperature range of the low hot ductility trough. For example, Mintz and Arrowsmith found that cooling the steel at a faster rate to the Gleeble test temperature, gave significantly less precipitation of Nb(C,N) in the matrix and a much finer precipitation of Nb(C,N) at the austenite grain boundaries, resulting in a lower hot ductility. They also showed that in the Gleeble tension tests, a slower strain rate widened the temperature range of low hot ductility. In their study of the influence of prior precipitation on hot ductility, Wilcox and Honeycombe-? found that the temperature range of low hot ductility in the HSLA steels increased when the steel sample was given an intermediate heat treatment of 15 minutes at 850°C, near the A3 temperature; their experimental results are reproduced in Fig. 10.14. This effect of intermediate heat treatment at a lower temperature is due to an increase in the volume fraction of the precipitates of AIN and Nb(C,N) on reheating, resulting in the extension of the low hot ductility trough to higher temperatures. It follows from these observations that a temperature cycle near the slab surface in the secondary cooling zone below the mould will enhance the precipitation of nitrides and carbonitrides, consequently .increasing the chances of formation of surface cracks at the slab straightener. Reactions during Steel Solidification c;e Z 80 160 70 140 60 120 tG a.. :E 100 :r." 50 lt!) 0 ~-c 80 40 (!) Z 0 ..I w 313 30 60 20 40 10 20 z w a: In I- 0 :t: ~----~------~------~----~------~----~ 900 800 1000 1100 1200 0 1300 TEMPERATURE,OC • V SPECIMENS DIRECTLY COOLED TO TEST TEMPERATURE [] V SPECIMENS GIVEN INTERMEDIATE HEAT TREATMENT OF 1/4 H AT 850°C (DASHED LINE SHOWS EFFECT OF THIS UPON HOT DUCTILITY) Fig. 10.14 Hot ductility (-, D) and hot strength (1", v) of HSLA steel after solution treatment for 30 min. at 1300°C, the steel composition: 0.24 C, 1.20 Mn, 0.07 Nb, 0.06 AI, 0.01 N. From Ref. 24. It should be noted that the intergranular precipitates are not readily seen under electron microscopy on replicas taken from transverse sections across the intergranular cracks because of the two-dimensional nature of the intergranular precipitate. With the technique developed by Wilcox and Honeycombe, direct carbon extraction replicas taken from the intergranular fractures were used to study grain-boundary precipitation. In accord with the temperature range of low hot ductility caused by precipitation and y ~ a transformation, the depth of transverse cracks will depend on the temperature gradient below the surface of the slab. That is, the cracks will propagate to a certain depth where the temperature is high enough for the steel to be in the ductile range and/ or where the tensile stress field becomes too low. It should also be noted that the transverse cracks may propagate deeper below the surface during cold scarfing to remove surface ripples because of the steep temperature gradient generated during scarfing, resulting in thermal stresses below the slab surface. Tramp elements, such as Cu, Sn, Sb and iron-rich Fe(Mn)S accumulating at the austenite grain boundaries because of microsegregation during solidification, are also responsible for low hot ductility of austenite, particularly in the as-cast condition. 314 Fundamentals of Steelmaking Then there is the effect of grain size on the hot ductility of austenite. As demonstrated by Ohmori and Kunitake-", for a given mode of matrix strengthening mechanism, the elongation in tensile testing is determined by the prior austenite grain size and is linearly proportional to the inverse of the prior austenite grain size. In a recent study, Maehara et aI.30 found that the austenite grain size in the as-cast structure depends largely on the carbon content of the steel, the maximum grain size being in the 0.10 to 0.15% C region where the hot ductility is low. This effect of carbon on the hot ductility of austenite in the as-cast condition is in addition to the wellknown carbon dependency of surface-cracking susceptibility in continuously cast slabs,31-33which is due to the o-ferrite _~ austenite phase transformation in low-alloy steels containing 0.09 to 0.16% C. Mintz and Arrowsmith-? noted that slabs from casts (low Al content) which gave no plate rejections had a course distribution of Nb(C,N) at the austenite grain boundaries (Fig. 10.15a); interparticle spacing and mean particle size of -140 and 40 nm, respectively. Slabs from casts (high Al content) which had high plate rejections were found to have a fine dense boundary precipitation of Nb(C,N) (Fig. IO.ISb); interparticle spacing and mean particle size of -60 and 14 nm, respectively. Similar observations were made by Funnell-> with the precipitation of AlN in low-alloy steels; smaller AlN particles at the austenite grain boundaries, causing poorer hot ductility than coarser particles. The observed particle-size effect on hot ductility is in general accord with the expected particle-size effect on the grain-boundary mobility: the coarser the particle size and greater the interparticle spacing the lesser is the reduction in the grain-boundary mobility, i.e., the higher the hot ductility. The practical significance of these findings is that the HSLA steels may be rendered less susceptible to cracking during hot deformation by controlling the precipitation of nitrides and carbonitrides so that coarse precipitates are formed at the austenite grain boundaries. Fig. 10.15 Precipitation of Nb(C, N) at the austenite grain boundaries in HSLA steels: (a) coarse precipitate in the cast (0.021% AI) having no plate rejections; (b) fine precipitate in the cast (0.036% AI) with high rejection level. From Ref. 19. Reactions during Steel Solidification 315 10.6.2 MODES OF NITRIDE AND CARBONITRIDE PRECIPITATION The precipitation of nitrides and carbonitrides plays a key role in the grain refinement of HSLA steels through controlled hot-rolling and thermomechanical treatment. As part of the development work on HSLA steels, numerous studies have been made of the solubilities of nitrides and carbides in low-alloy steels. A detailed information is given in a previous publication by the authore+ on the reassessed values of the equilibrium solubility products of nitrides and carbides; these are summarised in Table 4.6. In section 4.5, two examples were given of the equilibrium precipitation of AIN and Nb(C,N) in Fig. 4.31: (a) precipitation in homogeneous austenite and (b) precipitation in the solute enriched regions which would be the case for the as-cast structure. However, the nitrides and carbonitrides do not precipitate readily during cooling of the steel casting or during cooling of the steel after the solution treatment. Gladman and Pickering= for example, have shown that the steel containing 0.08% Al and 0.012% N, after the solution treatment at 1350°C, had to be cooled at a rate of 1 to 2 "Cmirr " before any appreciable precipitation of AIN occurred below 900 e at which the supersaturation ratio, as defined below, is about 53. .. [%X] [% Y] Supersaturahon ratio = {[%X] [% Y]} e 0 where the subscript e indicates the equilibrium solubility product at a given temperature. In hot ductility tests, steel samples are cooled to the test temperature at relatively high rates, e.g., >50°C/min, yet there is a grain-boundary precipitation of nitrides and carbonitrides which results in low hot ductility. It has long been concluded from these observations that precipitation from the supersaturated solution is strain induced and occurs during the mechanical test to measure ductility at a particular temperature. The strain-induced precipitation from the supersaturated solution is shown schematically in Fig. 10.16 with respect to the equilibrium precipitation. The equilibrium precipitation occurs only in the isothermal treatment of steel for which the treatment time is longer at lower temperatures, e.g. about 30 minutes at 1100°C and 72 hours at 850°C. As mentioned earlier, Mintz and Arrowsmith found that a strain-induced precipitation occurs at higher temperatures, i.e. lower supersaturation ratios as the strain rate decreases. In continuous casting, the strain exerted on the slab surface during bending in the strand would be adequate for the onset of a precipitation of nitrides and carbonitrides, leading to crack formation at the straightener. The temperature cycle at and near the slabsurface caused by nonuniform water-spray cooling in the strand, will also increase the extent of strain-induced precipitation, enhancing the crack susceptibility of the steel. 316 Fundamentals of Steelmaking \ o i= <t a:: 2 o i= <t 0: ... ::> <t (I) \ a: w Q. ::> en <4-LOWSTRAIN RATE C!' 2 en<t w a: ~ 1.0 \ ------~ EQUILIBRIUM ~ -, PRECIPITATION " DECREASING TEMPERATURE Fig. 10.16 Nitride and carbonitride precipitation from supersaturated solution in austenite. The supersaturation of nitrides and carbonitrides in austenite during cooling of the casting can be prevented, by having in the solidified steel a certain volume fraction of appropriate inclusions, upon which the nitrides and carbonitrides grow with little or no supersaturation. A small amount of Ti addition to the steel is expected to bring about coarsening of the grain-boundary precipitation of AlN and Nb(C,N). 10.6.3 INTERDENDRITIC PRECIPITATION OF TIN The solubility product of TiN in low-alloy liquid steel is [%Ti][%N] = 6.15 x 10-4 at 1500°C, which is taken to be the average liquidus temperature of low-alloy steels. The calculated TiN precipitation in the interdendritic liquid is shown in Fig. 10.17 for steel containing 0.02% Ti and 60 ppm N. About 55 percent of the nitrogen is converted to TiN precipitate at 99 percent local solidification. Upon complete solidification, most of the remaining N in solution will precipitate as TiN, provided %Til %N ;::3.42. The volume percent of TiN precipitated in the interdendritic liquid, which subsequently becomes the austenite grain boundary, is shown in the lower diagram in Fig. 10.17. The particles of TiN seated at the austenite grain
